Repository: Ranojoyd80/enthermal-IGconfigurator_v2

File: Data_Pipeline/1_Source_CSVs/IG_Config_EnthermalPlus_Inboard_Dataset_07-07-26.csv (part 1 of 32)
Product Type,Comment,Total Thickness (mm),Outer Lite (Name_Thickness mm),Outer Lite NFRC ID,Outer Lite Low-E,Middle Lite (Name_Thickness mm),Middle Lite NFRC ID,Middle Lite Low-E,Inner Lite (Name_Thickness mm),Inner Lite NFRC ID,Inner Lite Low-E,Gas Fill,U-value NFRC (W/mÂ²K),U-value NFRC (BTU/hrftF),R-value NFRC,SHGC,Tvis (Visible Transmittance),Exterior Visible Reflectance,Transmitted Color L*,Transmitted Color a*,Transmitted Color b*,Exterior Reflected Color L*,Exterior Reflected Color a*,Exterior Reflected Color b*,T-UV,NFRC,CEN,g-factor,U-value CEN (W/m²K)
EnthermalPlus,C180 4mm / Argon 13.45mm / C180 4mm / Vacuum 0.25mm / Clear 4mm,25.4,4mm Clear,2192,LoE 180 S2,4mm Clear,2192,LoE 180 S4,Float Glass - 4mm,2002,,Ar90,0.3723,0.0656,15.25,0.5117,0.691,0.2078,86.49,-3.6,4.22,52.91,-2.37,-6.75,0.1245,Yes,No,,
EnthermalPlus,C180 4mm / Argon 13.45mm / C270 4mm / Vacuum 0.25mm / Clear 4mm,25.4,4mm Clear,2192,LoE 180 S2,4mm Clear,2027,LoEÂ² 270 S4,Float Glass - 4mm,2002,,Ar90,0.2879,0.0507,19.73,0.3318,0.6059,0.1836,82.09,-4.78,4.59,50.09,-3.07,-5.31,0.0626,Yes,No,,
EnthermalPlus,C180 4mm / Argon 13.45mm / C272 4mm / Vacuum 0.25mm / Clear 4mm,25.4,4mm Clear,2192,LoE 180 S2,4 mm Clear,2012,LoEÂ² 272 S4,Float Glass - 4mm,2002,,Ar90,0.3069,0.054,18.5,0.3696,0.6253,0.1726,83.1,-3.7,4.44,48.71,-1.79,-5.61,0.0758,Yes,No,,
EnthermalPlus,C180 4mm / Argon 13.45mm / C366 4mm / Vacuum 0.25mm / Clear 4mm,25.4,4mm Clear,2192,LoE 180 S2,4mm Clear,2155,LoEÂ³ 366 S4,Float Glass - 4mm,2002,,Ar90,0.2441,0.043,23.26,0.2544,0.5633,0.1758,79.74,-6.87,4.94,49.1,-1.84,-6.12,0.0232,Yes,No,,
EnthermalPlus,C180 4mm / Argon 13.36mm / SB60 4mm / Vacuum 0.25mm / Clear 4mm,25.41,4mm Clear,2192,LoE 180 S2,Clear  4mm,5282,SolarbanÂ® 60 S4,Clear Float Glass,413,,Ar90,0.2871,0.0506,19.78,0.3569,0.6254,0.1739,83.12,-4.74,4.75,48.88,-2.02,-5.74,0.0877,Yes,No,,
EnthermalPlus,C180 4mm / Argon 13.36mm / SB70 4mm / Vacuum 0.25mm / Clear 4mm,25.41,4mm Clear,2192,LoE 180 S2,SolarbanÂ® 70 glass  4mm,5433,SolarbanÂ® 70 S4,Clear Float Glass,413,,Ar90,0.2381,0.0419,23.85,0.2503,0.573,0.1942,80.24,-6.64,6.32,51.32,-3.47,-6.29,0.0314,Yes,No,,
EnthermalPlus,C180 4mm / Argon 13.25mm / LUMI 4mm / Vacuum 0.25mm / Clear 4mm,25.4,4mm Clear,2192,LoE 180 S2,SGG ECLAZ II 4mm,20754,ECLAZ II S4,SGG PLANICLEAR 4mm,21011,,Ar90,0.3178,0.056,17.87,0.5133,0.727,0.1775,88.25,-3.23,4.13,49.41,-1.64,-6.32,0.1919,Yes,Yes,0.519498,0.330382
EnthermalPlus,C270 4mm / Argon 13.45mm / C180 4mm / Vacuum 0.25mm / Clear 4mm,25.4,4mm Clear,2027,LoEÂ² 270 S2,4mm Clear,2192,LoE 180 S4,Float Glass - 4mm,2002,,Ar90,0.3654,0.0644,15.54,0.3058,0.6068,0.1641,82.14,-4.9,4.7,47.61,-4.0,-3.46,0.0629,Yes,No,,
EnthermalPlus,C270 4mm / Argon 13.45mm / C270 4mm / Vacuum 0.25mm / Clear 4mm,25.4,4mm Clear,2027,LoEÂ² 270 S2,4mm Clear,2027,LoEÂ² 270 S4,Float Glass - 4mm,2002,,Ar90,0.2835,0.0499,20.03,0.2488,0.5326,0.1453,77.95,-5.82,4.91,45.05,-4.67,-2.03,0.0343,Yes,No,,
EnthermalPlus,C270 4mm / Argon 13.45mm / C272 4mm / Vacuum 0.25mm / Clear 4mm,25.4,4mm Clear,2027,LoEÂ² 270 S2,4 mm Clear,2012,LoEÂ² 272 S4,Float Glass - 4mm,2002,,Ar90,0.302,0.0532,18.8,0.2661,0.5496,0.1368,78.92,-4.82,4.75,43.81,-3.46,-2.21,0.0421,Yes,No,,
EnthermalPlus,C270 4mm / Argon 13.45mm / C366 4mm / Vacuum 0.25mm / Clear 4mm,25.4,4mm Clear,2027,LoEÂ² 270 S2,4mm Clear,2155,LoEÂ³ 366 S4,Float Glass - 4mm,2002,,Ar90,0.2408,0.0424,23.58,0.2075,0.4954,0.1392,75.72,-7.71,5.23,44.15,-3.62,-2.66,0.0122,Yes,No,,
EnthermalPlus,C270 4mm / Argon 13.36mm / SB60 4mm / Vacuum 0.25mm / Clear 4mm,25.41,4mm Clear,2027,LoEÂ² 270 S2,Clear  4mm,5282,SolarbanÂ® 60 S4,Clear Float Glass,413,,Ar90,0.2827,0.0498,20.08,0.2621,0.5497,0.1379,78.94,-5.8,5.04,43.96,-3.61,-2.35,0.0463,Yes,No,,
EnthermalPlus,C270 4mm / Argon 13.36mm / SB70 4mm / Vacuum 0.25mm / Clear 4mm,25.41,4mm Clear,2027,LoEÂ² 270 S2,SolarbanÂ® 70 glass  4mm,5433,SolarbanÂ® 70 S4,Clear Float Glass,413,,Ar90,0.235,0.0414,24.17,0.2054,0.5038,0.1533,76.19,-7.51,6.65,46.16,-5.25,-2.93,0.0167,Yes,No,,
EnthermalPlus,C270 4mm / Argon 13.25mm / LUMI 4mm / Vacuum 0.25mm / Clear 4mm,25.4,4mm Clear,2027,LoEÂ² 270 S2,SGG ECLAZ II 4mm,20754,ECLAZ II S4,SGG PLANICLEAR 4mm,21011,,Ar90,0.3127,0.0551,18.16,0.3176,0.6387,0.1406,83.84,-4.49,4.47,44.44,-3.28,-2.96,0.0941,Yes,Yes,0.325764,0.323797
EnthermalPlus,C272 4mm / Argon 13.45mm / C180 4mm / Vacuum 0.25mm / Clear 4mm,25.4,4 mm Clear,2012,LoEÂ² 272 S2,4mm Clear,2192,LoE 180 S4,Float Glass - 4mm,2002,,Ar90,0.3669,0.0646,15.47,0.345,0.626,0.1524,83.14,-3.75,4.51,46.02,-1.95,-3.96,0.0762,Yes,No,,
EnthermalPlus,C272 4mm / Argon 13.45mm / C270 4mm / Vacuum 0.25mm / Clear 4mm,25.4,4 mm Clear,2012,LoEÂ² 272 S2,4mm Clear,2027,LoEÂ² 270 S4,Float Glass - 4mm,2002,,Ar90,0.2845,0.0501,19.96,0.2701,0.5497,0.1325,78.93,-4.8,4.74,43.14,-2.7,-2.3,0.0421,Yes,No,,
EnthermalPlus,C272 4mm / Argon 13.45mm / C272 4mm / Vacuum 0.25mm / Clear 4mm,25.4,4 mm Clear,2012,LoEÂ² 272 S2,4 mm Clear,2012,LoEÂ² 272 S4,Float Glass - 4mm,2002,,Ar90,0.3031,0.0534,18.74,0.2918,0.5676,0.1234,79.92,-3.79,4.56,41.73,-1.33,-2.54,0.0526,Yes,No,,
EnthermalPlus,C272 4mm / Argon 13.45mm / C366 4mm / Vacuum 0.25mm / Clear 4mm,25.4,4 mm Clear,2012,LoEÂ² 272 S2,4mm Clear,2155,LoEÂ³ 366 S4,Float Glass - 4mm,2002,,Ar90,0.2415,0.0425,23.51,0.22,0.5113,0.126,76.67,-6.81,5.1,42.12,-1.43,-3.16,0.0152,Yes,No,,
EnthermalPlus,C272 4mm / Argon 13.36mm / SB60 4mm / Vacuum 0.25mm / Clear 4mm,25.41,4 mm Clear,2012,LoEÂ² 272 S2,Clear  4mm,5282,SolarbanÂ® 60 S4,Clear Float Glass,413,,Ar90,0.2837,0.05,20.02,0.286,0.5676,0.1245,79.94,-4.79,4.86,41.9,-1.55,-2.68,0.0561,Yes,No,,
EnthermalPlus,C272 4mm / Argon 13.36mm / SB70 4mm / Vacuum 0.25mm / Clear 4mm,25.41,4 mm Clear,2012,LoEÂ² 272 S2,SolarbanÂ® 70 glass  4mm,5433,SolarbanÂ® 70 S4,Clear Float Glass,413,,Ar90,0.2357,0.0415,24.09,0.2171,0.5197,0.141,77.13,-6.56,6.5,44.39,-3.19,-3.49,0.0208,Yes,No,,
EnthermalPlus,C272 4mm / Argon 13.25mm / LUMI 4mm / Vacuum 0.25mm / Clear 4mm,25.4,4 mm Clear,2012,LoEÂ² 272 S2,SGG ECLAZ II 4mm,20754,ECLAZ II S4,SGG PLANICLEAR 4mm,21011,,Ar90,0.3138,0.0553,18.09,0.3576,0.6595,0.1274,84.89,-3.37,4.29,42.44,-1.18,-3.31,0.1122,Yes,Yes,0.365494,0.325280
EnthermalPlus,C340 4mm / Argon 13.45mm / C180 4mm / Vacuum 0.25mm / Clear 4mm,25.4,4mm Clear,2165,LoEÂ³ 340 S2,4mm Clear,2192,LoE 180 S4,Float Glass - 4mm,2002,,Ar90,0.3639,0.0641,15.6,0.1425,0.3395,0.1466,65.24,-9.57,-3.73,45.41,-6.37,-13.71,0.0098,Yes,No,,
EnthermalPlus,C340 4mm / Argon 13.45mm / C270 4mm / Vacuum 0.25mm / Clear 4mm,25.4,4mm Clear,2165,LoEÂ³ 340 S2,4mm Clear,2027,LoEÂ² 270 S4,Float Glass - 4mm,2002,,Ar90,0.2825,0.0497,20.1,0.1239,0.298,0.1405,61.78,-9.98,-3.21,44.52,-6.51,-12.97,0.0051,Yes,No,,
EnthermalPlus,C340 4mm / Argon 13.45mm / C272 4mm / Vacuum 0.25mm / Clear 4mm,25.4,4mm Clear,2165,LoEÂ³ 340 S2,4 mm Clear,2012,LoEÂ² 272 S4,Float Glass - 4mm,2002,,Ar90,0.3009,0.053,18.87,0.1297,0.3071,0.1377,62.54,-9.26,-3.37,44.09,-6.01,-12.89,0.0064,Yes,No,,
EnthermalPlus,C340 4mm / Argon 13.45mm / C366 4mm / Vacuum 0.25mm / Clear 4mm,25.4,4mm Clear,2165,LoEÂ³ 340 S2,4mm Clear,2155,LoEÂ³ 366 S4,Float Glass - 4mm,2002,,Ar90,0.2401,0.0423,23.65,0.1106,0.2777,0.1385,59.97,-11.05,-3.02,44.2,-6.18,-12.89,0.0019,Yes,No,,
EnthermalPlus,C340 4mm / Argon 13.36mm / SB60 4mm / Vacuum 0.25mm / Clear 4mm,25.41,4mm Clear,2165,LoEÂ³ 340 S2,Clear  4mm,5282,SolarbanÂ® 60 S4,Clear Float Glass,413,,Ar90,0.2817,0.0496,20.15,0.1289,0.3074,0.1381,62.58,-10.07,-3.14,44.15,-5.98,-13.01,0.007,Yes,No,,
EnthermalPlus,C340 4mm / Argon 13.36mm / SB70 4mm / Vacuum 0.25mm / Clear 4mm,25.41,4mm Clear,2165,LoEÂ³ 340 S2,SolarbanÂ® 70 glass  4mm,5433,SolarbanÂ® 70 S4,Clear Float Glass,413,,Ar90,0.2343,0.0413,24.24,0.1104,0.2824,0.1431,60.35,-11.03,-1.72,44.89,-6.93,-13.09,0.0026,Yes,No,,
EnthermalPlus,C340 4mm / Argon 13.25mm / LUMI 4mm / Vacuum 0.25mm / Clear 4mm,25.4,4mm Clear,2165,LoEÂ³ 340 S2,SGG ECLAZ II 4mm,20754,ECLAZ II S4,SGG PLANICLEAR 4mm,21011,,Ar90,0.3115,0.0549,18.23,0.1469,0.3568,0.139,66.61,-9.42,-4.0,44.32,-5.97,-13.38,0.0148,Yes,Yes,0.159189,0.322288
EnthermalPlus,C366 4mm / Argon 13.45mm / C180 4mm / Vacuum 0.25mm / Clear 4mm,25.4,4mm Clear,2155,LoEÂ³ 366 S2,4mm Clear,2192,LoE 180 S4,Float Glass - 4mm,2002,,Ar90,0.362,0.0638,15.69,0.2294,0.5639,0.1483,79.77,-6.88,4.98,45.46,-2.59,-4.39,0.023,Yes,No,,
EnthermalPlus,C366 4mm / Argon 13.45mm / C270 4mm / Vacuum 0.25mm / Clear 4mm,25.4,4mm Clear,2155,LoEÂ³ 366 S2,4mm Clear,2027,LoEÂ² 270 S4,Float Glass - 4mm,2002,,Ar90,0.2812,0.0495,20.19,0.2006,0.4954,0.1319,75.72,-7.66,5.2,43.07,-2.9,-3.3,0.0121,Yes,No,,
EnthermalPlus,C366 4mm / Argon 13.45mm / C272 4mm / Vacuum 0.25mm / Clear 4mm,25.4,4mm Clear,2155,LoEÂ³ 366 S2,4 mm Clear,2012,LoEÂ² 272 S4,Float Glass - 4mm,2002,,Ar90,0.2995,0.0527,18.96,0.2101,0.5113,0.1246,76.67,-6.79,5.09,41.92,-1.6,-3.47,0.015,Yes,No,,
EnthermalPlus,C366 4mm / Argon 13.45mm / C366 4mm / Vacuum 0.25mm / Clear 4mm,25.4,4mm Clear,2155,LoEÂ³ 366 S2,4mm Clear,2155,LoEÂ³ 366 S4,Float Glass - 4mm,2002,,Ar90,0.2391,0.0421,23.75,0.1777,0.4612,0.1266,73.57,-9.3,5.39,42.22,-2.0,-3.67,0.0045,Yes,No,,
EnthermalPlus,C366 4mm / Argon 13.36mm / SB60 4mm / Vacuum 0.25mm / Clear 4mm,25.41,4mm Clear,2155,LoEÂ³ 366 S2,Clear  4mm,5282,SolarbanÂ® 60 S4,Clear Float Glass,413,,Ar90,0.2805,0.0494,20.24,0.2091,0.5115,0.1255,76.69,-7.73,5.36,42.07,-1.69,-3.64,0.0165,Yes,No,,
EnthermalPlus,C366 4mm / Argon 13.36mm / SB70 4mm / Vacuum 0.25mm / Clear 4mm,25.41,4mm Clear,2155,LoEÂ³ 366 S2,SolarbanÂ® 70 glass  4mm,5433,SolarbanÂ® 70 S4,Clear Float Glass,413,,Ar90,0.2334,0.0411,24.33,0.1775,0.4689,0.1388,74.01,-9.07,6.81,44.08,-3.91,-3.78,0.0061,Yes,No,,
EnthermalPlus,C366 4mm / Argon 13.25mm / LUMI 4mm / Vacuum 0.25mm / Clear 4mm,25.4,4mm Clear,2155,LoEÂ³ 366 S2,SGG ECLAZ II 4mm,20754,ECLAZ II S4,SGG PLANICLEAR 4mm,21011,,Ar90,0.3101,0.0546,18.31,0.2386,0.5939,0.1278,81.45,-6.63,4.83,42.5,-1.45,-4.26,0.0346,Yes,Yes,0.247103,0.320390
EnthermalPlus,Q452 4mm / Argon 13.45mm / C180 4mm / Vacuum 0.25mm / Clear 4mm,25.4,4mm Clear,2105,Quad LoE 452 S2,4mm Clear,2192,LoE 180 S4,Float Glass - 4mm,2002,,Ar90,0.3615,0.0637,15.71,0.181,0.4566,0.12,73.32,-8.94,5.15,41.39,-4.31,-2.97,0.0066,Yes,No,,
EnthermalPlus,Q452 4mm / Argon 13.45mm / C270 4mm / Vacuum 0.25mm / Clear 4mm,25.4,4mm Clear,2105,Quad LoE 452 S2,4mm Clear,2027,LoEÂ² 270 S4,Float Glass - 4mm,2002,,Ar90,0.281,0.0495,20.21,0.1592,0.4006,0.1093,69.51,-9.52,5.28,39.61,-4.34,-2.16,0.0037,Yes,No,,
EnthermalPlus,Q452 4mm / Argon 13.45mm / C272 4mm / Vacuum 0.25mm / Clear 4mm,25.4,4mm Clear,2105,Quad LoE 452 S2,4 mm Clear,2012,LoEÂ² 272 S4,Float Glass - 4mm,2002,,Ar90,0.2992,0.0527,18.98,0.1662,0.4132,0.1044,70.37,-8.71,5.22,38.74,-3.3,-2.24,0.0046,Yes,No,,
EnthermalPlus,Q452 4mm / Argon 13.45mm / C366 4mm / Vacuum 0.25mm / Clear 4mm,25.4,4mm Clear,2105,Quad LoE 452 S2,4mm Clear,2155,LoEÂ³ 366 S4,Float Glass - 4mm,2002,,Ar90,0.2389,0.0421,23.77,0.1426,0.373,0.1057,67.5,-10.92,5.37,38.97,-3.67,-2.27,0.0013,Yes,No,,
EnthermalPlus,Q452 4mm / Argon 13.36mm / SB60 4mm / Vacuum 0.25mm / Clear 4mm,25.41,4mm Clear,2105,Quad LoE 452 S2,Clear  4mm,5282,SolarbanÂ® 60 S4,Clear Float Glass,413,,Ar90,0.2802,0.0494,20.26,0.1656,0.4134,0.105,70.4,-9.58,5.45,38.85,-3.35,-2.39,0.0049,Yes,No,,
EnthermalPlus,Q452 4mm / Argon 13.36mm / SB70 4mm / Vacuum 0.25mm / Clear 4mm,25.41,4mm Clear,2105,Quad LoE 452 S2,SolarbanÂ® 70 glass  4mm,5433,SolarbanÂ® 70 S4,Clear Float Glass,413,,Ar90,0.2332,0.0411,24.35,0.1424,0.3794,0.1138,67.93,-10.8,6.75,40.37,-5.26,-2.32,0.0018,Yes,No,,
EnthermalPlus,Q452 4mm / Argon 13.25mm / LUMI 4mm / Vacuum 0.25mm / Clear 4mm,25.4,4mm Clear,2105,Quad LoE 452 S2,SGG ECLAZ II 4mm,20754,ECLAZ II S4,SGG PLANICLEAR 4mm,21011,,Ar90,0.3097,0.0545,18.33,0.1873,0.4801,0.1065,74.84,-8.7,4.99,39.18,-3.21,-2.95,0.0098,Yes,Yes,0.198777,0.319931
EnthermalPlus,SB60 4mm / Argon 13.44mm / C180 4mm / Vacuum 0.25mm / Clear 4mm,25.39,Clear  4mm,5282,SolarbanÂ® 60 S2,4mm Clear,2192,LoE 180 S4,Float Glass - 4mm,2002,,Ar90,0.3654,0.0643,15.54,0.333,0.6339,0.1544,83.57,-4.48,4.71,46.29,-2.44,-4.1,0.0899,Yes,No,,
EnthermalPlus,SB60 4mm / Argon 13.44mm / C270 4mm / Vacuum 0.25mm / Clear 4mm,25.39,Clear  4mm,5282,SolarbanÂ® 60 S2,4mm Clear,2027,LoEÂ² 270 S4,Float Glass - 4mm,2002,,Ar90,0.2834,0.0499,20.03,0.2671,0.5566,0.1339,79.34,-5.5,4.92,43.36,-3.11,-2.49,0.0469,Yes,No,,
EnthermalPlus,SB60 4mm / Argon 13.44mm / C272 4mm / Vacuum 0.25mm / Clear 4mm,25.39,Clear  4mm,5282,SolarbanÂ® 60 S2,4 mm Clear,2012,LoEÂ² 272 S4,Float Glass - 4mm,2002,,Ar90,0.3019,0.0532,18.81,0.287,0.5746,0.1246,80.34,-4.49,4.75,41.92,-1.68,-2.74,0.0569,Yes,No,,
EnthermalPlus,SB60 4mm / Argon 13.44mm / C366 4mm / Vacuum 0.25mm / Clear 4mm,25.39,Clear  4mm,5282,SolarbanÂ® 60 S2,4mm Clear,2155,LoEÂ³ 366 S4,Float Glass - 4mm,2002,,Ar90,0.2408,0.0424,23.58,0.2203,0.5178,0.1272,77.08,-7.48,5.26,42.32,-1.83,-3.3,0.017,Yes,No,,
EnthermalPlus,SB60 4mm / Argon 13.34mm / SB60 4mm / Vacuum 0.25mm / Clear 4mm,25.39,Clear  4mm,5282,SolarbanÂ® 60 S2,Clear  4mm,5282,SolarbanÂ® 60 S4,Clear Float Glass,413,,Ar90,0.2827,0.0498,20.09,0.2823,0.5747,0.1258,80.36,-5.49,5.05,42.1,-1.89,-2.89,0.0646,Yes,No,,
EnthermalPlus,SB60 4mm / Argon 13.34mm / SB70 4mm / Vacuum 0.25mm / Clear 4mm,25.39,Clear  4mm,5282,SolarbanÂ® 60 S2,SolarbanÂ® 70 glass  4mm,5433,SolarbanÂ® 70 S4,Clear Float Glass,413,,Ar90,0.235,0.0414,24.17,0.2175,0.5263,0.1427,77.54,-7.24,6.68,44.64,-3.72,-3.57,0.0231,Yes,No,,
EnthermalPlus,SB60 4mm / Argon 13.24mm / LUMI 4mm / Vacuum 0.25mm / Clear 4mm,25.39,Clear  4mm,5282,SolarbanÂ® 60 S2,SGG ECLAZ II 4mm,20754,ECLAZ II S4,SGG PLANICLEAR 4mm,21011,,Ar90,0.3126,0.0551,18.16,0.3459,0.6678,0.1287,85.32,-4.11,4.49,42.65,-1.53,-3.55,0.1368,Yes,No,,
EnthermalPlus,SB60 Solargray 4mm / Argon 13.44mm / C180 4mm / Vacuum 0.25mm / Clear 4mm,25.39,SolargrayÂ®  4mm,5287,SolarbanÂ® 60 S2,4mm Clear,2192,LoE 180 S4,Float Glass - 4mm,2002,,Ar90,0.3654,0.0643,15.54,0.2242,0.3926,0.086,68.84,-2.56,2.63,35.23,-0.39,-3.71,0.0515,Yes,No,,
EnthermalPlus,SB60 Solargray 4mm / Argon 13.44mm / C270 4mm / Vacuum 0.25mm / Clear 4mm,25.39,SolargrayÂ®  4mm,5287,SolarbanÂ® 60 S2,4mm Clear,2027,LoEÂ² 270 S4,Float Glass - 4mm,2002,,Ar90,0.2834,0.0499,20.03,0.1786,0.3449,0.0782,65.25,-3.49,2.87,33.6,-0.81,-2.6,0.0277,Yes,No,,
EnthermalPlus,SB60 Solargray 4mm / Argon 13.44mm / C272 4mm / Vacuum 0.25mm / Clear 4mm,25.39,SolargrayÂ®  4mm,5287,SolarbanÂ® 60 S2,4 mm Clear,2012,LoEÂ² 272 S4,Float Glass - 4mm,2002,,Ar90,0.3019,0.0532,18.81,0.1924,0.3562,0.0746,66.11,-2.63,2.69,32.82,-0.09,-2.7,0.0341,Yes,No,,
EnthermalPlus,SB60 Solargray 4mm / Argon 13.44mm / C366 4mm / Vacuum 0.25mm / Clear 4mm,25.39,SolargrayÂ®  4mm,5287,SolarbanÂ® 60 S2,4mm Clear,2155,LoEÂ³ 366 S4,Float Glass - 4mm,2002,,Ar90,0.2408,0.0424,23.58,0.1458,0.3209,0.0757,63.32,-5.24,3.26,33.05,-0.06,-3.11,0.0099,Yes,No,,
EnthermalPlus,SB60 Solargray 4mm / Argon 13.34mm / SB60 4mm / Vacuum 0.25mm / Clear 4mm,25.39,SolargrayÂ®  4mm,5287,SolarbanÂ® 60 S2,Clear  4mm,5282,SolarbanÂ® 60 S4,Clear Float Glass,413,,Ar90,0.2827,0.0498,20.09,0.1887,0.3562,0.0751,66.12,-3.47,2.96,32.92,-0.23,-2.77,0.0377,Yes,No,,
EnthermalPlus,SB60 Solargray 4mm / Argon 13.34mm / SB70 4mm / Vacuum 0.25mm / Clear 4mm,25.39,SolargrayÂ®  4mm,5287,SolarbanÂ® 60 S2,SolarbanÂ® 70 glass  4mm,5433,SolarbanÂ® 70 S4,Clear Float Glass,413,,Ar90,0.235,0.0414,24.17,0.1433,0.3261,0.0817,63.7,-5.05,4.45,34.32,-0.95,-3.39,0.0136,Yes,No,,
EnthermalPlus,SB60 Solargray 4mm / Argon 13.24mm / LUMI 4mm / Vacuum 0.25mm / Clear 4mm,25.39,SolargrayÂ®  4mm,5287,SolarbanÂ® 60 S2,SGG ECLAZ II 4mm,20754,ECLAZ II S4,SGG PLANICLEAR 4mm,21011,,Ar90,0.3126,0.0551,18.16,0.2312,0.4139,0.0762,70.35,-2.22,2.39,33.2,-0.03,-3.14,0.0762,Yes,No,,
EnthermalPlus,SB70 4mm / Argon 13.44mm / C180 4mm / Vacuum 0.25mm / Clear 4mm,25.39,SolarbanÂ® 70 glass  4mm,5433,SolarbanÂ® 70 S2,4mm Clear,2192,LoE 180 S4,Float Glass - 4mm,2002,,Ar90,0.3616,0.0637,15.7,0.2285,0.5806,0.1735,80.66,-6.33,6.17,48.8,-4.3,-4.92,0.033,Yes,No,,
EnthermalPlus,SB70 4mm / Argon 13.44mm / C270 4mm / Vacuum 0.25mm / Clear 4mm,25.39,SolarbanÂ® 70 glass  4mm,5433,SolarbanÂ® 70 S2,4mm Clear,2027,LoEÂ² 270 S4,Float Glass - 4mm,2002,,Ar90,0.281,0.0495,20.21,0.2013,0.5097,0.1562,76.55,-7.14,6.43,46.54,-4.8,-4.14,0.0169,Yes,No,,
EnthermalPlus,SB70 4mm / Argon 13.44mm / C272 4mm / Vacuum 0.25mm / Clear 4mm,25.39,SolarbanÂ® 70 glass  4mm,5433,SolarbanÂ® 70 S2,4 mm Clear,2012,LoEÂ² 272 S4,Float Glass - 4mm,2002,,Ar90,0.2992,0.0527,18.98,0.2104,0.5259,0.1485,77.5,-6.23,6.33,45.47,-3.64,-4.41,0.0214,Yes,No,,
EnthermalPlus,SB70 4mm / Argon 13.44mm / C366 4mm / Vacuum 0.25mm / Clear 4mm,25.39,SolarbanÂ® 70 glass  4mm,5433,SolarbanÂ® 70 S2,4mm Clear,2155,LoEÂ³ 366 S4,Float Glass - 4mm,2002,,Ar90,0.2389,0.0421,23.77,0.1798,0.4744,0.1505,74.37,-8.79,6.65,45.75,-3.97,-4.67,0.0065,Yes,No,,
EnthermalPlus,SB70 4mm / Argon 13.34mm / SB60 4mm / Vacuum 0.25mm / Clear 4mm,25.39,SolarbanÂ® 70 glass  4mm,5433,SolarbanÂ® 70 S2,Clear  4mm,5282,SolarbanÂ® 60 S4,Clear Float Glass,413,,Ar90,0.2802,0.0494,20.26,0.2095,0.526,0.1495,77.52,-7.18,6.6,45.61,-3.73,-4.52,0.0231,Yes,No,,
EnthermalPlus,SB70 4mm / Argon 13.34mm / SB70 4mm / Vacuum 0.25mm / Clear 4mm,25.39,SolarbanÂ® 70 glass  4mm,5433,SolarbanÂ® 70 S2,SolarbanÂ® 70 glass  4mm,5433,SolarbanÂ® 70 S4,Clear Float Glass,413,,Ar90,0.2332,0.0411,24.35,0.1804,0.4827,0.1634,74.84,-8.54,8.0,47.48,-5.67,-4.64,0.0089,Yes,No,,
EnthermalPlus,SB70 4mm / Argon 13.24mm / LUMI 4mm / Vacuum 0.25mm / Clear 4mm,25.39,SolarbanÂ® 70 glass  4mm,5433,SolarbanÂ® 70 S2,SGG ECLAZ II 4mm,20754,ECLAZ II S4,SGG PLANICLEAR 4mm,21011,,Ar90,0.3097,0.0545,18.33,0.2376,0.6109,0.1519,82.32,-6.06,6.13,46.01,-3.45,-4.99,0.0493,Yes,No,,
EnthermalPlus,LUMI 4mm / Argon 13.35mm / C180 4mm / Vacuum 0.25mm / Clear 4mm,25.4,SGG ECLAZ II 4mm,20754,ECLAZ II S2,4mm Clear,2192,LoE 180 S4,Float Glass - 4mm,2002,,Ar90,0.3681,0.0648,15.43,0.5201,0.7238,0.1743,88.1,-3.59,4.02,49.02,-2.1,-5.68,0.1835,Yes,Yes,0.525297,0.382621
EnthermalPlus,LUMI 4mm / Argon 13.35mm / C270 4mm / Vacuum 0.25mm / Clear 4mm,25.4,SGG ECLAZ II 4mm,20754,ECLAZ II S2,4mm Clear,2027,LoEÂ² 270 S4,Float Glass - 4mm,2002,,Ar90,0.2852,0.0502,19.91,0.3483,0.6354,0.1478,83.67,-4.78,4.33,45.49,-3.0,-3.64,0.09,Yes,Yes,0.356370,0.294887
EnthermalPlus,LUMI 4mm / Argon 13.35mm / C272 4mm / Vacuum 0.25mm / Clear 4mm,25.4,SGG ECLAZ II 4mm,20754,ECLAZ II S2,4 mm Clear,2012,LoEÂ² 272 S4,Float Glass - 4mm,2002,,Ar90,0.3039,0.0535,18.68,0.3867,0.6561,0.1356,84.72,-3.7,4.16,43.72,-1.35,-3.95,0.1076,Yes,Yes,0.394567,0.314902
EnthermalPlus,LUMI 4mm / Argon 13.35mm / C366 4mm / Vacuum 0.25mm / Clear 4mm,25.4,SGG ECLAZ II 4mm,20754,ECLAZ II S2,4mm Clear,2155,LoEÂ³ 366 S4,Float Glass - 4mm,2002,,Ar90,0.2421,0.0426,23.45,0.2681,0.5909,0.1391,81.29,-6.94,4.72,44.23,-1.38,-4.7,0.0334,Yes,Yes,0.276348,0.248305
EnthermalPlus,LUMI 4mm / Argon 13.25mm / SB60 4mm / Vacuum 0.25mm / Clear 4mm,25.41,SGG ECLAZ II 4mm,20754,ECLAZ II S2,Clear  4mm,5282,SolarbanÂ® 60 S4,Clear Float Glass,413,,Ar90,0.2845,0.0501,19.96,0.3745,0.6562,0.137,84.74,-4.75,4.47,43.93,-1.65,-4.13,0.1277,Yes,No,,
EnthermalPlus,LUMI 4mm / Argon 13.25mm / SB70 4mm / Vacuum 0.25mm / Clear 4mm,25.41,SGG ECLAZ II 4mm,20754,ECLAZ II S2,SolarbanÂ® 70 glass  4mm,5433,SolarbanÂ® 70 S4,Clear Float Glass,413,,Ar90,0.2362,0.0416,24.04,0.2634,0.6006,0.1593,81.77,-6.68,6.15,47.05,-3.45,-5.04,0.0452,Yes,No,,
EnthermalPlus,LUMI 4mm / Argon 13.15mm / LUMI 4mm / Vacuum 0.25mm / Clear 4mm,25.4,SGG ECLAZ II 4mm,20754,ECLAZ II S2,SGG ECLAZ II 4mm,20754,ECLAZ II S4,SGG PLANICLEAR 4mm,21011,,Ar90,0.3147,0.0554,18.04,0.5272,0.7627,0.141,89.94,-3.21,3.84,44.62,-1.19,-4.92,0.2907,Yes,Yes,0.531951,0.326494
EnthermalPlus,ZEN 4mm / Argon 13.35mm / C180 4mm / Vacuum 0.25mm / Clear 4mm,25.4,SGG ECLAZ ONE II 4mm,20762,ECLAZ ONE II S2,4mm Clear,2192,LoE 180 S4,Float Glass - 4mm,2002,,Ar90,0.363,0.0639,15.64,0.4381,0.687,0.2302,86.26,-3.7,5.05,55.39,-1.82,-7.69,0.1713,Yes,Yes,0.442299,0.375741
EnthermalPlus,ZEN 4mm / Argon 13.35mm / C270 4mm / Vacuum 0.25mm / Clear 4mm,25.4,SGG ECLAZ ONE II 4mm,20762,ECLAZ ONE II S2,4mm Clear,2027,LoEÂ² 270 S4,Float Glass - 4mm,2002,,Ar90,0.282,0.0497,20.14,0.3168,0.6022,0.2063,81.86,-4.86,5.43,52.81,-2.41,-6.61,0.0851,Yes,Yes,0.323368,0.290733
EnthermalPlus,ZEN 4mm / Argon 13.35mm / C272 4mm / Vacuum 0.25mm / Clear 4mm,25.4,SGG ECLAZ ONE II 4mm,20762,ECLAZ ONE II S2,4 mm Clear,2012,LoEÂ² 272 S4,Float Glass - 4mm,2002,,Ar90,0.3003,0.0529,18.91,0.3473,0.6214,0.1955,82.86,-3.79,5.3,51.56,-1.21,-6.98,0.1013,Yes,Yes,0.353558,0.310185
EnthermalPlus,ZEN 4mm / Argon 13.35mm / C366 4mm / Vacuum 0.25mm / Clear 4mm,25.4,SGG ECLAZ ONE II 4mm,20762,ECLAZ ONE II S2,4mm Clear,2155,LoEÂ³ 366 S4,Float Glass - 4mm,2002,,Ar90,0.2397,0.0422,23.69,0.2496,0.5598,0.1985,79.51,-6.93,5.8,51.91,-1.27,-7.44,0.0312,Yes,Yes,0.256536,0.245321
EnthermalPlus,ZEN 4mm / Argon 13.25mm / SB60 4mm / Vacuum 0.25mm / Clear 4mm,25.41,SGG ECLAZ ONE II 4mm,20762,ECLAZ ONE II S2,Clear  4mm,5282,SolarbanÂ® 60 S4,Clear Float Glass,413,,Ar90,0.2813,0.0495,20.19,0.3378,0.6215,0.1968,82.88,-4.81,5.59,51.71,-1.42,-7.07,0.1204,Yes,No,,
EnthermalPlus,ZEN 4mm / Argon 13.25mm / SB70 4mm / Vacuum 0.25mm / Clear 4mm,25.41,SGG ECLAZ ONE II 4mm,20762,ECLAZ ONE II S2,SolarbanÂ® 70 glass  4mm,5433,SolarbanÂ® 70 S4,Clear Float Glass,413,,Ar90,0.2339,0.0412,24.27,0.2459,0.5697,0.2167,80.02,-6.69,7.15,53.93,-2.84,-7.44,0.0421,Yes,No,,
EnthermalPlus,ZEN 4mm / Argon 13.15mm / LUMI 4mm / Vacuum 0.25mm / Clear 4mm,25.4,SGG ECLAZ ONE II 4mm,20762,ECLAZ ONE II S2,SGG ECLAZ II 4mm,20754,ECLAZ II S4,SGG PLANICLEAR 4mm,21011,,Ar90,0.3109,0.0548,18.26,0.45,0.7225,0.2003,87.99,-3.33,5.0,52.19,-1.08,-7.53,0.27,Yes,Yes,0.453828,0.321558
EnthermalPlus,XTREME 4mm / Argon 13.35mm / C180 4mm / Vacuum 0.25mm / Clear 4mm,25.4,SGG COOL-LITE XTREME 61-29 II 4mm,20979,COOL-LITE XTREME 61-29 II S2,4mm Clear,2192,LoE 180 S4,Float Glass - 4mm,2002,,Ar90,0.3629,0.0639,15.65,0.2122,0.5369,0.1443,78.36,-6.13,1.38,45.07,-3.04,-7.75,0.1044,Yes,Yes,0.224440,0.375595
EnthermalPlus,XTREME 4mm / Argon 13.35mm / C270 4mm / Vacuum 0.25mm / Clear 4mm,25.4,SGG COOL-LITE XTREME 61-29 II 4mm,20979,COOL-LITE XTREME 61-29 II S2,4mm Clear,2027,LoEÂ² 270 S4,Float Glass - 4mm,2002,,Ar90,0.2819,0.0496,20.14,0.1878,0.4713,0.1294,74.34,-6.82,1.8,42.84,-3.66,-6.42,0.0531,Yes,Yes,0.197981,0.290644
EnthermalPlus,XTREME 4mm / Argon 13.35mm / C272 4mm / Vacuum 0.25mm / Clear 4mm,25.4,SGG COOL-LITE XTREME 61-29 II 4mm,20979,COOL-LITE XTREME 61-29 II S2,4 mm Clear,2012,LoEÂ² 272 S4,Float Glass - 4mm,2002,,Ar90,0.3002,0.0529,18.91,0.1958,0.486,0.1227,75.25,-5.88,1.6,41.77,-2.44,-6.54,0.0646,Yes,Yes,0.206515,0.310085
EnthermalPlus,XTREME 4mm / Argon 13.35mm / C366 4mm / Vacuum 0.25mm / Clear 4mm,25.4,SGG COOL-LITE XTREME 61-29 II 4mm,20979,COOL-LITE XTREME 61-29 II S2,4mm Clear,2155,LoEÂ³ 366 S4,Float Glass - 4mm,2002,,Ar90,0.2396,0.0422,23.7,0.1684,0.4387,0.1244,72.21,-8.43,2.24,42.05,-2.69,-6.99,0.0196,Yes,Yes,0.177321,0.245258
EnthermalPlus,XTREME 4mm / Argon 13.25mm / SB60 4mm / Vacuum 0.25mm / Clear 4mm,25.41,SGG COOL-LITE XTREME 61-29 II 4mm,20979,COOL-LITE XTREME 61-29 II S2,Clear  4mm,5282,SolarbanÂ® 60 S4,Clear Float Glass,413,,Ar90,0.2812,0.0495,20.19,0.1953,0.4862,0.1236,75.28,-6.84,1.89,41.91,-2.51,-6.65,0.0739,Yes,No,,
EnthermalPlus,XTREME 4mm / Argon 13.25mm / SB70 4mm / Vacuum 0.25mm / Clear 4mm,25.41,SGG COOL-LITE XTREME 61-29 II 4mm,20979,COOL-LITE XTREME 61-29 II S2,SolarbanÂ® 70 glass  4mm,5433,SolarbanÂ® 70 S4,Clear Float Glass,413,,Ar90,0.2339,0.0412,24.28,0.1698,0.4465,0.1354,72.68,-8.23,3.6,43.75,-4.4,-7.33,0.0266,Yes,No,,
EnthermalPlus,XTREME 4mm / Argon 13.15mm / LUMI 4mm / Vacuum 0.25mm / Clear 4mm,25.4,SGG COOL-LITE XTREME 61-29 II 4mm,20979,COOL-LITE XTREME 61-29 II S2,SGG ECLAZ II 4mm,20754,ECLAZ II S4,SGG PLANICLEAR 4mm,21011,,Ar90,0.3108,0.0547,18.27,0.2211,0.5646,0.1258,79.97,-5.76,1.14,42.34,-2.37,-7.18,0.1599,Yes,Yes,0.231501,0.321454
EnthermalPlus,C180 4mm / Argon 13.45mm / Clear 4mm / Vacuum 0.25mm / C180 4mm,25.4,4mm Clear,2192,LoE 180 S2,Float Glass - 4mm,2002,,4mm Clear,2192,LoE 180 S5,Ar90,0.3723,0.0656,15.25,0.5357,0.6906,0.202,86.47,-3.58,4.22,52.26,-1.84,-7.04,0.1252,Yes,No,,
EnthermalPlus,C180 4mm / Argon 13.45mm / Clear 4mm / Vacuum 0.25mm / C270 4mm,25.4,4mm Clear,2192,LoE 180 S2,Float Glass - 4mm,2002,,4mm Clear,2027,LoEÂ² 270 S5,Ar90,0.2879,0.0507,19.72,0.4035,0.6065,0.1919,82.12,-4.88,4.69,51.04,-5.7,-2.9,0.063,Yes,No,,
EnthermalPlus,C180 4mm / Argon 13.45mm / Clear 4mm / Vacuum 0.25mm / C272 4mm,25.4,4mm Clear,2192,LoE 180 S2,Float Glass - 4mm,2002,,4 mm Clear,2012,LoEÂ² 272 S5,Ar90,0.3069,0.0541,18.5,0.4313,0.6258,0.1801,83.13,-3.74,4.5,49.63,-2.45,-4.05,0.0765,Yes,No,,
EnthermalPlus,C180 4mm / Argon 13.45mm / Clear 4mm / Vacuum 0.25mm / C366 4mm,25.4,4mm Clear,2192,LoE 180 S2,Float Glass - 4mm,2002,,4mm Clear,2155,LoEÂ³ 366 S5,Ar90,0.2441,0.043,23.26,0.3502,0.5637,0.1835,79.76,-6.87,4.98,50.01,-1.04,-4.89,0.0231,Yes,No,,
EnthermalPlus,C180 4mm / Argon 13.36mm / Clear 4mm / Vacuum 0.25mm / SB60 4mm,25.41,4mm Clear,2192,LoE 180 S2,Clear Float Glass,413,,Clear  4mm,5282,SolarbanÂ® 60 S5,Ar90,0.287,0.0506,19.78,0.4166,0.626,0.1822,83.15,-4.78,4.83,49.85,-2.9,-3.48,0.089,Yes,No,,
EnthermalPlus,C180 4mm / Argon 13.36mm / Clear 4mm / Vacuum 0.25mm / SB70 4mm,25.41,4mm Clear,2192,LoE 180 S2,Clear Float Glass,413,,SolarbanÂ® 70 glass  4mm,5433,SolarbanÂ® 70 S5,Ar90,0.2381,0.0419,23.85,0.326,0.5732,0.1975,80.25,-6.61,6.29,51.69,-2.53,-6.78,0.0329,Yes,No,,
EnthermalPlus,C180 4mm / Argon 13.25mm / Clear 4mm / Vacuum 0.25mm / LUMI 4mm,25.4,4mm Clear,2192,LoE 180 S2,SGG PLANICLEAR 4mm,21011,,SGG ECLAZ II 4mm,20754,ECLAZ II S5,Ar90,0.3178,0.056,17.87,0.5433,0.7271,0.1791,88.25,-3.21,4.11,49.56,-1.18,-6.26,0.1938,Yes,Yes,0.547829,0.330382
EnthermalPlus,C270 4mm / Argon 13.45mm / Clear 4mm / Vacuum 0.25mm / C180 4mm,25.4,4mm Clear,2027,LoEÂ² 270 S2,Float Glass - 4mm,2002,,4mm Clear,2192,LoE 180 S5,Ar90,0.3655,0.0644,15.54,0.3171,0.6065,0.1596,82.12,-4.88,4.69,47.03,-3.52,-3.7,0.063,Yes,No,,
EnthermalPlus,C270 4mm / Argon 13.45mm / Clear 4mm / Vacuum 0.25mm / C270 4mm,25.4,4mm Clear,2027,LoEÂ² 270 S2,Float Glass - 4mm,2002,,4mm Clear,2027,LoEÂ² 270 S5,Ar90,0.2835,0.0499,20.03,0.2966,0.533,0.1518,77.98,-5.89,4.96,45.92,-7.02,0.15,0.0344,Yes,No,,
EnthermalPlus,C270 4mm / Argon 13.45mm / Clear 4mm / Vacuum 0.25mm / C272 4mm,25.4,4mm Clear,2027,LoEÂ² 270 S2,Float Glass - 4mm,2002,,4 mm Clear,2012,LoEÂ² 272 S5,Ar90,0.302,0.0532,18.8,0.3061,0.55,0.1426,78.94,-4.85,4.78,44.63,-4.08,-0.83,0.0422,Yes,No,,
EnthermalPlus,C270 4mm / Argon 13.45mm / Clear 4mm / Vacuum 0.25mm / C366 4mm,25.4,4mm Clear,2027,LoEÂ² 270 S2,Float Glass - 4mm,2002,,4mm Clear,2155,LoEÂ³ 366 S5,Ar90,0.2408,0.0424,23.58,0.2755,0.4957,0.1451,75.74,-7.7,5.24,44.97,-2.9,-1.63,0.0122,Yes,No,,
EnthermalPlus,C270 4mm / Argon 13.36mm / Clear 4mm / Vacuum 0.25mm / SB60 4mm,25.41,4mm Clear,2027,LoEÂ² 270 S2,Clear Float Glass,413,,Clear  4mm,5282,SolarbanÂ® 60 S5,Ar90,0.2827,0.0498,20.09,0.3004,0.5501,0.1443,78.97,-5.83,5.08,44.84,-4.44,-0.31,0.0465,Yes,No,,
EnthermalPlus,C270 4mm / Argon 13.36mm / Clear 4mm / Vacuum 0.25mm / SB70 4mm,25.41,4mm Clear,2027,LoEÂ² 270 S2,Clear Float Glass,413,,SolarbanÂ® 70 glass  4mm,5433,SolarbanÂ® 70 S5,Ar90,0.235,0.0414,24.17,0.2586,0.5039,0.1559,76.2,-7.5,6.64,46.49,-4.37,-3.4,0.0169,Yes,No,,
EnthermalPlus,C270 4mm / Argon 13.25mm / Clear 4mm / Vacuum 0.25mm / LUMI 4mm,25.4,4mm Clear,2027,LoEÂ² 270 S2,SGG PLANICLEAR 4mm,21011,,SGG ECLAZ II 4mm,20754,ECLAZ II S5,Ar90,0.3127,0.0551,18.16,0.3283,0.6388,0.1418,83.84,-4.49,4.48,44.57,-2.89,-2.89,0.0944,Yes,Yes,0.335914,0.323797
EnthermalPlus,C272 4mm / Argon 13.45mm / Clear 4mm / Vacuum 0.25mm / C180 4mm,25.4,4 mm Clear,2012,LoEÂ² 272 S2,Float Glass - 4mm,2002,,4mm Clear,2192,LoE 180 S5,Ar90,0.367,0.0646,15.47,0.3585,0.6258,0.1477,83.13,-3.74,4.5,45.36,-1.4,-4.24,0.0765,Yes,No,,
EnthermalPlus,C272 4mm / Argon 13.45mm / Clear 4mm / Vacuum 0.25mm / C270 4mm,25.4,4 mm Clear,2012,LoEÂ² 272 S2,Float Glass - 4mm,2002,,4mm Clear,2027,LoEÂ² 270 S5,Ar90,0.2845,0.0501,19.96,0.3239,0.55,0.1393,78.94,-4.85,4.78,44.11,-5.39,0.24,0.0422,Yes,No,,
EnthermalPlus,C272 4mm / Argon 13.45mm / Clear 4mm / Vacuum 0.25mm / C272 4mm,25.4,4 mm Clear,2012,LoEÂ² 272 S2,Float Glass - 4mm,2002,,4 mm Clear,2012,LoEÂ² 272 S5,Ar90,0.3031,0.0534,18.73,0.3367,0.5678,0.1296,79.94,-3.81,4.58,42.66,-2.06,-0.9,0.0528,Yes,No,,
EnthermalPlus,C272 4mm / Argon 13.45mm / Clear 4mm / Vacuum 0.25mm / C366 4mm,25.4,4 mm Clear,2012,LoEÂ² 272 S2,Float Glass - 4mm,2002,,4mm Clear,2155,LoEÂ³ 366 S5,Ar90,0.2416,0.0425,23.51,0.2953,0.5115,0.1323,76.68,-6.8,5.12,43.05,-0.67,-1.86,0.0151,Yes,No,,
EnthermalPlus,C272 4mm / Argon 13.36mm / Clear 4mm / Vacuum 0.25mm / SB60 4mm,25.41,4 mm Clear,2012,LoEÂ² 272 S2,Clear Float Glass,413,,Clear  4mm,5282,SolarbanÂ® 60 S5,Ar90,0.2837,0.05,20.02,0.3294,0.5679,0.1313,79.95,-4.81,4.9,42.9,-2.51,-0.29,0.0566,Yes,No,,
EnthermalPlus,C272 4mm / Argon 13.36mm / Clear 4mm / Vacuum 0.25mm / SB70 4mm,25.41,4 mm Clear,2012,LoEÂ² 272 S2,Clear Float Glass,413,,SolarbanÂ® 70 glass  4mm,5433,SolarbanÂ® 70 S5,Ar90,0.2357,0.0415,24.1,0.276,0.5198,0.1438,77.14,-6.55,6.49,44.77,-2.23,-4.01,0.0214,Yes,No,,
EnthermalPlus,C272 4mm / Argon 13.25mm / Clear 4mm / Vacuum 0.25mm / LUMI 4mm,25.4,4 mm Clear,2012,LoEÂ² 272 S2,SGG PLANICLEAR 4mm,21011,,SGG ECLAZ II 4mm,20754,ECLAZ II S5,Ar90,0.3138,0.0553,18.09,0.3711,0.6596,0.1287,84.89,-3.37,4.28,42.6,-0.71,-3.28,0.1132,Yes,Yes,0.378316,0.325280
EnthermalPlus,C340 4mm / Argon 13.45mm / Clear 4mm / Vacuum 0.25mm / C180 4mm,25.4,4mm Clear,2165,LoEÂ³ 340 S2,Float Glass - 4mm,2002,,4mm Clear,2192,LoE 180 S5,Ar90,0.364,0.0641,15.6,0.1469,0.3392,0.1451,65.22,-9.54,-3.75,45.2,-6.17,-13.73,0.0099,Yes,No,,
EnthermalPlus,C340 4mm / Argon 13.45mm / Clear 4mm / Vacuum 0.25mm / C270 4mm,25.4,4mm Clear,2165,LoEÂ³ 340 S2,Float Glass - 4mm,2002,,4mm Clear,2027,LoEÂ² 270 S5,Ar90,0.2825,0.0498,20.1,0.1439,0.2983,0.1427,61.8,-10.07,-3.12,44.82,-7.38,-12.31,0.0051,Yes,No,,
EnthermalPlus,C340 4mm / Argon 13.45mm / Clear 4mm / Vacuum 0.25mm / C272 4mm,25.4,4mm Clear,2165,LoEÂ³ 340 S2,Float Glass - 4mm,2002,,4 mm Clear,2012,LoEÂ² 272 S5,Ar90,0.3009,0.053,18.87,0.1471,0.3074,0.1395,62.57,-9.3,-3.31,44.35,-6.33,-12.56,0.0064,Yes,No,,
EnthermalPlus,C340 4mm / Argon 13.45mm / Clear 4mm / Vacuum 0.25mm / C366 4mm,25.4,4mm Clear,2165,LoEÂ³ 340 S2,Float Glass - 4mm,2002,,4mm Clear,2155,LoEÂ³ 366 S5,Ar90,0.2401,0.0423,23.65,0.1399,0.2779,0.1402,59.99,-11.06,-2.96,44.45,-5.98,-12.82,0.0019,Yes,No,,
EnthermalPlus,C340 4mm / Argon 13.36mm / Clear 4mm / Vacuum 0.25mm / SB60 4mm,25.41,4mm Clear,2165,LoEÂ³ 340 S2,Clear Float Glass,413,,Clear  4mm,5282,SolarbanÂ® 60 S5,Ar90,0.2817,0.0496,20.16,0.1449,0.3077,0.1401,62.61,-10.11,-3.06,44.42,-6.41,-12.41,0.0071,Yes,No,,
EnthermalPlus,C340 4mm / Argon 13.36mm / Clear 4mm / Vacuum 0.25mm / SB70 4mm,25.41,4mm Clear,2165,LoEÂ³ 340 S2,Clear Float Glass,413,,SolarbanÂ® 70 glass  4mm,5433,SolarbanÂ® 70 S5,Ar90,0.2342,0.0413,24.24,0.1338,0.2824,0.1439,60.35,-11.01,-1.72,45.0,-6.57,-13.36,0.0028,Yes,No,,
EnthermalPlus,C340 4mm / Argon 13.25mm / Clear 4mm / Vacuum 0.25mm / LUMI 4mm,25.4,4mm Clear,2165,LoEÂ³ 340 S2,SGG PLANICLEAR 4mm,21011,,SGG ECLAZ II 4mm,20754,ECLAZ II S5,Ar90,0.3115,0.0549,18.23,0.1507,0.3569,0.1393,66.61,-9.4,-4.02,44.35,-5.86,-13.28,0.015,Yes,Yes,0.162816,0.322288
EnthermalPlus,C366 4mm / Argon 13.45mm / Clear 4mm / Vacuum 0.25mm / C180 4mm,25.4,4mm Clear,2155,LoEÂ³ 366 S2,Float Glass - 4mm,2002,,4mm Clear,2192,LoE 180 S5,Ar90,0.3621,0.0638,15.68,0.2368,0.5637,0.1444,79.76,-6.87,4.98,44.91,-2.09,-4.61,0.0231,Yes,No,,
EnthermalPlus,C366 4mm / Argon 13.45mm / Clear 4mm / Vacuum 0.25mm / C270 4mm,25.4,4mm Clear,2155,LoEÂ³ 366 S2,Float Glass - 4mm,2002,,4mm Clear,2027,LoEÂ² 270 S5,Ar90,0.2813,0.0495,20.19,0.2347,0.4957,0.1376,75.74,-7.7,5.24,43.89,-5.08,-1.39,0.0122,Yes,No,,
EnthermalPlus,C366 4mm / Argon 13.45mm / Clear 4mm / Vacuum 0.25mm / C272 4mm,25.4,4mm Clear,2155,LoEÂ³ 366 S2,Float Glass - 4mm,2002,,4 mm Clear,2012,LoEÂ² 272 S5,Ar90,0.2995,0.0528,18.96,0.2392,0.5115,0.1296,76.68,-6.8,5.12,42.67,-2.27,-2.29,0.0151,Yes,No,,
EnthermalPlus,C366 4mm / Argon 13.45mm / Clear 4mm / Vacuum 0.25mm / C366 4mm,25.4,4mm Clear,2155,LoEÂ³ 366 S2,Float Glass - 4mm,2002,,4mm Clear,2155,LoEÂ³ 366 S5,Ar90,0.2391,0.0421,23.74,0.2286,0.4615,0.1316,73.58,-9.29,5.42,42.97,-1.4,-2.9,0.0044,Yes,No,,
EnthermalPlus,C366 4mm / Argon 13.36mm / Clear 4mm / Vacuum 0.25mm / SB60 4mm,25.41,4mm Clear,2155,LoEÂ³ 366 S2,Clear Float Glass,413,,Clear  4mm,5282,SolarbanÂ® 60 S5,Ar90,0.2805,0.0494,20.24,0.2361,0.5117,0.131,76.71,-7.74,5.4,42.87,-2.57,-1.83,0.0167,Yes,No,,
EnthermalPlus,C366 4mm / Argon 13.36mm / Clear 4mm / Vacuum 0.25mm / SB70 4mm,25.41,4mm Clear,2155,LoEÂ³ 366 S2,Clear Float Glass,413,,SolarbanÂ® 70 glass  4mm,5433,SolarbanÂ® 70 S5,Ar90,0.2334,0.0411,24.33,0.2176,0.469,0.141,74.02,-9.05,6.8,44.39,-3.11,-4.21,0.0064,Yes,No,,
EnthermalPlus,C366 4mm / Argon 13.25mm / Clear 4mm / Vacuum 0.25mm / LUMI 4mm,25.4,4mm Clear,2155,LoEÂ³ 366 S2,SGG PLANICLEAR 4mm,21011,,SGG ECLAZ II 4mm,20754,ECLAZ II S5,Ar90,0.3101,0.0546,18.31,0.2448,0.594,0.1289,81.45,-6.62,4.83,42.62,-1.16,-4.1,0.0349,Yes,Yes,0.253084,0.320390
EnthermalPlus,Q452 4mm / Argon 13.45mm / Clear 4mm / Vacuum 0.25mm / C180 4mm,25.4,4mm Clear,2105,Quad LoE 452 S2,Float Glass - 4mm,2002,,4mm Clear,2192,LoE 180 S5,Ar90,0.3616,0.0637,15.7,0.1865,0.4563,0.1174,73.3,-8.92,5.14,40.98,-3.91,-3.11,0.0066,Yes,No,,
EnthermalPlus,Q452 4mm / Argon 13.45mm / Clear 4mm / Vacuum 0.25mm / C270 4mm,25.4,4mm Clear,2105,Quad LoE 452 S2,Float Glass - 4mm,2002,,4mm Clear,2027,LoEÂ² 270 S5,Ar90,0.281,0.0495,20.21,0.1847,0.401,0.113,69.54,-9.59,5.34,40.23,-5.96,-0.82,0.0037,Yes,No,,
EnthermalPlus,Q452 4mm / Argon 13.45mm / Clear 4mm / Vacuum 0.25mm / C272 4mm,25.4,4mm Clear,2105,Quad LoE 452 S2,Float Glass - 4mm,2002,,4 mm Clear,2012,LoEÂ² 272 S5,Ar90,0.2992,0.0527,18.98,0.1882,0.4135,0.1076,70.39,-8.74,5.26,39.3,-3.81,-1.45,0.0046,Yes,No,,
EnthermalPlus,Q452 4mm / Argon 13.45mm / Clear 4mm / Vacuum 0.25mm / C366 4mm,25.4,4mm Clear,2105,Quad LoE 452 S2,Float Glass - 4mm,2002,,4mm Clear,2155,LoEÂ³ 366 S5,Ar90,0.2389,0.0421,23.77,0.1807,0.3733,0.1089,67.52,-10.91,5.4,39.51,-3.19,-1.86,0.0013,Yes,No,,
EnthermalPlus,Q452 4mm / Argon 13.36mm / Clear 4mm / Vacuum 0.25mm / SB60 4mm,25.41,4mm Clear,2105,Quad LoE 452 S2,Clear Float Glass,413,,Clear  4mm,5282,SolarbanÂ® 60 S5,Ar90,0.2802,0.0493,20.26,0.1859,0.4138,0.1086,70.43,-9.61,5.51,39.45,-4.02,-1.13,0.0049,Yes,No,,
EnthermalPlus,Q452 4mm / Argon 13.36mm / Clear 4mm / Vacuum 0.25mm / SB70 4mm,25.41,4mm Clear,2105,Quad LoE 452 S2,Clear Float Glass,413,,SolarbanÂ® 70 glass  4mm,5433,SolarbanÂ® 70 S5,Ar90,0.2331,0.0411,24.36,0.1728,0.3795,0.1152,67.94,-10.78,6.74,40.59,-4.66,-2.67,0.0018,Yes,No,,
EnthermalPlus,Q452 4mm / Argon 13.25mm / Clear 4mm / Vacuum 0.25mm / LUMI 4mm,25.4,4mm Clear,2105,Quad LoE 452 S2,SGG PLANICLEAR 4mm,21011,,SGG ECLAZ II 4mm,20754,ECLAZ II S5,Ar90,0.3097,0.0545,18.33,0.1919,0.4802,0.1072,74.84,-8.69,4.99,39.26,-3.03,-2.76,0.0098,Yes,Yes,0.203130,0.319931
EnthermalPlus,SB60 4mm / Argon 13.44mm / Clear 4mm / Vacuum 0.25mm / C180 4mm,25.39,Clear  4mm,5282,SolarbanÂ® 60 S2,Float Glass - 4mm,2002,,4mm Clear,2192,LoE 180 S5,Ar90,0.3654,0.0644,15.54,0.3457,0.6337,0.1495,83.56,-4.46,4.71,45.63,-1.87,-4.38,0.0902,Yes,No,,
EnthermalPlus,SB60 4mm / Argon 13.44mm / Clear 4mm / Vacuum 0.25mm / C270 4mm,25.39,Clear  4mm,5282,SolarbanÂ® 60 S2,Float Glass - 4mm,2002,,4mm Clear,2027,LoEÂ² 270 S5,Ar90,0.2835,0.0499,20.03,0.3193,0.5569,0.141,79.36,-5.54,4.96,44.36,-5.86,0.06,0.0471,Yes,No,,
EnthermalPlus,SB60 4mm / Argon 13.44mm / Clear 4mm / Vacuum 0.25mm / C272 4mm,25.39,Clear  4mm,5282,SolarbanÂ® 60 S2,Float Glass - 4mm,2002,,4 mm Clear,2012,LoEÂ² 272 S5,Ar90,0.302,0.0532,18.8,0.3305,0.5749,0.131,80.35,-4.51,4.78,42.88,-2.43,-1.11,0.0573,Yes,No,,
EnthermalPlus,SB60 4mm / Argon 13.44mm / Clear 4mm / Vacuum 0.25mm / C366 4mm,25.39,Clear  4mm,5282,SolarbanÂ® 60 S2,Float Glass - 4mm,2002,,4mm Clear,2155,LoEÂ³ 366 S5,Ar90,0.2408,0.0424,23.58,0.294,0.518,0.1337,77.09,-7.47,5.28,43.27,-1.05,-2.04,0.0169,Yes,No,,
EnthermalPlus,SB60 4mm / Argon 13.34mm / Clear 4mm / Vacuum 0.25mm / SB60 4mm,25.39,Clear  4mm,5282,SolarbanÂ® 60 S2,Clear Float Glass,413,,Clear  4mm,5282,SolarbanÂ® 60 S5,Ar90,0.2827,0.0498,20.09,0.3241,0.575,0.1327,80.37,-5.51,5.09,43.11,-2.88,-0.5,0.0652,Yes,No,,
EnthermalPlus,SB60 4mm / Argon 13.34mm / Clear 4mm / Vacuum 0.25mm / SB70 4mm,25.39,Clear  4mm,5282,SolarbanÂ® 60 S2,Clear Float Glass,413,,SolarbanÂ® 70 glass  4mm,5433,SolarbanÂ® 70 S5,Ar90,0.2349,0.0414,24.17,0.2751,0.5264,0.1455,77.54,-7.23,6.68,45.02,-2.74,-4.1,0.0237,Yes,No,,
EnthermalPlus,SB60 4mm / Argon 13.24mm / Clear 4mm / Vacuum 0.25mm / LUMI 4mm,25.39,Clear  4mm,5282,SolarbanÂ® 60 S2,SGG PLANICLEAR 4mm,21011,,SGG ECLAZ II 4mm,20754,ECLAZ II S5,Ar90,0.3126,0.0551,18.16,0.3578,0.6679,0.1301,85.32,-4.1,4.49,42.81,-1.07,-3.49,0.1376,Yes,No,,
EnthermalPlus,SB60 Solargray 4mm / Argon 13.44mm / Clear 4mm / Vacuum 0.25mm / C180 4mm,25.39,SolargrayÂ®  4mm,5287,SolarbanÂ® 60 S2,Float Glass - 4mm,2002,,4mm Clear,2192,LoE 180 S5,Ar90,0.3654,0.0644,15.54,0.2324,0.3925,0.0842,68.83,-2.55,2.63,34.86,-0.08,-3.87,0.0517,Yes,No,,
EnthermalPlus,SB60 Solargray 4mm / Argon 13.44mm / Clear 4mm / Vacuum 0.25mm / C270 4mm,25.39,SolargrayÂ®  4mm,5287,SolarbanÂ® 60 S2,Float Glass - 4mm,2002,,4mm Clear,2027,LoEÂ² 270 S5,Ar90,0.2835,0.0499,20.03,0.2121,0.345,0.0809,65.26,-3.52,2.9,34.14,-2.35,-1.1,0.0279,Yes,No,,
EnthermalPlus,SB60 Solargray 4mm / Argon 13.44mm / Clear 4mm / Vacuum 0.25mm / C272 4mm,25.39,SolargrayÂ®  4mm,5287,SolarbanÂ® 60 S2,Float Glass - 4mm,2002,,4 mm Clear,2012,LoEÂ² 272 S5,Ar90,0.302,0.0532,18.8,0.2202,0.3563,0.0771,66.12,-2.64,2.7,33.33,-0.53,-1.76,0.0343,Yes,No,,
EnthermalPlus,SB60 Solargray 4mm / Argon 13.44mm / Clear 4mm / Vacuum 0.25mm / C366 4mm,25.39,SolargrayÂ®  4mm,5287,SolarbanÂ® 60 S2,Float Glass - 4mm,2002,,4mm Clear,2155,LoEÂ³ 366 S5,Ar90,0.2408,0.0424,23.58,0.193,0.321,0.0782,63.33,-5.24,3.27,33.57,0.26,-2.33,0.0099,Yes,No,,
EnthermalPlus,SB60 Solargray 4mm / Argon 13.34mm / Clear 4mm / Vacuum 0.25mm / SB60 4mm,25.39,SolargrayÂ®  4mm,5287,SolarbanÂ® 60 S2,Clear Float Glass,413,,Clear  4mm,5282,SolarbanÂ® 60 S5,Ar90,0.2827,0.0498,20.09,0.2155,0.3564,0.0778,66.13,-3.48,2.98,33.47,-0.8,-1.4,0.038,Yes,No,,
EnthermalPlus,SB60 Solargray 4mm / Argon 13.34mm / Clear 4mm / Vacuum 0.25mm / SB70 4mm,25.39,SolargrayÂ®  4mm,5287,SolarbanÂ® 60 S2,Clear Float Glass,413,,SolarbanÂ® 70 glass  4mm,5433,SolarbanÂ® 70 S5,Ar90,0.2349,0.0414,24.17,0.1802,0.3261,0.0828,63.7,-5.04,4.45,34.54,-0.44,-3.71,0.014,Yes,No,,
EnthermalPlus,SB60 Solargray 4mm / Argon 13.24mm / Clear 4mm / Vacuum 0.25mm / LUMI 4mm,25.39,SolargrayÂ®  4mm,5287,SolarbanÂ® 60 S2,SGG PLANICLEAR 4mm,21011,,SGG ECLAZ II 4mm,20754,ECLAZ II S5,Ar90,0.3126,0.0551,18.16,0.2389,0.4139,0.0767,70.35,-2.22,2.39,33.29,0.24,-3.16,0.0767,Yes,No,,
EnthermalPlus,SB70 4mm / Argon 13.44mm / Clear 4mm / Vacuum 0.25mm / C180 4mm,25.39,SolarbanÂ® 70 glass  4mm,5433,SolarbanÂ® 70 S2,Float Glass - 4mm,2002,,4mm Clear,2192,LoE 180 S5,Ar90,0.3616,0.0637,15.7,0.236,0.5802,0.1694,80.65,-6.31,6.17,48.28,-3.86,-5.17,0.0334,Yes,No,,
EnthermalPlus,SB70 4mm / Argon 13.44mm / Clear 4mm / Vacuum 0.25mm / C270 4mm,25.39,SolarbanÂ® 70 glass  4mm,5433,SolarbanÂ® 70 S2,Float Glass - 4mm,2002,,4mm Clear,2027,LoEÂ² 270 S5,Ar90,0.281,0.0495,20.21,0.2355,0.5101,0.1622,76.57,-7.23,6.53,47.31,-6.81,-2.33,0.0171,Yes,No,,
EnthermalPlus,SB70 4mm / Argon 13.44mm / Clear 4mm / Vacuum 0.25mm / C272 4mm,25.39,SolarbanÂ® 70 glass  4mm,5433,SolarbanÂ® 70 S2,Float Glass - 4mm,2002,,4 mm Clear,2012,LoEÂ² 272 S5,Ar90,0.2992,0.0527,18.98,0.2394,0.5262,0.1537,77.52,-6.27,6.38,46.18,-4.2,-3.26,0.0217,Yes,No,,
