Repository: Ranojoyd80/enthermal-IGconfigurator_v2

File: Data_Pipeline/1_Source_CSVs/IG_Config_EnthermalPlus_Outboard_Dataset_07-07-26.csv (part 1 of 13)
Product Type,Comment,Total Thickness (mm),Outer Lite (Name_Thickness mm),Outer Lite NFRC ID,Outer Lite Low-E,Middle Lite (Name_Thickness mm),Middle Lite NFRC ID,Middle Lite Low-E,Inner Lite (Name_Thickness mm),Inner Lite NFRC ID,Inner Lite Low-E,Gas Fill,U-value NFRC (W/mÂ²K),U-value NFRC (BTU/hrftF),R-value NFRC,SHGC,Tvis (Visible Transmittance),Exterior Visible Reflectance,Transmitted Color L*,Transmitted Color a*,Transmitted Color b*,Exterior Reflected Color L*,Exterior Reflected Color a*,Exterior Reflected Color b*,T-UV,NFRC,CEN,g-factor,U-value CEN (W/m²K)
EnthermalPlus,C180 4mm / Vacuum 0.25mm / Clear 4mm / Argon 13.45mm / C180 4mm,25.4,4mm Clear,2192,LoE 180 S2,Float Glass - 4mm,2002,,4mm Clear,2192,LoE 180 S5,Ar90,0.3656,0.0644,15.53,0.5642,0.6906,0.202,86.47,-3.58,4.22,52.26,-1.84,-7.04,0.1252,Yes,No,,
EnthermalPlus,C180 4mm / Vacuum 0.25mm / Clear 4mm / Argon 13.45mm / C270 4mm,25.4,4mm Clear,2192,LoE 180 S2,Float Glass - 4mm,2002,,4mm Clear,2027,LoEÂ² 270 S5,Ar90,0.3565,0.0628,15.93,0.4488,0.6065,0.1919,82.12,-4.88,4.69,51.04,-5.7,-2.9,0.063,Yes,No,,
EnthermalPlus,C180 4mm / Vacuum 0.25mm / Clear 4mm / Argon 13.45mm / C272 4mm,25.4,4mm Clear,2192,LoE 180 S2,Float Glass - 4mm,2002,,4 mm Clear,2012,LoEÂ² 272 S5,Ar90,0.3585,0.0631,15.84,0.4736,0.6258,0.1801,83.13,-3.74,4.5,49.63,-2.45,-4.05,0.0765,Yes,No,,
EnthermalPlus,C180 4mm / Vacuum 0.25mm / Clear 4mm / Argon 13.45mm / C366 4mm,25.4,4mm Clear,2192,LoE 180 S2,Float Glass - 4mm,2002,,4mm Clear,2155,LoEÂ³ 366 S5,Ar90,0.3518,0.0619,16.14,0.4017,0.5637,0.1835,79.76,-6.87,4.98,50.01,-1.04,-4.89,0.0231,Yes,No,,
EnthermalPlus,C180 4mm / Vacuum 0.25mm / Clear 4mm / Argon 13.44mm / SB60 4mm,25.39,4mm Clear,2192,LoE 180 S2,Float Glass - 4mm,2002,,Clear  4mm,5282,SolarbanÂ® 60 S5,Ar90,0.3563,0.0628,15.94,0.4655,0.6337,0.1818,83.56,-4.46,4.71,49.8,-2.68,-3.5,0.0902,Yes,No,,
EnthermalPlus,C180 4mm / Vacuum 0.25mm / Clear 4mm / Argon 13.44mm / SB70 4mm,25.39,4mm Clear,2192,LoE 180 S2,Float Glass - 4mm,2002,,SolarbanÂ® 70 glass  4mm,5433,SolarbanÂ® 70 S5,Ar90,0.3511,0.0618,16.17,0.382,0.5802,0.1974,80.65,-6.31,6.17,51.69,-2.27,-6.91,0.0334,Yes,No,,
EnthermalPlus,C180 4mm / Vacuum 0.25mm / Clear 4mm / Argon 13.35mm / LUMI 4mm,25.4,4mm Clear,2192,LoE 180 S2,Float Glass - 4mm,2002,,SGG ECLAZ II 4mm,20754,ECLAZ II S5,Ar90,0.3602,0.0634,15.77,0.5618,0.7236,0.1792,88.09,-3.58,4.02,49.58,-1.34,-6.26,0.1847,Yes,Yes,0.565587,0.379325
EnthermalPlus,C270 4mm / Vacuum 0.25mm / Clear 4mm / Argon 13.45mm / C180 4mm,25.4,4mm Clear,2027,LoEÂ² 270 S2,Float Glass - 4mm,2002,,4mm Clear,2192,LoE 180 S5,Ar90,0.2869,0.0505,19.79,0.3252,0.6065,0.1596,82.12,-4.88,4.69,47.03,-3.52,-3.7,0.063,Yes,No,,
EnthermalPlus,C270 4mm / Vacuum 0.25mm / Clear 4mm / Argon 13.45mm / C270 4mm,25.4,4mm Clear,2027,LoEÂ² 270 S2,Float Glass - 4mm,2002,,4mm Clear,2027,LoEÂ² 270 S5,Ar90,0.2812,0.0495,20.19,0.3122,0.533,0.1518,77.98,-5.89,4.96,45.92,-7.02,0.15,0.0344,Yes,No,,
EnthermalPlus,C270 4mm / Vacuum 0.25mm / Clear 4mm / Argon 13.45mm / C272 4mm,25.4,4mm Clear,2027,LoEÂ² 270 S2,Float Glass - 4mm,2002,,4 mm Clear,2012,LoEÂ² 272 S5,Ar90,0.2825,0.0497,20.1,0.3199,0.55,0.1426,78.94,-4.85,4.78,44.63,-4.08,-0.83,0.0422,Yes,No,,
EnthermalPlus,C270 4mm / Vacuum 0.25mm / Clear 4mm / Argon 13.45mm / C366 4mm,25.4,4mm Clear,2027,LoEÂ² 270 S2,Float Glass - 4mm,2002,,4mm Clear,2155,LoEÂ³ 366 S5,Ar90,0.2782,0.049,20.41,0.2953,0.4957,0.1451,75.74,-7.7,5.24,44.97,-2.9,-1.63,0.0122,Yes,No,,
EnthermalPlus,C270 4mm / Vacuum 0.25mm / Clear 4mm / Argon 13.44mm / SB60 4mm,25.39,4mm Clear,2027,LoEÂ² 270 S2,Float Glass - 4mm,2002,,Clear  4mm,5282,SolarbanÂ® 60 S5,Ar90,0.2811,0.0495,20.2,0.3193,0.5569,0.1439,79.36,-5.54,4.96,44.79,-4.25,-0.32,0.0471,Yes,No,,
EnthermalPlus,C270 4mm / Vacuum 0.25mm / Clear 4mm / Argon 13.44mm / SB70 4mm,25.39,4mm Clear,2027,LoEÂ² 270 S2,Float Glass - 4mm,2002,,SolarbanÂ® 70 glass  4mm,5433,SolarbanÂ® 70 S5,Ar90,0.2777,0.0489,20.44,0.2827,0.5101,0.1559,76.57,-7.23,6.53,46.49,-4.15,-3.52,0.0171,Yes,No,,
EnthermalPlus,C270 4mm / Vacuum 0.25mm / Clear 4mm / Argon 13.35mm / LUMI 4mm,25.4,4mm Clear,2027,LoEÂ² 270 S2,Float Glass - 4mm,2002,,SGG ECLAZ II 4mm,20754,ECLAZ II S5,Ar90,0.2835,0.0499,20.03,0.3329,0.6357,0.1419,83.69,-4.83,4.39,44.59,-3.03,-2.88,0.0907,Yes,Yes,0.339572,0.294251
EnthermalPlus,C272 4mm / Vacuum 0.25mm / Clear 4mm / Argon 13.45mm / C180 4mm,25.4,4 mm Clear,2012,LoEÂ² 272 S2,Float Glass - 4mm,2002,,4mm Clear,2192,LoE 180 S5,Ar90,0.3048,0.0537,18.63,0.3699,0.6258,0.1477,83.13,-3.74,4.5,45.36,-1.4,-4.24,0.0765,Yes,No,,
EnthermalPlus,C272 4mm / Vacuum 0.25mm / Clear 4mm / Argon 13.45mm / C270 4mm,25.4,4 mm Clear,2012,LoEÂ² 272 S2,Float Glass - 4mm,2002,,4mm Clear,2027,LoEÂ² 270 S5,Ar90,0.2984,0.0525,19.03,0.3452,0.55,0.1393,78.94,-4.85,4.78,44.11,-5.39,0.24,0.0422,Yes,No,,
EnthermalPlus,C272 4mm / Vacuum 0.25mm / Clear 4mm / Argon 13.45mm / C272 4mm,25.4,4 mm Clear,2012,LoEÂ² 272 S2,Float Glass - 4mm,2002,,4 mm Clear,2012,LoEÂ² 272 S5,Ar90,0.2998,0.0528,18.94,0.3558,0.5678,0.1296,79.94,-3.81,4.58,42.66,-2.06,-0.9,0.0528,Yes,No,,
EnthermalPlus,C272 4mm / Vacuum 0.25mm / Clear 4mm / Argon 13.45mm / C366 4mm,25.4,4 mm Clear,2012,LoEÂ² 272 S2,Float Glass - 4mm,2002,,4mm Clear,2155,LoEÂ³ 366 S5,Ar90,0.295,0.052,19.25,0.3217,0.5115,0.1323,76.68,-6.8,5.12,43.05,-0.67,-1.86,0.0151,Yes,No,,
EnthermalPlus,C272 4mm / Vacuum 0.25mm / Clear 4mm / Argon 13.44mm / SB60 4mm,25.39,4 mm Clear,2012,LoEÂ² 272 S2,Float Glass - 4mm,2002,,Clear  4mm,5282,SolarbanÂ® 60 S5,Ar90,0.2983,0.0525,19.04,0.3543,0.5749,0.131,80.35,-4.51,4.78,42.85,-2.29,-0.31,0.0573,Yes,No,,
EnthermalPlus,C272 4mm / Vacuum 0.25mm / Clear 4mm / Argon 13.44mm / SB70 4mm,25.39,4 mm Clear,2012,LoEÂ² 272 S2,Float Glass - 4mm,2002,,SolarbanÂ® 70 glass  4mm,5433,SolarbanÂ® 70 S5,Ar90,0.2945,0.0519,19.28,0.307,0.5262,0.1437,77.52,-6.27,6.38,44.77,-1.97,-4.15,0.0217,Yes,No,,
EnthermalPlus,C272 4mm / Vacuum 0.25mm / Clear 4mm / Argon 13.35mm / LUMI 4mm,25.4,4 mm Clear,2012,LoEÂ² 272 S2,Float Glass - 4mm,2002,,SGG ECLAZ II 4mm,20754,ECLAZ II S5,Ar90,0.301,0.053,18.87,0.3775,0.6564,0.1288,84.73,-3.71,4.19,42.62,-0.87,-3.27,0.1088,Yes,Yes,0.384026,0.313726
EnthermalPlus,C340 4mm / Vacuum 0.25mm / Clear 4mm / Argon 13.45mm / C180 4mm,25.4,4mm Clear,2165,LoEÂ³ 340 S2,Float Glass - 4mm,2002,,4mm Clear,2192,LoE 180 S5,Ar90,0.2686,0.0473,21.14,0.1467,0.3392,0.1451,65.22,-9.54,-3.75,45.2,-6.17,-13.73,0.0099,Yes,No,,
EnthermalPlus,C340 4mm / Vacuum 0.25mm / Clear 4mm / Argon 13.45mm / C270 4mm,25.4,4mm Clear,2165,LoEÂ³ 340 S2,Float Glass - 4mm,2002,,4mm Clear,2027,LoEÂ² 270 S5,Ar90,0.2635,0.0464,21.55,0.1465,0.2983,0.1427,61.8,-10.07,-3.12,44.82,-7.38,-12.31,0.0051,Yes,No,,
EnthermalPlus,C340 4mm / Vacuum 0.25mm / Clear 4mm / Argon 13.45mm / C272 4mm,25.4,4mm Clear,2165,LoEÂ³ 340 S2,Float Glass - 4mm,2002,,4 mm Clear,2012,LoEÂ² 272 S5,Ar90,0.2647,0.0466,21.45,0.1491,0.3074,0.1395,62.57,-9.3,-3.31,44.35,-6.33,-12.56,0.0064,Yes,No,,
EnthermalPlus,C340 4mm / Vacuum 0.25mm / Clear 4mm / Argon 13.45mm / C366 4mm,25.4,4mm Clear,2165,LoEÂ³ 340 S2,Float Glass - 4mm,2002,,4mm Clear,2155,LoEÂ³ 366 S5,Ar90,0.2609,0.0459,21.76,0.1442,0.2779,0.1402,59.99,-11.06,-2.96,44.45,-5.98,-12.82,0.0019,Yes,No,,
EnthermalPlus,C340 4mm / Vacuum 0.25mm / Clear 4mm / Argon 13.44mm / SB60 4mm,25.39,4mm Clear,2165,LoEÂ³ 340 S2,Float Glass - 4mm,2002,,Clear  4mm,5282,SolarbanÂ® 60 S5,Ar90,0.2634,0.0464,21.55,0.1491,0.3115,0.1399,62.92,-9.9,-3.21,44.4,-6.36,-12.42,0.0072,Yes,No,,
EnthermalPlus,C340 4mm / Vacuum 0.25mm / Clear 4mm / Argon 13.44mm / SB70 4mm,25.39,4mm Clear,2165,LoEÂ³ 340 S2,Float Glass - 4mm,2002,,SolarbanÂ® 70 glass  4mm,5433,SolarbanÂ® 70 S5,Ar90,0.2605,0.0459,21.8,0.1399,0.2859,0.1439,60.66,-10.81,-1.86,45.0,-6.51,-13.4,0.0028,Yes,No,,
EnthermalPlus,C340 4mm / Vacuum 0.25mm / Clear 4mm / Argon 13.35mm / LUMI 4mm,25.4,4mm Clear,2165,LoEÂ³ 340 S2,Float Glass - 4mm,2002,,SGG ECLAZ II 4mm,20754,ECLAZ II S5,Ar90,0.2656,0.0468,21.38,0.1509,0.3553,0.1394,66.5,-9.64,-4.08,44.36,-5.9,-13.28,0.0143,Yes,Yes,0.161155,0.274225
EnthermalPlus,C366 4mm / Vacuum 0.25mm / Clear 4mm / Argon 13.45mm / C180 4mm,25.4,4mm Clear,2155,LoEÂ³ 366 S2,Float Glass - 4mm,2002,,4mm Clear,2192,LoE 180 S5,Ar90,0.2453,0.0432,23.15,0.2392,0.5637,0.1444,79.76,-6.87,4.98,44.91,-2.09,-4.61,0.0231,Yes,No,,
EnthermalPlus,C366 4mm / Vacuum 0.25mm / Clear 4mm / Argon 13.45mm / C270 4mm,25.4,4mm Clear,2155,LoEÂ³ 366 S2,Float Glass - 4mm,2002,,4mm Clear,2027,LoEÂ² 270 S5,Ar90,0.2411,0.0425,23.55,0.24,0.4957,0.1376,75.74,-7.7,5.24,43.89,-5.08,-1.39,0.0122,Yes,No,,
EnthermalPlus,C366 4mm / Vacuum 0.25mm / Clear 4mm / Argon 13.45mm / C272 4mm,25.4,4mm Clear,2155,LoEÂ³ 366 S2,Float Glass - 4mm,2002,,4 mm Clear,2012,LoEÂ² 272 S5,Ar90,0.242,0.0426,23.46,0.2438,0.5115,0.1296,76.68,-6.8,5.12,42.67,-2.27,-2.29,0.0151,Yes,No,,
EnthermalPlus,C366 4mm / Vacuum 0.25mm / Clear 4mm / Argon 13.45mm / C366 4mm,25.4,4mm Clear,2155,LoEÂ³ 366 S2,Float Glass - 4mm,2002,,4mm Clear,2155,LoEÂ³ 366 S5,Ar90,0.2389,0.0421,23.77,0.2358,0.4615,0.1316,73.58,-9.29,5.42,42.97,-1.4,-2.9,0.0044,Yes,No,,
EnthermalPlus,C366 4mm / Vacuum 0.25mm / Clear 4mm / Argon 13.44mm / SB60 4mm,25.39,4mm Clear,2155,LoEÂ³ 366 S2,Float Glass - 4mm,2002,,Clear  4mm,5282,SolarbanÂ® 60 S5,Ar90,0.241,0.0424,23.56,0.244,0.518,0.1308,77.09,-7.47,5.28,42.83,-2.4,-1.85,0.0169,Yes,No,,
EnthermalPlus,C366 4mm / Vacuum 0.25mm / Clear 4mm / Argon 13.44mm / SB70 4mm,25.39,4mm Clear,2155,LoEÂ³ 366 S2,Float Glass - 4mm,2002,,SolarbanÂ® 70 glass  4mm,5433,SolarbanÂ® 70 S5,Ar90,0.2386,0.042,23.8,0.2281,0.4747,0.141,74.38,-8.8,6.7,44.38,-2.93,-4.31,0.0065,Yes,No,,
EnthermalPlus,C366 4mm / Vacuum 0.25mm / Clear 4mm / Argon 13.35mm / LUMI 4mm,25.4,4mm Clear,2155,LoEÂ³ 366 S2,Float Glass - 4mm,2002,,SGG ECLAZ II 4mm,20754,ECLAZ II S5,Ar90,0.2428,0.0428,23.39,0.2463,0.5912,0.129,81.31,-6.94,4.74,42.64,-1.29,-4.1,0.0334,Yes,Yes,0.252535,0.248750
EnthermalPlus,Q452 4mm / Vacuum 0.25mm / Clear 4mm / Argon 13.45mm / C180 4mm,25.4,4mm Clear,2105,Quad LoE 452 S2,Float Glass - 4mm,2002,,4mm Clear,2192,LoE 180 S5,Ar90,0.2396,0.0422,23.7,0.1864,0.4563,0.1174,73.3,-8.92,5.14,40.98,-3.91,-3.11,0.0066,Yes,No,,
EnthermalPlus,Q452 4mm / Vacuum 0.25mm / Clear 4mm / Argon 13.45mm / C270 4mm,25.4,4mm Clear,2105,Quad LoE 452 S2,Float Glass - 4mm,2002,,4mm Clear,2027,LoEÂ² 270 S5,Ar90,0.2356,0.0415,24.1,0.1874,0.401,0.113,69.54,-9.59,5.34,40.23,-5.96,-0.82,0.0037,Yes,No,,
EnthermalPlus,Q452 4mm / Vacuum 0.25mm / Clear 4mm / Argon 13.45mm / C272 4mm,25.4,4mm Clear,2105,Quad LoE 452 S2,Float Glass - 4mm,2002,,4 mm Clear,2012,LoEÂ² 272 S5,Ar90,0.2365,0.0417,24.01,0.1902,0.4135,0.1076,70.39,-8.74,5.26,39.3,-3.81,-1.45,0.0046,Yes,No,,
EnthermalPlus,Q452 4mm / Vacuum 0.25mm / Clear 4mm / Argon 13.45mm / C366 4mm,25.4,4mm Clear,2105,Quad LoE 452 S2,Float Glass - 4mm,2002,,4mm Clear,2155,LoEÂ³ 366 S5,Ar90,0.2335,0.0411,24.32,0.1849,0.3733,0.1089,67.52,-10.91,5.4,39.51,-3.19,-1.86,0.0013,Yes,No,,
EnthermalPlus,Q452 4mm / Vacuum 0.25mm / Clear 4mm / Argon 13.44mm / SB60 4mm,25.39,4mm Clear,2105,Quad LoE 452 S2,Float Glass - 4mm,2002,,Clear  4mm,5282,SolarbanÂ® 60 S5,Ar90,0.2356,0.0415,24.11,0.1904,0.4189,0.1084,70.78,-9.37,5.4,39.42,-3.89,-1.15,0.005,Yes,No,,
EnthermalPlus,Q452 4mm / Vacuum 0.25mm / Clear 4mm / Argon 13.44mm / SB70 4mm,25.39,4mm Clear,2105,Quad LoE 452 S2,Float Glass - 4mm,2002,,SolarbanÂ® 70 glass  4mm,5433,SolarbanÂ® 70 S5,Ar90,0.2332,0.0411,24.35,0.1793,0.3842,0.1152,68.28,-10.55,6.64,40.59,-4.53,-2.74,0.0019,Yes,No,,
EnthermalPlus,Q452 4mm / Vacuum 0.25mm / Clear 4mm / Argon 13.35mm / LUMI 4mm,25.4,4mm Clear,2105,Quad LoE 452 S2,Float Glass - 4mm,2002,,SGG ECLAZ II 4mm,20754,ECLAZ II S5,Ar90,0.2372,0.0418,23.93,0.192,0.4779,0.1072,74.71,-8.98,4.91,39.28,-3.12,-2.76,0.0094,Yes,Yes,0.200201,0.242536
EnthermalPlus,SB60 4mm / Vacuum 0.25mm / Clear 4mm / Argon 13.36mm / C180 4mm,25.41,Clear  4mm,5282,SolarbanÂ® 60 S2,Clear Float Glass,413,,4mm Clear,2192,LoE 180 S5,Ar90,0.2862,0.0504,19.84,0.3543,0.626,0.1494,83.15,-4.78,4.83,45.61,-2.15,-4.24,0.089,Yes,No,,
EnthermalPlus,SB60 4mm / Vacuum 0.25mm / Clear 4mm / Argon 13.36mm / C270 4mm,25.41,Clear  4mm,5282,SolarbanÂ® 60 S2,Clear Float Glass,413,,4mm Clear,2027,LoEÂ² 270 S5,Ar90,0.2806,0.0494,20.24,0.3373,0.5501,0.1411,78.97,-5.83,5.08,44.38,-6.01,0.07,0.0465,Yes,No,,
EnthermalPlus,SB60 4mm / Vacuum 0.25mm / Clear 4mm / Argon 13.36mm / C272 4mm,25.41,Clear  4mm,5282,SolarbanÂ® 60 S2,Clear Float Glass,413,,4 mm Clear,2012,LoEÂ² 272 S5,Ar90,0.2818,0.0496,20.15,0.3461,0.5679,0.1313,79.95,-4.81,4.9,42.93,-2.67,-1.08,0.0566,Yes,No,,
EnthermalPlus,SB60 4mm / Vacuum 0.25mm / Clear 4mm / Argon 13.36mm / C366 4mm,25.41,Clear  4mm,5282,SolarbanÂ® 60 S2,Clear Float Glass,413,,4mm Clear,2155,LoEÂ³ 366 S5,Ar90,0.2776,0.0489,20.45,0.3178,0.5117,0.134,76.71,-7.74,5.4,43.31,-1.32,-1.98,0.0167,Yes,No,,
EnthermalPlus,SB60 4mm / Vacuum 0.25mm / Clear 4mm / Argon 13.34mm / SB60 4mm,25.39,Clear  4mm,5282,SolarbanÂ® 60 S2,Clear Float Glass,413,,Clear  4mm,5282,SolarbanÂ® 60 S5,Ar90,0.2805,0.0494,20.25,0.3453,0.575,0.1327,80.37,-5.51,5.09,43.11,-2.88,-0.5,0.0652,Yes,No,,
EnthermalPlus,SB60 4mm / Vacuum 0.25mm / Clear 4mm / Argon 13.34mm / SB70 4mm,25.39,Clear  4mm,5282,SolarbanÂ® 60 S2,Clear Float Glass,413,,SolarbanÂ® 70 glass  4mm,5433,SolarbanÂ® 70 S5,Ar90,0.2772,0.0488,20.49,0.304,0.5264,0.1455,77.54,-7.23,6.68,45.02,-2.74,-4.1,0.0237,Yes,No,,
EnthermalPlus,SB60 4mm / Vacuum 0.25mm / Clear 4mm / Argon 13.25mm / LUMI 4mm,25.41,Clear  4mm,5282,SolarbanÂ® 60 S2,Clear Float Glass,413,,SGG ECLAZ II 4mm,20754,ECLAZ II S5,Ar90,0.2829,0.0498,20.07,0.3621,0.6565,0.1306,84.75,-4.77,4.52,42.88,-1.5,-3.38,0.1298,Yes,No,,
EnthermalPlus,SB70 4mm / Vacuum 0.25mm / Clear 4mm / Argon 13.36mm / C180 4mm,25.41,SolarbanÂ® 70 glass  4mm,5433,SolarbanÂ® 70 S2,Clear Float Glass,413,,4mm Clear,2192,LoE 180 S5,Ar90,0.2396,0.0422,23.7,0.2376,0.5732,0.1694,80.25,-6.61,6.29,48.27,-4.06,-5.07,0.0329,Yes,No,,
EnthermalPlus,SB70 4mm / Vacuum 0.25mm / Clear 4mm / Argon 13.36mm / C270 4mm,25.41,SolarbanÂ® 70 glass  4mm,5433,SolarbanÂ® 70 S2,Clear Float Glass,413,,4mm Clear,2027,LoEÂ² 270 S5,Ar90,0.2356,0.0415,24.1,0.2396,0.5039,0.1623,76.2,-7.5,6.64,47.32,-6.91,-2.32,0.0169,Yes,No,,
EnthermalPlus,SB70 4mm / Vacuum 0.25mm / Clear 4mm / Argon 13.36mm / C272 4mm,25.41,SolarbanÂ® 70 glass  4mm,5433,SolarbanÂ® 70 S2,Clear Float Glass,413,,4 mm Clear,2012,LoEÂ² 272 S5,Ar90,0.2365,0.0416,24.01,0.2428,0.5198,0.1541,77.14,-6.55,6.49,46.22,-4.37,-3.24,0.0214,Yes,No,,
EnthermalPlus,SB70 4mm / Vacuum 0.25mm / Clear 4mm / Argon 13.36mm / C366 4mm,25.41,SolarbanÂ® 70 glass  4mm,5433,SolarbanÂ® 70 S2,Clear Float Glass,413,,4mm Clear,2155,LoEÂ³ 366 S5,Ar90,0.2335,0.0411,24.32,0.2369,0.469,0.1562,74.02,-9.05,6.8,46.49,-3.55,-3.77,0.0064,Yes,No,,
EnthermalPlus,SB70 4mm / Vacuum 0.25mm / Clear 4mm / Argon 13.34mm / SB60 4mm,25.39,SolarbanÂ® 70 glass  4mm,5433,SolarbanÂ® 70 S2,Clear Float Glass,413,,Clear  4mm,5282,SolarbanÂ® 60 S5,Ar90,0.2355,0.0415,24.11,0.243,0.5264,0.1553,77.54,-7.23,6.68,46.37,-4.47,-2.82,0.0237,Yes,No,,
EnthermalPlus,SB70 4mm / Vacuum 0.25mm / Clear 4mm / Argon 13.34mm / SB70 4mm,25.39,SolarbanÂ® 70 glass  4mm,5433,SolarbanÂ® 70 S2,Clear Float Glass,413,,SolarbanÂ® 70 glass  4mm,5433,SolarbanÂ® 70 S5,Ar90,0.2332,0.0411,24.35,0.2301,0.4828,0.1658,74.85,-8.52,7.98,47.78,-4.89,-4.97,0.0098,Yes,No,,
EnthermalPlus,SB70 4mm / Vacuum 0.25mm / Clear 4mm / Argon 13.25mm / LUMI 4mm,25.41,SolarbanÂ® 70 glass  4mm,5433,SolarbanÂ® 70 S2,Clear Float Glass,413,,SGG ECLAZ II 4mm,20754,ECLAZ II S5,Ar90,0.2372,0.0418,23.94,0.2445,0.6007,0.1535,81.78,-6.66,6.13,46.19,-3.46,-4.79,0.0473,Yes,No,,
EnthermalPlus,LUMI 4mm / Vacuum 0.25mm / Clear 4mm / Argon 13.25mm / C180 4mm,25.4,SGG ECLAZ II 4mm,20754,ECLAZ II S2,SGG PLANICLEAR 4mm,21011,,4mm Clear,2192,LoE 180 S5,Ar90,0.3152,0.0555,18.02,0.5745,0.7271,0.1681,88.25,-3.21,4.11,48.23,-1.19,-6.02,0.1938,Yes,Yes,0.576371,0.329371
EnthermalPlus,LUMI 4mm / Vacuum 0.25mm / Clear 4mm / Argon 13.25mm / C270 4mm,25.4,SGG ECLAZ II 4mm,20754,ECLAZ II S2,SGG PLANICLEAR 4mm,21011,,4mm Clear,2027,LoEÂ² 270 S5,Ar90,0.3084,0.0543,18.41,0.4541,0.6388,0.1568,83.84,-4.49,4.48,46.68,-6.16,-0.5,0.0944,Yes,Yes,0.455493,0.322053
EnthermalPlus,LUMI 4mm / Vacuum 0.25mm / Clear 4mm / Argon 13.25mm / C272 4mm,25.4,SGG ECLAZ II 4mm,20754,ECLAZ II S2,SGG PLANICLEAR 4mm,21011,,4 mm Clear,2012,LoEÂ² 272 S5,Ar90,0.3099,0.0546,18.32,0.4814,0.6596,0.1438,84.89,-3.37,4.28,44.88,-2.01,-1.9,0.1132,Yes,Yes,0.482838,0.323709
EnthermalPlus,LUMI 4mm / Vacuum 0.25mm / Clear 4mm / Argon 13.25mm / C366 4mm,25.4,SGG ECLAZ II 4mm,20754,ECLAZ II S2,SGG PLANICLEAR 4mm,21011,,4mm Clear,2155,LoEÂ³ 366 S5,Ar90,0.3049,0.0537,18.62,0.4004,0.594,0.1475,81.45,-6.62,4.83,45.37,-0.15,-3.09,0.0349,Yes,Yes,0.401564,0.318234
EnthermalPlus,LUMI 4mm / Vacuum 0.25mm / Clear 4mm / Argon 13.24mm / SB60 4mm,25.39,SGG ECLAZ II 4mm,20754,ECLAZ II S2,SGG PLANICLEAR 4mm,21011,,Clear  4mm,5282,SolarbanÂ® 60 S5,Ar90,0.3083,0.0543,18.42,0.4726,0.6679,0.1456,85.32,-4.1,4.49,45.1,-2.33,-1.17,0.1376,Yes,No,,
EnthermalPlus,LUMI 4mm / Vacuum 0.25mm / Clear 4mm / Argon 13.24mm / SB70 4mm,25.39,SGG ECLAZ II 4mm,20754,ECLAZ II S2,SGG PLANICLEAR 4mm,21011,,SolarbanÂ® 70 glass  4mm,5433,SolarbanÂ® 70 S5,Ar90,0.3044,0.0536,18.65,0.3772,0.611,0.163,82.33,-6.04,6.1,47.51,-1.67,-5.87,0.0504,Yes,No,,
EnthermalPlus,LUMI 4mm / Vacuum 0.25mm / Clear 4mm / Argon 13.15mm / LUMI 4mm,25.4,SGG ECLAZ II 4mm,20754,ECLAZ II S2,SGG PLANICLEAR 4mm,21011,,SGG ECLAZ II 4mm,20754,ECLAZ II S5,Ar90,0.3112,0.0548,18.25,0.5745,0.7627,0.1427,89.94,-3.2,3.83,44.82,-0.58,-4.86,0.2932,Yes,Yes,0.576694,0.325017
EnthermalPlus,ZEN 4mm / Vacuum 0.25mm / Clear 4mm / Argon 13.25mm / C180 4mm,25.4,SGG ECLAZ ONE II 4mm,20762,ECLAZ ONE II S2,SGG PLANICLEAR 4mm,21011,,4mm Clear,2192,LoE 180 S5,Ar90,0.2544,0.0448,22.32,0.4811,0.6899,0.2246,86.39,-3.31,5.15,54.8,-1.15,-7.99,0.1801,Yes,Yes,0.482619,0.261549
EnthermalPlus,ZEN 4mm / Vacuum 0.25mm / Clear 4mm / Argon 13.25mm / C270 4mm,25.4,SGG ECLAZ ONE II 4mm,20762,ECLAZ ONE II S2,SGG PLANICLEAR 4mm,21011,,4mm Clear,2027,LoEÂ² 270 S5,Ar90,0.25,0.044,22.71,0.4138,0.6057,0.2145,82.04,-4.63,5.62,53.66,-4.66,-4.42,0.0889,Yes,Yes,0.414543,0.256933
EnthermalPlus,ZEN 4mm / Vacuum 0.25mm / Clear 4mm / Argon 13.25mm / C272 4mm,25.4,SGG ECLAZ ONE II 4mm,20762,ECLAZ ONE II S2,SGG PLANICLEAR 4mm,21011,,4 mm Clear,2012,LoEÂ² 272 S5,Ar90,0.251,0.0442,22.62,0.4331,0.625,0.2028,83.04,-3.48,5.44,52.38,-1.67,-5.54,0.106,Yes,Yes,0.433911,0.257982
EnthermalPlus,ZEN 4mm / Vacuum 0.25mm / Clear 4mm / Argon 13.25mm / C366 4mm,25.4,SGG ECLAZ ONE II 4mm,20762,ECLAZ ONE II S2,SGG PLANICLEAR 4mm,21011,,4mm Clear,2155,LoEÂ³ 366 S5,Ar90,0.2477,0.0436,22.92,0.3722,0.563,0.2062,79.68,-6.6,5.91,52.73,-0.41,-6.26,0.0325,Yes,Yes,0.372676,0.254502
EnthermalPlus,ZEN 4mm / Vacuum 0.25mm / Clear 4mm / Argon 13.24mm / SB60 4mm,25.39,SGG ECLAZ ONE II 4mm,20762,ECLAZ ONE II S2,SGG PLANICLEAR 4mm,21011,,Clear  4mm,5282,SolarbanÂ® 60 S5,Ar90,0.2499,0.044,22.72,0.4277,0.6328,0.2045,83.47,-4.2,5.66,52.54,-1.89,-5.03,0.1286,Yes,No,,
EnthermalPlus,ZEN 4mm / Vacuum 0.25mm / Clear 4mm / Argon 13.24mm / SB70 4mm,25.39,SGG ECLAZ ONE II 4mm,20762,ECLAZ ONE II S2,SGG PLANICLEAR 4mm,21011,,SolarbanÂ® 70 glass  4mm,5433,SolarbanÂ® 70 S5,Ar90,0.2474,0.0436,22.95,0.352,0.5797,0.22,80.57,-6.04,7.08,54.27,-1.57,-7.96,0.0461,Yes,No,,
EnthermalPlus,ZEN 4mm / Vacuum 0.25mm / Clear 4mm / Argon 13.15mm / LUMI 4mm,25.4,SGG ECLAZ ONE II 4mm,20762,ECLAZ ONE II S2,SGG PLANICLEAR 4mm,21011,,SGG ECLAZ II 4mm,20754,ECLAZ II S5,Ar90,0.2518,0.0443,22.55,0.4861,0.7226,0.2019,88.0,-3.3,4.99,52.33,-0.67,-7.47,0.2717,Yes,Yes,0.487779,0.258809
EnthermalPlus,XTREME 4mm / Vacuum 0.25mm / Clear 4mm / Argon 13.25mm / C180 4mm,25.4,SGG COOL-LITE XTREME 61-29 II 4mm,20979,COOL-LITE XTREME 61-29 II S2,SGG PLANICLEAR 4mm,21011,,4mm Clear,2192,LoE 180 S5,Ar90,0.2531,0.0446,22.43,0.221,0.539,0.1408,78.48,-5.79,1.45,44.56,-2.45,-7.95,0.1095,Yes,Yes,0.229042,0.260087
EnthermalPlus,XTREME 4mm / Vacuum 0.25mm / Clear 4mm / Argon 13.25mm / C270 4mm,25.4,SGG COOL-LITE XTREME 61-29 II 4mm,20979,COOL-LITE XTREME 61-29 II S2,SGG PLANICLEAR 4mm,21011,,4mm Clear,2027,LoEÂ² 270 S5,Ar90,0.2488,0.0438,22.83,0.2251,0.4739,0.1344,74.5,-6.63,1.95,43.58,-5.71,-4.52,0.0554,Yes,Yes,0.232413,0.255523
EnthermalPlus,XTREME 4mm / Vacuum 0.25mm / Clear 4mm / Argon 13.25mm / C272 4mm,25.4,SGG COOL-LITE XTREME 61-29 II 4mm,20979,COOL-LITE XTREME 61-29 II S2,SGG PLANICLEAR 4mm,21011,,4 mm Clear,2012,LoEÂ² 272 S5,Ar90,0.2497,0.044,22.74,0.2274,0.4887,0.1271,75.41,-5.63,1.71,42.45,-3.04,-5.37,0.0676,Yes,Yes,0.234846,0.256560
EnthermalPlus,XTREME 4mm / Vacuum 0.25mm / Clear 4mm / Argon 13.25mm / C366 4mm,25.4,SGG COOL-LITE XTREME 61-29 II 4mm,20979,COOL-LITE XTREME 61-29 II S2,SGG PLANICLEAR 4mm,21011,,4mm Clear,2155,LoEÂ³ 366 S5,Ar90,0.2465,0.0434,23.04,0.2224,0.441,0.1288,72.36,-8.15,2.33,42.71,-2.13,-6.15,0.0203,Yes,Yes,0.229488,0.253119
EnthermalPlus,XTREME 4mm / Vacuum 0.25mm / Clear 4mm / Argon 13.24mm / SB60 4mm,25.39,SGG COOL-LITE XTREME 61-29 II 4mm,20979,COOL-LITE XTREME 61-29 II S2,SGG PLANICLEAR 4mm,21011,,Clear  4mm,5282,SolarbanÂ® 60 S5,Ar90,0.2487,0.0438,22.83,0.2277,0.4949,0.1282,75.81,-6.32,1.89,42.59,-3.15,-4.92,0.0791,Yes,No,,
EnthermalPlus,XTREME 4mm / Vacuum 0.25mm / Clear 4mm / Argon 13.24mm / SB70 4mm,25.39,SGG COOL-LITE XTREME 61-29 II 4mm,20979,COOL-LITE XTREME 61-29 II S2,SGG PLANICLEAR 4mm,21011,,SolarbanÂ® 70 glass  4mm,5433,SolarbanÂ® 70 S5,Ar90,0.2461,0.0433,23.07,0.2149,0.4541,0.1374,73.18,-7.68,3.53,44.03,-3.28,-7.89,0.0296,Yes,No,,
EnthermalPlus,XTREME 4mm / Vacuum 0.25mm / Clear 4mm / Argon 13.15mm / LUMI 4mm,25.4,SGG COOL-LITE XTREME 61-29 II 4mm,20979,COOL-LITE XTREME 61-29 II S2,SGG PLANICLEAR 4mm,21011,,SGG ECLAZ II 4mm,20754,ECLAZ II S5,Ar90,0.2505,0.0441,22.66,0.2282,0.5647,0.1267,79.97,-5.75,1.14,42.44,-2.0,-7.13,0.1615,Yes,Yes,0.236117,0.257378
EnthermalPlus,SB60 Solargray 4mm / Vacuum 0.25mm / Clear 4mm / Argon 13.36mm / C180 4mm,25.41,SolargrayÂ®  4mm,5287,SolarbanÂ® 60 S2,Clear Float Glass,413,,4mm Clear,2192,LoE 180 S5,Ar90,0.2862,0.0504,19.84,0.236,0.3877,0.0841,68.48,-2.82,2.74,34.85,-0.24,-3.77,0.0511,Yes,No,,
EnthermalPlus,SB60 Solargray 4mm / Vacuum 0.25mm / Clear 4mm / Argon 13.36mm / C270 4mm,25.41,SolargrayÂ®  4mm,5287,SolarbanÂ® 60 S2,Clear Float Glass,413,,4mm Clear,2027,LoEÂ² 270 S5,Ar90,0.2806,0.0494,20.24,0.2239,0.3408,0.0809,64.92,-3.77,3.0,34.16,-2.43,-1.09,0.0275,Yes,No,,
EnthermalPlus,SB60 Solargray 4mm / Vacuum 0.25mm / Clear 4mm / Argon 13.36mm / C272 4mm,25.41,SolargrayÂ®  4mm,5287,SolarbanÂ® 60 S2,Clear Float Glass,413,,4 mm Clear,2012,LoEÂ² 272 S5,Ar90,0.2818,0.0496,20.15,0.2299,0.352,0.0772,65.78,-2.89,2.81,33.37,-0.65,-1.75,0.0339,Yes,No,,
EnthermalPlus,SB60 Solargray 4mm / Vacuum 0.25mm / Clear 4mm / Argon 13.36mm / C366 4mm,25.41,SolargrayÂ®  4mm,5287,SolarbanÂ® 60 S2,Clear Float Glass,413,,4mm Clear,2155,LoEÂ³ 366 S5,Ar90,0.2776,0.0489,20.45,0.2098,0.3171,0.0783,63.0,-5.47,3.38,33.6,0.11,-2.29,0.0098,Yes,No,,
EnthermalPlus,SB60 Solargray 4mm / Vacuum 0.25mm / Clear 4mm / Argon 13.34mm / SB60 4mm,25.39,SolargrayÂ®  4mm,5287,SolarbanÂ® 60 S2,Clear Float Glass,413,,Clear  4mm,5282,SolarbanÂ® 60 S5,Ar90,0.2805,0.0494,20.25,0.2294,0.3564,0.0778,66.13,-3.48,2.98,33.47,-0.8,-1.4,0.038,Yes,No,,
EnthermalPlus,SB60 Solargray 4mm / Vacuum 0.25mm / Clear 4mm / Argon 13.34mm / SB70 4mm,25.39,SolargrayÂ®  4mm,5287,SolarbanÂ® 60 S2,Clear Float Glass,413,,SolarbanÂ® 70 glass  4mm,5433,SolarbanÂ® 70 S5,Ar90,0.2772,0.0488,20.49,0.2005,0.3261,0.0828,63.7,-5.04,4.45,34.54,-0.44,-3.71,0.014,Yes,No,,
EnthermalPlus,SB60 Solargray 4mm / Vacuum 0.25mm / Clear 4mm / Argon 13.25mm / LUMI 4mm,25.41,SolargrayÂ®  4mm,5287,SolarbanÂ® 60 S2,Clear Float Glass,413,,SGG ECLAZ II 4mm,20754,ECLAZ II S5,Ar90,0.2829,0.0498,20.07,0.2409,0.4068,0.0769,69.86,-2.79,2.43,33.34,0.01,-3.1,0.0731,Yes,No,,
EnthermalPlus,C180 5mm / Vacuum 0.25mm / Clear 4mm / Argon 12.65mm / C180 4mm,25.4,5mm Clear,2193,LoE 180 S2,Float Glass - 4mm,2002,,4mm Clear,2192,LoE 180 S5,Ar90,0.3693,0.065,15.38,0.5559,0.6878,0.2005,86.33,-3.75,4.25,52.08,-1.99,-6.98,0.1214,Yes,No,,
EnthermalPlus,C180 5mm / Vacuum 0.25mm / Clear 4mm / Argon 12.65mm / C270 4mm,25.4,5mm Clear,2193,LoE 180 S2,Float Glass - 4mm,2002,,4mm Clear,2027,LoEÂ² 270 S5,Ar90,0.3606,0.0635,15.75,0.4441,0.604,0.1904,81.99,-5.03,4.71,50.86,-5.84,-2.86,0.0612,Yes,No,,
EnthermalPlus,C180 5mm / Vacuum 0.25mm / Clear 4mm / Argon 12.65mm / C272 4mm,25.4,5mm Clear,2193,LoE 180 S2,Float Glass - 4mm,2002,,4 mm Clear,2012,LoEÂ² 272 S5,Ar90,0.3626,0.0639,15.66,0.4683,0.6233,0.1787,83.0,-3.9,4.52,49.45,-2.59,-4.01,0.0743,Yes,No,,
EnthermalPlus,C180 5mm / Vacuum 0.25mm / Clear 4mm / Argon 12.65mm / C366 4mm,25.4,5mm Clear,2193,LoE 180 S2,Float Glass - 4mm,2002,,4mm Clear,2155,LoEÂ³ 366 S5,Ar90,0.3562,0.0627,15.94,0.3982,0.5615,0.182,79.64,-7.01,5.0,49.83,-1.19,-4.84,0.0224,Yes,No,,
EnthermalPlus,C180 5mm / Vacuum 0.25mm / Clear 4mm / Argon 12.64mm / SB60 4mm,25.39,5mm Clear,2193,LoE 180 S2,Float Glass - 4mm,2002,,Clear  4mm,5282,SolarbanÂ® 60 S5,Ar90,0.3605,0.0635,15.75,0.4604,0.6312,0.1804,83.43,-4.62,4.73,49.63,-2.82,-3.45,0.0875,Yes,No,,
EnthermalPlus,C180 5mm / Vacuum 0.25mm / Clear 4mm / Argon 12.64mm / SB70 4mm,25.39,5mm Clear,2193,LoE 180 S2,Float Glass - 4mm,2002,,SolarbanÂ® 70 glass  4mm,5433,SolarbanÂ® 70 S5,Ar90,0.3556,0.0626,15.97,0.3787,0.5779,0.1959,80.52,-6.46,6.19,51.51,-2.43,-6.85,0.0324,Yes,No,,
EnthermalPlus,C180 5mm / Vacuum 0.25mm / Clear 4mm / Argon 12.55mm / LUMI 4mm,25.4,5mm Clear,2193,LoE 180 S2,Float Glass - 4mm,2002,,SGG ECLAZ II 4mm,20754,ECLAZ II S5,Ar90,0.3642,0.0641,15.59,0.5538,0.7207,0.1778,87.95,-3.75,4.04,49.41,-1.49,-6.21,0.1789,Yes,Yes,0.558328,0.383943
EnthermalPlus,C270 5mm / Vacuum 0.25mm / Clear 4mm / Argon 12.65mm / C180 4mm,25.4,5mm Clear,2028,LoEÂ² 270 S2,Float Glass - 4mm,2002,,4mm Clear,2192,LoE 180 S5,Ar90,0.2892,0.0509,19.63,0.3225,0.6033,0.1578,81.95,-4.99,4.75,46.79,-3.63,-3.67,0.0616,Yes,No,,
EnthermalPlus,C270 5mm / Vacuum 0.25mm / Clear 4mm / Argon 12.65mm / C270 4mm,25.4,5mm Clear,2028,LoEÂ² 270 S2,Float Glass - 4mm,2002,,4mm Clear,2027,LoEÂ² 270 S5,Ar90,0.2839,0.05,20.0,0.3098,0.5302,0.15,77.82,-5.99,5.01,45.68,-7.12,0.15,0.0337,Yes,No,,
EnthermalPlus,C270 5mm / Vacuum 0.25mm / Clear 4mm / Argon 12.65mm / C272 4mm,25.4,5mm Clear,2028,LoEÂ² 270 S2,Float Glass - 4mm,2002,,4 mm Clear,2012,LoEÂ² 272 S5,Ar90,0.2851,0.0502,19.92,0.3174,0.5471,0.1409,78.78,-4.96,4.83,44.39,-4.18,-0.83,0.0414,Yes,No,,
EnthermalPlus,C270 5mm / Vacuum 0.25mm / Clear 4mm / Argon 12.65mm / C366 4mm,25.4,5mm Clear,2028,LoEÂ² 270 S2,Float Glass - 4mm,2002,,4mm Clear,2155,LoEÂ³ 366 S5,Ar90,0.2811,0.0495,20.2,0.2933,0.4931,0.1434,75.58,-7.8,5.3,44.73,-3.01,-1.62,0.0119,Yes,No,,
EnthermalPlus,C270 5mm / Vacuum 0.25mm / Clear 4mm / Argon 12.64mm / SB60 4mm,25.39,5mm Clear,2028,LoEÂ² 270 S2,Float Glass - 4mm,2002,,Clear  4mm,5282,SolarbanÂ® 60 S5,Ar90,0.2838,0.05,20.01,0.3168,0.554,0.1423,79.19,-5.65,5.02,44.56,-4.35,-0.32,0.0461,Yes,No,,
EnthermalPlus,C270 5mm / Vacuum 0.25mm / Clear 4mm / Argon 12.64mm / SB70 4mm,25.39,5mm Clear,2028,LoEÂ² 270 S2,Float Glass - 4mm,2002,,SolarbanÂ® 70 glass  4mm,5433,SolarbanÂ® 70 S5,Ar90,0.2807,0.0494,20.23,0.2809,0.5075,0.1541,76.42,-7.33,6.58,46.25,-4.27,-3.49,0.0168,Yes,No,,
EnthermalPlus,C270 5mm / Vacuum 0.25mm / Clear 4mm / Argon 12.55mm / LUMI 4mm,25.4,5mm Clear,2028,LoEÂ² 270 S2,Float Glass - 4mm,2002,,SGG ECLAZ II 4mm,20754,ECLAZ II S5,Ar90,0.2861,0.0504,19.85,0.3301,0.6325,0.1403,83.52,-4.95,4.45,44.36,-3.14,-2.87,0.0886,Yes,Yes,0.337329,0.297027
EnthermalPlus,C272 5mm / Vacuum 0.25mm / Clear 4mm / Argon 12.65mm / C180 4mm,25.4,5 mm Clear,2013,LoEÂ² 272 S2,Float Glass - 4mm,2002,,4mm Clear,2192,LoE 180 S5,Ar90,0.3074,0.0541,18.47,0.3663,0.6233,0.1465,83.0,-3.89,4.52,45.2,-1.53,-4.2,0.0743,Yes,No,,
EnthermalPlus,C272 5mm / Vacuum 0.25mm / Clear 4mm / Argon 12.65mm / C270 4mm,25.4,5 mm Clear,2013,LoEÂ² 272 S2,Float Glass - 4mm,2002,,4mm Clear,2027,LoEÂ² 270 S5,Ar90,0.3014,0.0531,18.84,0.3424,0.5478,0.1382,78.82,-4.99,4.8,43.95,-5.5,0.27,0.041,Yes,No,,
EnthermalPlus,C272 5mm / Vacuum 0.25mm / Clear 4mm / Argon 12.65mm / C272 4mm,25.4,5 mm Clear,2013,LoEÂ² 272 S2,Float Glass - 4mm,2002,,4 mm Clear,2012,LoEÂ² 272 S5,Ar90,0.3027,0.0533,18.76,0.3528,0.5655,0.1286,79.81,-3.96,4.6,42.51,-2.17,-0.88,0.0513,Yes,No,,
EnthermalPlus,C272 5mm / Vacuum 0.25mm / Clear 4mm / Argon 12.65mm / C366 4mm,25.4,5 mm Clear,2013,LoEÂ² 272 S2,Float Glass - 4mm,2002,,4mm Clear,2155,LoEÂ³ 366 S5,Ar90,0.2982,0.0525,19.04,0.3195,0.5095,0.1312,76.56,-6.94,5.14,42.9,-0.79,-1.83,0.0147,Yes,No,,
EnthermalPlus,C272 5mm / Vacuum 0.25mm / Clear 4mm / Argon 12.64mm / SB60 4mm,25.39,5 mm Clear,2013,LoEÂ² 272 S2,Float Glass - 4mm,2002,,Clear  4mm,5282,SolarbanÂ® 60 S5,Ar90,0.3013,0.0531,18.85,0.3514,0.5726,0.13,80.22,-4.66,4.8,42.69,-2.4,-0.28,0.0556,Yes,No,,
EnthermalPlus,C272 5mm / Vacuum 0.25mm / Clear 4mm / Argon 12.64mm / SB70 4mm,25.39,5 mm Clear,2013,LoEÂ² 272 S2,Float Glass - 4mm,2002,,SolarbanÂ® 70 glass  4mm,5433,SolarbanÂ® 70 S5,Ar90,0.2978,0.0524,19.07,0.305,0.5241,0.1426,77.4,-6.41,6.4,44.6,-2.1,-4.1,0.0211,Yes,No,,
EnthermalPlus,C272 5mm / Vacuum 0.25mm / Clear 4mm / Argon 12.55mm / LUMI 4mm,25.4,5 mm Clear,2013,LoEÂ² 272 S2,Float Glass - 4mm,2002,,SGG ECLAZ II 4mm,20754,ECLAZ II S5,Ar90,0.3039,0.0535,18.69,0.3739,0.6538,0.1278,84.6,-3.87,4.21,42.46,-0.99,-3.24,0.1057,Yes,Yes,0.381041,0.316887
EnthermalPlus,C340 5mm / Vacuum 0.25mm / Clear 4mm / Argon 12.65mm / C180 4mm,25.4,5mm Clear,2166,LoEÂ³ 340 S2,Float Glass - 4mm,2002,,4mm Clear,2192,LoE 180 S5,Ar90,0.2706,0.0476,20.99,0.1461,0.3375,0.1435,65.08,-9.62,-3.68,44.97,-6.31,-13.61,0.0097,Yes,No,,
EnthermalPlus,C340 5mm / Vacuum 0.25mm / Clear 4mm / Argon 12.65mm / C270 4mm,25.4,5mm Clear,2166,LoEÂ³ 340 S2,Float Glass - 4mm,2002,,4mm Clear,2027,LoEÂ² 270 S5,Ar90,0.2659,0.0468,21.36,0.146,0.2968,0.1411,61.67,-10.14,-3.06,44.59,-7.51,-12.2,0.005,Yes,No,,
EnthermalPlus,C340 5mm / Vacuum 0.25mm / Clear 4mm / Argon 12.65mm / C272 4mm,25.4,5mm Clear,2166,LoEÂ³ 340 S2,Float Glass - 4mm,2002,,4 mm Clear,2012,LoEÂ² 272 S5,Ar90,0.2669,0.047,21.27,0.1485,0.3059,0.1379,62.43,-9.38,-3.25,44.12,-6.47,-12.45,0.0063,Yes,No,,
EnthermalPlus,C340 5mm / Vacuum 0.25mm / Clear 4mm / Argon 12.65mm / C366 4mm,25.4,5mm Clear,2166,LoEÂ³ 340 S2,Float Glass - 4mm,2002,,4mm Clear,2155,LoEÂ³ 366 S5,Ar90,0.2635,0.0464,21.55,0.1437,0.2765,0.1386,59.86,-11.13,-2.9,44.22,-6.12,-12.71,0.0019,Yes,No,,
EnthermalPlus,C340 5mm / Vacuum 0.25mm / Clear 4mm / Argon 12.64mm / SB60 4mm,25.39,5mm Clear,2166,LoEÂ³ 340 S2,Float Glass - 4mm,2002,,Clear  4mm,5282,SolarbanÂ® 60 S5,Ar90,0.2658,0.0468,21.36,0.1485,0.3099,0.1383,62.79,-9.98,-3.15,44.17,-6.49,-12.31,0.007,Yes,No,,
EnthermalPlus,C340 5mm / Vacuum 0.25mm / Clear 4mm / Argon 12.64mm / SB70 4mm,25.39,5mm Clear,2166,LoEÂ³ 340 S2,Float Glass - 4mm,2002,,SolarbanÂ® 70 glass  4mm,5433,SolarbanÂ® 70 S5,Ar90,0.2631,0.0463,21.58,0.1395,0.2844,0.1422,60.53,-10.88,-1.8,44.77,-6.64,-13.29,0.0028,Yes,No,,
EnthermalPlus,C340 5mm / Vacuum 0.25mm / Clear 4mm / Argon 12.55mm / LUMI 4mm,25.4,5mm Clear,2166,LoEÂ³ 340 S2,Float Glass - 4mm,2002,,SGG ECLAZ II 4mm,20754,ECLAZ II S5,Ar90,0.2678,0.0472,21.2,0.1503,0.3535,0.1378,66.36,-9.72,-4.01,44.12,-6.04,-13.17,0.0139,Yes,Yes,0.161027,0.276630
EnthermalPlus,C366 5mm / Vacuum 0.25mm / Clear 4mm / Argon 12.65mm / C180 4mm,25.4,5mm Clear,2156,LoEÂ³ 366 S2,Float Glass - 4mm,2002,,4mm Clear,2192,LoE 180 S5,Ar90,0.2469,0.0435,22.99,0.2378,0.5608,0.1427,79.6,-6.97,5.03,44.67,-2.21,-4.59,0.0226,Yes,No,,
EnthermalPlus,C366 5mm / Vacuum 0.25mm / Clear 4mm / Argon 12.65mm / C270 4mm,25.4,5mm Clear,2156,LoEÂ³ 366 S2,Float Glass - 4mm,2002,,4mm Clear,2027,LoEÂ² 270 S5,Ar90,0.2431,0.0428,23.36,0.2387,0.4931,0.136,75.58,-7.8,5.3,43.65,-5.17,-1.38,0.0119,Yes,No,,
EnthermalPlus,C366 5mm / Vacuum 0.25mm / Clear 4mm / Argon 12.65mm / C272 4mm,25.4,5mm Clear,2156,LoEÂ³ 366 S2,Float Glass - 4mm,2002,,4 mm Clear,2012,LoEÂ² 272 S5,Ar90,0.2439,0.043,23.28,0.2424,0.5089,0.128,76.53,-6.9,5.17,42.44,-2.38,-2.29,0.0148,Yes,No,,
EnthermalPlus,C366 5mm / Vacuum 0.25mm / Clear 4mm / Argon 12.65mm / C366 4mm,25.4,5mm Clear,2156,LoEÂ³ 366 S2,Float Glass - 4mm,2002,,4mm Clear,2155,LoEÂ³ 366 S5,Ar90,0.241,0.0425,23.56,0.2346,0.4591,0.13,73.43,-9.38,5.47,42.74,-1.5,-2.89,0.0043,Yes,No,,
EnthermalPlus,C366 5mm / Vacuum 0.25mm / Clear 4mm / Argon 12.64mm / SB60 4mm,25.39,5mm Clear,2156,LoEÂ³ 366 S2,Float Glass - 4mm,2002,,Clear  4mm,5282,SolarbanÂ® 60 S5,Ar90,0.243,0.0428,23.37,0.2426,0.5154,0.1292,76.93,-7.57,5.34,42.6,-2.5,-1.85,0.0166,Yes,No,,
EnthermalPlus,C366 5mm / Vacuum 0.25mm / Clear 4mm / Argon 12.64mm / SB70 4mm,25.39,5mm Clear,2156,LoEÂ³ 366 S2,Float Glass - 4mm,2002,,SolarbanÂ® 70 glass  4mm,5433,SolarbanÂ® 70 S5,Ar90,0.2407,0.0424,23.59,0.227,0.4723,0.1394,74.23,-8.89,6.74,44.15,-3.04,-4.28,0.0063,Yes,No,,
EnthermalPlus,C366 5mm / Vacuum 0.25mm / Clear 4mm / Argon 12.55mm / LUMI 4mm,25.4,5mm Clear,2156,LoEÂ³ 366 S2,Float Glass - 4mm,2002,,SGG ECLAZ II 4mm,20754,ECLAZ II S5,Ar90,0.2447,0.0431,23.21,0.2449,0.5882,0.1275,81.14,-7.04,4.8,42.41,-1.39,-4.08,0.0326,Yes,Yes,0.251574,0.250720
EnthermalPlus,Q452 5mm / Vacuum 0.25mm / Clear 4mm / Argon 12.65mm / C180 4mm,25.4,5mm Clear,2106,Quad LoE 452 S2,Float Glass - 4mm,2002,,4mm Clear,2192,LoE 180 S5,Ar90,0.2412,0.0425,23.54,0.1855,0.454,0.116,73.15,-9.01,5.19,40.75,-3.98,-3.12,0.0065,Yes,No,,
EnthermalPlus,Q452 5mm / Vacuum 0.25mm / Clear 4mm / Argon 12.65mm / C270 4mm,25.4,5mm Clear,2106,Quad LoE 452 S2,Float Glass - 4mm,2002,,4mm Clear,2027,LoEÂ² 270 S5,Ar90,0.2375,0.0418,23.91,0.1865,0.399,0.1117,69.39,-9.67,5.39,40.0,-6.02,-0.85,0.0036,Yes,No,,
EnthermalPlus,Q452 5mm / Vacuum 0.25mm / Clear 4mm / Argon 12.65mm / C272 4mm,25.4,5mm Clear,2106,Quad LoE 452 S2,Float Glass - 4mm,2002,,4 mm Clear,2012,LoEÂ² 272 S5,Ar90,0.2383,0.042,23.82,0.1893,0.4115,0.1063,70.25,-8.83,5.31,39.08,-3.88,-1.48,0.0045,Yes,No,,
EnthermalPlus,Q452 5mm / Vacuum 0.25mm / Clear 4mm / Argon 12.65mm / C366 4mm,25.4,5mm Clear,2106,Quad LoE 452 S2,Float Glass - 4mm,2002,,4mm Clear,2155,LoEÂ³ 366 S5,Ar90,0.2356,0.0415,24.1,0.184,0.3714,0.1076,67.38,-10.99,5.44,39.29,-3.27,-1.89,0.0013,Yes,No,,
EnthermalPlus,Q452 5mm / Vacuum 0.25mm / Clear 4mm / Argon 12.64mm / SB60 4mm,25.39,5mm Clear,2106,Quad LoE 452 S2,Float Glass - 4mm,2002,,Clear  4mm,5282,SolarbanÂ® 60 S5,Ar90,0.2374,0.0418,23.91,0.1895,0.4168,0.1071,70.63,-9.46,5.44,39.19,-3.96,-1.18,0.0049,Yes,No,,
EnthermalPlus,Q452 5mm / Vacuum 0.25mm / Clear 4mm / Argon 12.64mm / SB70 4mm,25.39,5mm Clear,2106,Quad LoE 452 S2,Float Glass - 4mm,2002,,SolarbanÂ® 70 glass  4mm,5433,SolarbanÂ® 70 S5,Ar90,0.2353,0.0414,24.13,0.1785,0.3822,0.1138,68.14,-10.63,6.69,40.36,-4.61,-2.76,0.0018,Yes,No,,
EnthermalPlus,Q452 5mm / Vacuum 0.25mm / Clear 4mm / Argon 12.55mm / LUMI 4mm,25.4,5mm Clear,2106,Quad LoE 452 S2,Float Glass - 4mm,2002,,SGG ECLAZ II 4mm,20754,ECLAZ II S5,Ar90,0.239,0.0421,23.75,0.191,0.4755,0.1059,74.55,-9.08,4.96,39.05,-3.19,-2.79,0.0092,Yes,Yes,0.199692,0.244406
EnthermalPlus,SB60 5mm / Vacuum 0.25mm / Clear 4mm / Argon 12.59mm / C180 4mm,25.44,Clear  5mm,5283,SolarbanÂ® 60 S2,Clear Float Glass,413,,4mm Clear,2192,LoE 180 S5,Ar90,0.2884,0.0508,19.69,0.3503,0.623,0.1485,83.0,-4.98,4.82,45.48,-2.31,-4.21,0.0876,Yes,No,,
EnthermalPlus,SB60 5mm / Vacuum 0.25mm / Clear 4mm / Argon 12.59mm / C270 4mm,25.44,Clear  5mm,5283,SolarbanÂ® 60 S2,Clear Float Glass,413,,4mm Clear,2027,LoEÂ² 270 S5,Ar90,0.2831,0.0499,20.06,0.3342,0.5476,0.1402,78.82,-6.02,5.07,44.26,-6.15,0.08,0.0458,Yes,No,,
EnthermalPlus,SB60 5mm / Vacuum 0.25mm / Clear 4mm / Argon 12.59mm / C272 4mm,25.44,Clear  5mm,5283,SolarbanÂ® 60 S2,Clear Float Glass,413,,4 mm Clear,2012,LoEÂ² 272 S5,Ar90,0.2843,0.0501,19.97,0.3427,0.5652,0.1305,79.81,-5.0,4.89,42.81,-2.81,-1.06,0.0558,Yes,No,,
EnthermalPlus,SB60 5mm / Vacuum 0.25mm / Clear 4mm / Argon 12.59mm / C366 4mm,25.44,Clear  5mm,5283,SolarbanÂ® 60 S2,Clear Float Glass,413,,4mm Clear,2155,LoEÂ³ 366 S5,Ar90,0.2804,0.0494,20.25,0.3152,0.5094,0.1332,76.57,-7.92,5.39,43.19,-1.48,-1.97,0.0165,Yes,No,,
EnthermalPlus,SB60 5mm / Vacuum 0.25mm / Clear 4mm / Argon 12.58mm / SB60 4mm,25.43,Clear  5mm,5283,SolarbanÂ® 60 S2,Clear Float Glass,413,,Clear  4mm,5282,SolarbanÂ® 60 S5,Ar90,0.283,0.0498,20.06,0.342,0.5724,0.1319,80.22,-5.7,5.08,43.0,-3.02,-0.49,0.0643,Yes,No,,
EnthermalPlus,SB60 5mm / Vacuum 0.25mm / Clear 4mm / Argon 12.58mm / SB70 4mm,25.43,Clear  5mm,5283,SolarbanÂ® 60 S2,Clear Float Glass,413,,SolarbanÂ® 70 glass  4mm,5433,SolarbanÂ® 70 S5,Ar90,0.28,0.0493,20.28,0.3016,0.524,0.1446,77.4,-7.41,6.67,44.89,-2.9,-4.07,0.0234,Yes,No,,
EnthermalPlus,SB60 5mm / Vacuum 0.25mm / Clear 4mm / Argon 12.49mm / LUMI 4mm,25.44,Clear  5mm,5283,SolarbanÂ® 60 S2,Clear Float Glass,413,,SGG ECLAZ II 4mm,20754,ECLAZ II S5,Ar90,0.2853,0.0502,19.9,0.3582,0.6535,0.1298,84.6,-4.98,4.51,42.77,-1.65,-3.36,0.1276,Yes,No,,
EnthermalPlus,SB70 5mm / Vacuum 0.25mm / Clear 4mm / Argon 12.59mm / C180 4mm,25.44,SolarbanÂ® 70 glass  5mm,5434,SolarbanÂ® 70 S2,Clear Float Glass,413,,4mm Clear,2192,LoE 180 S5,Ar90,0.2411,0.0425,23.56,0.2364,0.5705,0.1682,80.1,-6.78,6.29,48.13,-4.24,-5.02,0.0324,Yes,No,,
EnthermalPlus,SB70 5mm / Vacuum 0.25mm / Clear 4mm / Argon 12.59mm / C270 4mm,25.44,SolarbanÂ® 70 glass  5mm,5434,SolarbanÂ® 70 S2,Clear Float Glass,413,,4mm Clear,2027,LoEÂ² 270 S5,Ar90,0.2374,0.0418,23.92,0.2384,0.5016,0.1612,76.06,-7.66,6.64,47.19,-7.08,-2.29,0.0167,Yes,No,,
EnthermalPlus,SB70 5mm / Vacuum 0.25mm / Clear 4mm / Argon 12.59mm / C272 4mm,25.44,SolarbanÂ® 70 glass  5mm,5434,SolarbanÂ® 70 S2,Clear Float Glass,413,,4 mm Clear,2012,LoEÂ² 272 S5,Ar90,0.2382,0.042,23.83,0.2416,0.5174,0.153,76.99,-6.72,6.49,46.09,-4.54,-3.2,0.0211,Yes,No,,
EnthermalPlus,SB70 5mm / Vacuum 0.25mm / Clear 4mm / Argon 12.59mm / C366 4mm,25.44,SolarbanÂ® 70 glass  5mm,5434,SolarbanÂ® 70 S2,Clear Float Glass,413,,4mm Clear,2155,LoEÂ³ 366 S5,Ar90,0.2355,0.0415,24.11,0.2358,0.4668,0.1551,73.88,-9.21,6.8,46.35,-3.73,-3.73,0.0063,Yes,No,,
EnthermalPlus,SB70 5mm / Vacuum 0.25mm / Clear 4mm / Argon 12.58mm / SB60 4mm,25.43,SolarbanÂ® 70 glass  5mm,5434,SolarbanÂ® 70 S2,Clear Float Glass,413,,Clear  4mm,5282,SolarbanÂ® 60 S5,Ar90,0.2373,0.0418,23.92,0.2418,0.524,0.1543,77.4,-7.4,6.68,46.23,-4.64,-2.79,0.0234,Yes,No,,
EnthermalPlus,SB70 5mm / Vacuum 0.25mm / Clear 4mm / Argon 12.58mm / SB70 4mm,25.43,SolarbanÂ® 70 glass  5mm,5434,SolarbanÂ® 70 S2,Clear Float Glass,413,,SolarbanÂ® 70 glass  4mm,5433,SolarbanÂ® 70 S5,Ar90,0.2352,0.0414,24.14,0.229,0.4806,0.1646,74.71,-8.67,7.98,47.64,-5.07,-4.92,0.0096,Yes,No,,
EnthermalPlus,SB70 5mm / Vacuum 0.25mm / Clear 4mm / Argon 12.49mm / LUMI 4mm,25.44,SolarbanÂ® 70 glass  5mm,5434,SolarbanÂ® 70 S2,Clear Float Glass,413,,SGG ECLAZ II 4mm,20754,ECLAZ II S5,Ar90,0.2389,0.0421,23.77,0.2433,0.5979,0.1525,81.63,-6.84,6.13,46.05,-3.64,-4.75,0.0465,Yes,No,,
EnthermalPlus,SB67 5mm / Vacuum 0.25mm / Clear 4mm / Argon 12.59mm / C180 4mm,25.44,Clear  5mm,5475,SolarbanÂ® R67 S2,Clear Float Glass,413,,4mm Clear,2192,LoE 180 S5,Ar90,0.2894,0.051,19.62,0.2528,0.4774,0.2151,74.74,-7.48,2.37,53.67,-3.68,-7.69,0.0552,Yes,No,,
EnthermalPlus,SB67 5mm / Vacuum 0.25mm / Clear 4mm / Argon 12.59mm / C270 4mm,25.44,Clear  5mm,5475,SolarbanÂ® R67 S2,Clear Float Glass,413,,4mm Clear,2027,LoEÂ² 270 S5,Ar90,0.2841,0.05,19.99,0.245,0.4194,0.2104,70.9,-8.39,2.91,53.12,-5.31,-5.81,0.0279,Yes,No,,
EnthermalPlus,SB67 5mm / Vacuum 0.25mm / Clear 4mm / Argon 12.59mm / C272 4mm,25.44,Clear  5mm,5475,SolarbanÂ® R67 S2,Clear Float Glass,413,,4 mm Clear,2012,LoEÂ² 272 S5,Ar90,0.2853,0.0502,19.9,0.2504,0.4324,0.2045,71.76,-7.41,2.73,52.45,-3.72,-6.32,0.0343,Yes,No,,
EnthermalPlus,SB67 5mm / Vacuum 0.25mm / Clear 4mm / Argon 12.59mm / C366 4mm,25.44,Clear  5mm,5475,SolarbanÂ® R67 S2,Clear Float Glass,413,,4mm Clear,2155,LoEÂ³ 366 S5,Ar90,0.2813,0.0495,20.18,0.2335,0.39,0.2059,68.82,-9.9,3.11,52.61,-3.15,-6.69,0.0103,Yes,No,,
