Repository: Ranojoyd80/enthermal-IGconfigurator_v2

File: Data_Pipeline/1_Source_CSVs/IG_Config_EnthermalPlus_Outboard_Dataset_07-07-26.csv (part 2 of 13)
Product Type,Comment,Total Thickness (mm),Outer Lite (Name_Thickness mm),Outer Lite NFRC ID,Outer Lite Low-E,Middle Lite (Name_Thickness mm),Middle Lite NFRC ID,Middle Lite Low-E,Inner Lite (Name_Thickness mm),Inner Lite NFRC ID,Inner Lite Low-E,Gas Fill,U-value NFRC (W/mÂ²K),U-value NFRC (BTU/hrftF),R-value NFRC,SHGC,Tvis (Visible Transmittance),Exterior Visible Reflectance,Transmitted Color L*,Transmitted Color a*,Transmitted Color b*,Exterior Reflected Color L*,Exterior Reflected Color a*,Exterior Reflected Color b*,T-UV,NFRC,CEN,g-factor,U-value CEN (W/m²K)
EnthermalPlus,SB67 5mm / Vacuum 0.25mm / Clear 4mm / Argon 12.58mm / SB60 4mm,25.43,Clear  5mm,5475,SolarbanÂ® R67 S2,Clear Float Glass,413,,Clear  4mm,5282,SolarbanÂ® 60 S5,Ar90,0.284,0.05,19.99,0.2503,0.438,0.2052,72.15,-8.08,2.91,52.53,-3.81,-6.09,0.0398,Yes,No,,
EnthermalPlus,SB67 5mm / Vacuum 0.25mm / Clear 4mm / Argon 12.58mm / SB70 4mm,25.43,Clear  5mm,5475,SolarbanÂ® R67 S2,Clear Float Glass,413,,SolarbanÂ® 70 glass  4mm,5433,SolarbanÂ® 70 S5,Ar90,0.2809,0.0495,20.21,0.2244,0.4015,0.2129,69.6,-9.49,4.16,53.4,-3.92,-7.51,0.0151,Yes,No,,
EnthermalPlus,SB67 5mm / Vacuum 0.25mm / Clear 4mm / Argon 12.49mm / LUMI 4mm,25.44,Clear  5mm,5475,SolarbanÂ® R67 S2,Clear Float Glass,413,,SGG ECLAZ II 4mm,20754,ECLAZ II S5,Ar90,0.2863,0.0504,19.83,0.2586,0.4999,0.204,76.16,-7.51,2.2,52.44,-3.21,-7.3,0.0808,Yes,No,,
EnthermalPlus,LUMI 5mm / Vacuum 0.25mm / Clear 4mm / Argon 12.25mm / C180 4mm,25.4,SGG ECLAZ II 5mm,20755,ECLAZ II S2,SGG PLANICLEAR 4mm,21011,,4mm Clear,2192,LoE 180 S5,Ar90,0.3183,0.0561,17.84,0.5688,0.7249,0.1672,88.14,-3.33,4.15,48.12,-1.35,-5.96,0.191,Yes,Yes,0.571102,0.332791
EnthermalPlus,LUMI 5mm / Vacuum 0.25mm / Clear 4mm / Argon 12.25mm / C270 4mm,25.4,SGG ECLAZ II 5mm,20755,ECLAZ II S2,SGG PLANICLEAR 4mm,21011,,4mm Clear,2027,LoEÂ² 270 S5,Ar90,0.3122,0.055,18.19,0.451,0.6368,0.156,83.74,-4.6,4.51,46.58,-6.3,-0.45,0.0933,Yes,Yes,0.452899,0.326198
EnthermalPlus,LUMI 5mm / Vacuum 0.25mm / Clear 4mm / Argon 12.25mm / C272 4mm,25.4,SGG ECLAZ II 5mm,20755,ECLAZ II S2,SGG PLANICLEAR 4mm,21011,,4 mm Clear,2012,LoEÂ² 272 S5,Ar90,0.3136,0.0552,18.11,0.4778,0.6576,0.1431,84.78,-3.48,4.32,44.78,-2.16,-1.86,0.112,Yes,Yes,0.479752,0.327685
EnthermalPlus,LUMI 5mm / Vacuum 0.25mm / Clear 4mm / Argon 12.25mm / C366 4mm,25.4,SGG ECLAZ II 5mm,20755,ECLAZ II S2,SGG PLANICLEAR 4mm,21011,,4mm Clear,2155,LoEÂ³ 366 S5,Ar90,0.309,0.0544,18.38,0.3982,0.5922,0.1468,81.35,-6.72,4.86,45.27,-0.3,-3.04,0.0345,Yes,Yes,0.399942,0.322776
EnthermalPlus,LUMI 5mm / Vacuum 0.25mm / Clear 4mm / Argon 12.24mm / SB60 4mm,25.39,SGG ECLAZ II 5mm,20755,ECLAZ II S2,SGG PLANICLEAR 4mm,21011,,Clear  4mm,5282,SolarbanÂ® 60 S5,Ar90,0.3121,0.055,18.19,0.4693,0.6658,0.1449,85.22,-4.22,4.52,45.0,-2.47,-1.13,0.1358,Yes,No,,
EnthermalPlus,LUMI 5mm / Vacuum 0.25mm / Clear 4mm / Argon 12.24mm / SB70 4mm,25.39,SGG ECLAZ II 5mm,20755,ECLAZ II S2,SGG PLANICLEAR 4mm,21011,,SolarbanÂ® 70 glass  4mm,5433,SolarbanÂ® 70 S5,Ar90,0.3085,0.0543,18.4,0.3754,0.6091,0.1622,82.23,-6.15,6.14,47.4,-1.83,-5.81,0.0498,Yes,No,,
EnthermalPlus,LUMI 5mm / Vacuum 0.25mm / Clear 4mm / Argon 12.15mm / LUMI 4mm,25.4,SGG ECLAZ II 5mm,20755,ECLAZ II S2,SGG PLANICLEAR 4mm,21011,,SGG ECLAZ II 4mm,20754,ECLAZ II S5,Ar90,0.3147,0.0554,18.04,0.569,0.7604,0.142,89.83,-3.32,3.87,44.72,-0.73,-4.81,0.2882,Yes,Yes,0.571675,0.328929
EnthermalPlus,ZEN 5mm / Vacuum 0.25mm / Clear 4mm / Argon 12.25mm / C180 4mm,25.4,SGG ECLAZ ONE II 5mm,20763,ECLAZ ONE II S2,SGG PLANICLEAR 4mm,21011,,4mm Clear,2192,LoE 180 S5,Ar90,0.2579,0.0454,22.02,0.4767,0.6876,0.2232,86.28,-3.44,5.14,54.66,-1.27,-8.04,0.1774,Yes,Yes,0.478522,0.265268
EnthermalPlus,ZEN 5mm / Vacuum 0.25mm / Clear 4mm / Argon 12.25mm / C270 4mm,25.4,SGG ECLAZ ONE II 5mm,20763,ECLAZ ONE II S2,SGG PLANICLEAR 4mm,21011,,4mm Clear,2027,LoEÂ² 270 S5,Ar90,0.2539,0.0447,22.37,0.4108,0.6037,0.2131,81.93,-4.74,5.62,53.53,-4.76,-4.48,0.0878,Yes,Yes,0.411968,0.261085
EnthermalPlus,ZEN 5mm / Vacuum 0.25mm / Clear 4mm / Argon 12.25mm / C272 4mm,25.4,SGG ECLAZ ONE II 5mm,20763,ECLAZ ONE II S2,SGG PLANICLEAR 4mm,21011,,4 mm Clear,2012,LoEÂ² 272 S5,Ar90,0.2548,0.0449,22.29,0.4298,0.6229,0.2015,82.93,-3.6,5.43,52.24,-1.78,-5.61,0.1047,Yes,Yes,0.430997,0.262032
EnthermalPlus,ZEN 5mm / Vacuum 0.25mm / Clear 4mm / Argon 12.25mm / C366 4mm,25.4,SGG ECLAZ ONE II 5mm,20763,ECLAZ ONE II S2,SGG PLANICLEAR 4mm,21011,,4mm Clear,2155,LoEÂ³ 366 S5,Ar90,0.2518,0.0443,22.55,0.3699,0.5611,0.2049,79.57,-6.71,5.9,52.59,-0.52,-6.32,0.0321,Yes,Yes,0.370860,0.258898
EnthermalPlus,ZEN 5mm / Vacuum 0.25mm / Clear 4mm / Argon 12.24mm / SB60 4mm,25.39,SGG ECLAZ ONE II 5mm,20763,ECLAZ ONE II S2,SGG PLANICLEAR 4mm,21011,,Clear  4mm,5282,SolarbanÂ® 60 S5,Ar90,0.2538,0.0447,22.37,0.4245,0.6307,0.2032,83.36,-4.32,5.65,52.4,-2.0,-5.1,0.1268,Yes,No,,
EnthermalPlus,ZEN 5mm / Vacuum 0.25mm / Clear 4mm / Argon 12.24mm / SB70 4mm,25.39,SGG ECLAZ ONE II 5mm,20763,ECLAZ ONE II S2,SGG PLANICLEAR 4mm,21011,,SolarbanÂ® 70 glass  4mm,5433,SolarbanÂ® 70 S5,Ar90,0.2515,0.0443,22.58,0.35,0.5777,0.2186,80.47,-6.15,7.07,54.13,-1.69,-8.01,0.0455,Yes,No,,
EnthermalPlus,ZEN 5mm / Vacuum 0.25mm / Clear 4mm / Argon 12.15mm / LUMI 4mm,25.4,SGG ECLAZ ONE II 5mm,20763,ECLAZ ONE II S2,SGG PLANICLEAR 4mm,21011,,SGG ECLAZ II 4mm,20754,ECLAZ II S5,Ar90,0.2556,0.045,22.22,0.4817,0.7202,0.2006,87.88,-3.43,4.98,52.2,-0.78,-7.53,0.2669,Yes,Yes,0.483783,0.262822
EnthermalPlus,SB60 Solarbronze 5mm / Vacuum 0.25mm / Clear 4mm / Argon 12.59mm / C180 4mm,25.44,SolarbronzeÂ®  5mm,5273,SolarbanÂ® 60 S2,Clear Float Glass,413,,4mm Clear,2192,LoE 180 S5,Ar90,0.2884,0.0508,19.69,0.2433,0.4079,0.0883,69.74,-0.77,8.01,35.56,0.42,-0.45,0.0469,Yes,No,,
EnthermalPlus,SB60 Solarbronze 5mm / Vacuum 0.25mm / Clear 4mm / Argon 12.59mm / C270 4mm,25.44,SolarbronzeÂ®  5mm,5273,SolarbanÂ® 60 S2,Clear Float Glass,413,,4mm Clear,2027,LoEÂ² 270 S5,Ar90,0.2831,0.0499,20.06,0.2306,0.3584,0.0846,66.12,-1.83,8.03,34.81,-1.74,1.78,0.0253,Yes,No,,
EnthermalPlus,SB60 Solarbronze 5mm / Vacuum 0.25mm / Clear 4mm / Argon 12.59mm / C272 4mm,25.44,SolarbronzeÂ®  5mm,5273,SolarbanÂ® 60 S2,Clear Float Glass,413,,4 mm Clear,2012,LoEÂ² 272 S5,Ar90,0.2843,0.0501,19.97,0.2368,0.3703,0.0807,66.99,-0.94,7.92,34.01,0.04,1.06,0.0312,Yes,No,,
EnthermalPlus,SB60 Solarbronze 5mm / Vacuum 0.25mm / Clear 4mm / Argon 12.59mm / C366 4mm,25.44,SolarbronzeÂ®  5mm,5273,SolarbanÂ® 60 S2,Clear Float Glass,413,,4mm Clear,2155,LoEÂ³ 366 S5,Ar90,0.2804,0.0494,20.25,0.2163,0.3333,0.082,64.15,-3.61,8.25,34.26,0.77,0.64,0.009,Yes,No,,
EnthermalPlus,SB60 Solarbronze 5mm / Vacuum 0.25mm / Clear 4mm / Argon 12.58mm / SB60 4mm,25.43,SolarbronzeÂ®  5mm,5273,SolarbanÂ® 60 S2,Clear Float Glass,413,,Clear  4mm,5282,SolarbanÂ® 60 S5,Ar90,0.283,0.0498,20.06,0.2362,0.3748,0.0814,67.34,-1.51,8.09,34.13,-0.11,1.41,0.0349,Yes,No,,
EnthermalPlus,SB60 Solarbronze 5mm / Vacuum 0.25mm / Clear 4mm / Argon 12.58mm / SB70 4mm,25.43,SolarbronzeÂ®  5mm,5273,SolarbanÂ® 60 S2,Clear Float Glass,413,,SolarbanÂ® 70 glass  4mm,5433,SolarbanÂ® 70 S5,Ar90,0.28,0.0493,20.28,0.2069,0.3429,0.0867,64.88,-3.12,9.37,35.22,0.06,-0.49,0.0129,Yes,No,,
EnthermalPlus,SB60 Solarbronze 5mm / Vacuum 0.25mm / Clear 4mm / Argon 12.49mm / LUMI 4mm,25.44,SolarbronzeÂ®  5mm,5273,SolarbanÂ® 60 S2,Clear Float Glass,413,,SGG ECLAZ II 4mm,20754,ECLAZ II S5,Ar90,0.2853,0.0502,19.9,0.2483,0.428,0.0804,71.13,-0.71,7.79,33.97,0.64,-0.19,0.0671,Yes,No,,
EnthermalPlus,SB60 Solargray 5mm / Vacuum 0.25mm / Clear 4mm / Argon 12.59mm / C180 4mm,25.44,SolargrayÂ®  5mm,5288,SolarbanÂ® 60 S2,Clear Float Glass,413,,4mm Clear,2192,LoE 180 S5,Ar90,0.2884,0.0508,19.69,0.2162,0.3517,0.0769,65.78,-2.67,2.39,33.35,-0.13,-3.56,0.0455,Yes,No,,
EnthermalPlus,SB60 Solargray 5mm / Vacuum 0.25mm / Clear 4mm / Argon 12.59mm / C270 4mm,25.44,SolargrayÂ®  5mm,5288,SolarbanÂ® 60 S2,Clear Float Glass,413,,4mm Clear,2027,LoEÂ² 270 S5,Ar90,0.2831,0.0499,20.06,0.2053,0.3092,0.0743,62.33,-3.59,2.66,32.74,-2.05,-1.16,0.0246,Yes,No,,
EnthermalPlus,SB60 Solargray 5mm / Vacuum 0.25mm / Clear 4mm / Argon 12.59mm / C272 4mm,25.44,SolargrayÂ®  5mm,5288,SolarbanÂ® 60 S2,Clear Float Glass,413,,4 mm Clear,2012,LoEÂ² 272 S5,Ar90,0.2843,0.0501,19.97,0.2108,0.3193,0.0712,63.16,-2.74,2.47,32.06,-0.51,-1.74,0.0304,Yes,No,,
EnthermalPlus,SB60 Solargray 5mm / Vacuum 0.25mm / Clear 4mm / Argon 12.59mm / C366 4mm,25.44,SolargrayÂ®  5mm,5288,SolarbanÂ® 60 S2,Clear Float Glass,413,,4mm Clear,2155,LoEÂ³ 366 S5,Ar90,0.2804,0.0494,20.25,0.1925,0.2877,0.0722,60.48,-5.24,3.04,32.26,0.16,-2.22,0.0088,Yes,No,,
EnthermalPlus,SB60 Solargray 5mm / Vacuum 0.25mm / Clear 4mm / Argon 12.58mm / SB60 4mm,25.43,SolargrayÂ®  5mm,5288,SolarbanÂ® 60 S2,Clear Float Glass,413,,Clear  4mm,5282,SolarbanÂ® 60 S5,Ar90,0.283,0.0498,20.06,0.2103,0.3233,0.0717,63.5,-3.31,2.63,32.15,-0.65,-1.43,0.0339,Yes,No,,
EnthermalPlus,SB60 Solargray 5mm / Vacuum 0.25mm / Clear 4mm / Argon 12.58mm / SB70 4mm,25.43,SolargrayÂ®  5mm,5288,SolarbanÂ® 60 S2,Clear Float Glass,413,,SolarbanÂ® 70 glass  4mm,5433,SolarbanÂ® 70 S5,Ar90,0.28,0.0493,20.28,0.1839,0.2958,0.0758,61.15,-4.83,4.08,33.09,-0.29,-3.51,0.0125,Yes,No,,
EnthermalPlus,SB60 Solargray 5mm / Vacuum 0.25mm / Clear 4mm / Argon 12.49mm / LUMI 4mm,25.44,SolargrayÂ®  5mm,5288,SolarbanÂ® 60 S2,Clear Float Glass,413,,SGG ECLAZ II 4mm,20754,ECLAZ II S5,Ar90,0.2853,0.0502,19.9,0.2207,0.3691,0.0709,67.11,-2.63,2.09,32.03,0.07,-2.93,0.0649,Yes,No,,
EnthermalPlus,SB60 Optiblue 5mm / Vacuum 0.25mm / Clear 4mm / Argon 12.59mm / C180 4mm,25.44,OptiblueÂ® (SolarbanÂ® z50)  5mm,5423,SolarbanÂ® 60 S2,Clear Float Glass,413,,4mm Clear,2192,LoE 180 S5,Ar90,0.2884,0.0508,19.69,0.2899,0.4758,0.105,74.6,-4.45,-0.32,38.87,-0.83,-7.3,0.0704,Yes,No,,
EnthermalPlus,SB60 Optiblue 5mm / Vacuum 0.25mm / Clear 4mm / Argon 12.59mm / C270 4mm,25.44,OptiblueÂ® (SolarbanÂ® z50)  5mm,5423,SolarbanÂ® 60 S2,Clear Float Glass,413,,4mm Clear,2027,LoEÂ² 270 S5,Ar90,0.2831,0.0499,20.06,0.2746,0.4183,0.1003,70.78,-5.4,0.13,37.96,-3.9,-3.46,0.0375,Yes,No,,
EnthermalPlus,SB60 Optiblue 5mm / Vacuum 0.25mm / Clear 4mm / Argon 12.59mm / C272 4mm,25.44,OptiblueÂ® (SolarbanÂ® z50)  5mm,5423,SolarbanÂ® 60 S2,Clear Float Glass,413,,4 mm Clear,2012,LoEÂ² 272 S5,Ar90,0.2843,0.0501,19.97,0.2821,0.4318,0.0945,71.69,-4.46,-0.12,36.89,-1.43,-4.28,0.046,Yes,No,,
EnthermalPlus,SB60 Optiblue 5mm / Vacuum 0.25mm / Clear 4mm / Argon 12.59mm / C366 4mm,25.44,OptiblueÂ® (SolarbanÂ® z50)  5mm,5423,SolarbanÂ® 60 S2,Clear Float Glass,413,,4mm Clear,2155,LoEÂ³ 366 S5,Ar90,0.2804,0.0494,20.25,0.2572,0.3892,0.0961,68.73,-7.18,0.59,37.18,-0.35,-5.1,0.0134,Yes,No,,
EnthermalPlus,SB60 Optiblue 5mm / Vacuum 0.25mm / Clear 4mm / Argon 12.58mm / SB60 4mm,25.43,OptiblueÂ® (SolarbanÂ® z50)  5mm,5423,SolarbanÂ® 60 S2,Clear Float Glass,413,,Clear  4mm,5282,SolarbanÂ® 60 S5,Ar90,0.283,0.0498,20.06,0.2814,0.4372,0.0953,72.07,-5.11,0.05,37.02,-1.63,-3.83,0.0521,Yes,No,,
EnthermalPlus,SB60 Optiblue 5mm / Vacuum 0.25mm / Clear 4mm / Argon 12.58mm / SB70 4mm,25.43,OptiblueÂ® (SolarbanÂ® z50)  5mm,5423,SolarbanÂ® 60 S2,Clear Float Glass,413,,SolarbanÂ® 70 glass  4mm,5433,SolarbanÂ® 70 S5,Ar90,0.28,0.0493,20.28,0.2456,0.4002,0.1029,69.48,-6.75,1.73,38.46,-1.06,-7.12,0.0191,Yes,No,,
EnthermalPlus,SB60 Optiblue 5mm / Vacuum 0.25mm / Clear 4mm / Argon 12.49mm / LUMI 4mm,25.44,OptiblueÂ® (SolarbanÂ® z50)  5mm,5423,SolarbanÂ® 60 S2,Clear Float Glass,413,,SGG ECLAZ II 4mm,20754,ECLAZ II S5,Ar90,0.2853,0.0502,19.9,0.2961,0.4992,0.094,76.08,-4.43,-0.69,36.86,-0.47,-6.17,0.1014,Yes,No,,
EnthermalPlus,C180 6mm / Vacuum 0.25mm / Clear 4mm / Argon 11.65mm / C180 4mm,25.4,6mm Clear,2194,LoE 180 S2,Float Glass - 4mm,2002,,4mm Clear,2192,LoE 180 S5,Ar90,0.3742,0.0659,15.17,0.5417,0.6814,0.1976,86.02,-4.02,4.29,51.76,-2.23,-6.84,0.1183,Yes,No,,
EnthermalPlus,C180 6mm / Vacuum 0.25mm / Clear 4mm / Argon 11.65mm / C270 4mm,25.4,6mm Clear,2194,LoE 180 S2,Float Glass - 4mm,2002,,4mm Clear,2027,LoEÂ² 270 S5,Ar90,0.3664,0.0645,15.5,0.4358,0.5985,0.1877,81.69,-5.28,4.76,50.55,-6.03,-2.77,0.0598,Yes,No,,
EnthermalPlus,C180 6mm / Vacuum 0.25mm / Clear 4mm / Argon 11.65mm / C272 4mm,25.4,6mm Clear,2194,LoE 180 S2,Float Glass - 4mm,2002,,4 mm Clear,2012,LoEÂ² 272 S5,Ar90,0.3682,0.0648,15.42,0.4589,0.6175,0.1762,82.69,-4.16,4.57,49.15,-2.81,-3.9,0.0727,Yes,No,,
EnthermalPlus,C180 6mm / Vacuum 0.25mm / Clear 4mm / Argon 11.65mm / C366 4mm,25.4,6mm Clear,2194,LoE 180 S2,Float Glass - 4mm,2002,,4mm Clear,2155,LoEÂ³ 366 S5,Ar90,0.3624,0.0638,15.67,0.3918,0.5563,0.1794,79.35,-7.24,5.04,49.52,-1.42,-4.73,0.0219,Yes,No,,
EnthermalPlus,C180 6mm / Vacuum 0.25mm / Clear 4mm / Argon 11.64mm / SB60 4mm,25.39,6mm Clear,2194,LoE 180 S2,Float Glass - 4mm,2002,,Clear  4mm,5282,SolarbanÂ® 60 S5,Ar90,0.3663,0.0645,15.5,0.4515,0.6253,0.1778,83.12,-4.88,4.77,49.32,-3.03,-3.36,0.0854,Yes,No,,
EnthermalPlus,C180 6mm / Vacuum 0.25mm / Clear 4mm / Argon 11.64mm / SB70 4mm,25.39,6mm Clear,2194,LoE 180 S2,Float Glass - 4mm,2002,,SolarbanÂ® 70 glass  4mm,5433,SolarbanÂ® 70 S5,Ar90,0.3618,0.0637,15.69,0.3729,0.5726,0.1931,80.22,-6.7,6.23,51.19,-2.68,-6.71,0.0316,Yes,No,,
EnthermalPlus,C180 6mm / Vacuum 0.25mm / Clear 4mm / Argon 11.55mm / LUMI 4mm,25.4,6mm Clear,2194,LoE 180 S2,Float Glass - 4mm,2002,,SGG ECLAZ II 4mm,20754,ECLAZ II S5,Ar90,0.3697,0.0651,15.36,0.5402,0.714,0.1753,87.63,-4.03,4.09,49.1,-1.71,-6.08,0.174,Yes,Yes,0.545803,0.390077
EnthermalPlus,C270 6mm / Vacuum 0.25mm / Clear 4mm / Argon 11.65mm / C180 4mm,25.4,6mm Clear,2029,LoEÂ² 270 S2,Float Glass - 4mm,2002,,4mm Clear,2192,LoE 180 S5,Ar90,0.2923,0.0515,19.43,0.318,0.5995,0.1569,81.75,-5.29,4.77,46.67,-3.89,-3.55,0.0603,Yes,No,,
EnthermalPlus,C270 6mm / Vacuum 0.25mm / Clear 4mm / Argon 11.65mm / C270 4mm,25.4,6mm Clear,2029,LoEÂ² 270 S2,Float Glass - 4mm,2002,,4mm Clear,2027,LoEÂ² 270 S5,Ar90,0.2875,0.0506,19.75,0.3061,0.5269,0.1492,77.62,-6.27,5.03,45.57,-7.35,0.24,0.033,Yes,No,,
EnthermalPlus,C270 6mm / Vacuum 0.25mm / Clear 4mm / Argon 11.65mm / C272 4mm,25.4,6mm Clear,2029,LoEÂ² 270 S2,Float Glass - 4mm,2002,,4 mm Clear,2012,LoEÂ² 272 S5,Ar90,0.2885,0.0508,19.68,0.3135,0.5437,0.1402,78.58,-5.25,4.85,44.29,-4.42,-0.74,0.0405,Yes,No,,
EnthermalPlus,C270 6mm / Vacuum 0.25mm / Clear 4mm / Argon 11.65mm / C366 4mm,25.4,6mm Clear,2029,LoEÂ² 270 S2,Float Glass - 4mm,2002,,4mm Clear,2155,LoEÂ³ 366 S5,Ar90,0.285,0.0502,19.93,0.2903,0.49,0.1426,75.39,-8.06,5.32,44.62,-3.26,-1.52,0.0117,Yes,No,,
EnthermalPlus,C270 6mm / Vacuum 0.25mm / Clear 4mm / Argon 11.64mm / SB60 4mm,25.39,6mm Clear,2029,LoEÂ² 270 S2,Float Glass - 4mm,2002,,Clear  4mm,5282,SolarbanÂ® 60 S5,Ar90,0.2874,0.0506,19.76,0.313,0.5505,0.1415,78.99,-5.94,5.04,44.46,-4.59,-0.23,0.0451,Yes,No,,
EnthermalPlus,C270 6mm / Vacuum 0.25mm / Clear 4mm / Argon 11.64mm / SB70 4mm,25.39,6mm Clear,2029,LoEÂ² 270 S2,Float Glass - 4mm,2002,,SolarbanÂ® 70 glass  4mm,5433,SolarbanÂ® 70 S5,Ar90,0.2846,0.0501,19.95,0.2781,0.5043,0.1532,76.22,-7.59,6.6,46.13,-4.54,-3.37,0.0164,Yes,No,,
EnthermalPlus,C270 6mm / Vacuum 0.25mm / Clear 4mm / Argon 11.55mm / LUMI 4mm,25.4,6mm Clear,2029,LoEÂ² 270 S2,Float Glass - 4mm,2002,,SGG ECLAZ II 4mm,20754,ECLAZ II S5,Ar90,0.2895,0.051,19.61,0.3256,0.6284,0.1395,83.31,-5.25,4.47,44.25,-3.39,-2.76,0.0865,Yes,Yes,0.333763,0.300673
EnthermalPlus,C272 6mm / Vacuum 0.25mm / Clear 4mm / Argon 11.65mm / C180 4mm,25.4,6 mm Clear,2014,LoEÂ² 272 S2,Float Glass - 4mm,2002,,4mm Clear,2192,LoE 180 S5,Ar90,0.3109,0.0547,18.27,0.3598,0.6176,0.1446,82.69,-4.16,4.57,44.93,-1.71,-4.09,0.0727,Yes,No,,
EnthermalPlus,C272 6mm / Vacuum 0.25mm / Clear 4mm / Argon 11.65mm / C270 4mm,25.4,6 mm Clear,2014,LoEÂ² 272 S2,Float Glass - 4mm,2002,,4mm Clear,2027,LoEÂ² 270 S5,Ar90,0.3054,0.0538,18.59,0.3373,0.5428,0.1364,78.53,-5.24,4.84,43.7,-5.63,0.32,0.0402,Yes,No,,
EnthermalPlus,C272 6mm / Vacuum 0.25mm / Clear 4mm / Argon 11.65mm / C272 4mm,25.4,6 mm Clear,2014,LoEÂ² 272 S2,Float Glass - 4mm,2002,,4 mm Clear,2012,LoEÂ² 272 S5,Ar90,0.3067,0.054,18.52,0.3473,0.5603,0.127,79.52,-4.21,4.65,42.27,-2.32,-0.82,0.0503,Yes,No,,
EnthermalPlus,C272 6mm / Vacuum 0.25mm / Clear 4mm / Argon 11.65mm / C366 4mm,25.4,6 mm Clear,2014,LoEÂ² 272 S2,Float Glass - 4mm,2002,,4mm Clear,2155,LoEÂ³ 366 S5,Ar90,0.3026,0.0533,18.76,0.3152,0.5049,0.1296,76.28,-7.16,5.18,42.65,-0.97,-1.77,0.0144,Yes,No,,
EnthermalPlus,C272 6mm / Vacuum 0.25mm / Clear 4mm / Argon 11.64mm / SB60 4mm,25.39,6 mm Clear,2014,LoEÂ² 272 S2,Float Glass - 4mm,2002,,Clear  4mm,5282,SolarbanÂ® 60 S5,Ar90,0.3053,0.0538,18.6,0.346,0.5674,0.1284,79.93,-4.91,4.84,42.45,-2.54,-0.23,0.0545,Yes,No,,
EnthermalPlus,C272 6mm / Vacuum 0.25mm / Clear 4mm / Argon 11.64mm / SB70 4mm,25.39,6 mm Clear,2014,LoEÂ² 272 S2,Float Glass - 4mm,2002,,SolarbanÂ® 70 glass  4mm,5433,SolarbanÂ® 70 S5,Ar90,0.3022,0.0532,18.79,0.3011,0.5194,0.1408,77.11,-6.64,6.44,44.34,-2.28,-3.99,0.0207,Yes,No,,
EnthermalPlus,C272 6mm / Vacuum 0.25mm / Clear 4mm / Argon 11.55mm / LUMI 4mm,25.4,6 mm Clear,2014,LoEÂ² 272 S2,Float Glass - 4mm,2002,,SGG ECLAZ II 4mm,20754,ECLAZ II S5,Ar90,0.3077,0.0542,18.45,0.3674,0.6478,0.1262,84.29,-4.14,4.26,42.22,-1.15,-3.15,0.1033,Yes,Yes,0.375506,0.321048
EnthermalPlus,C340 6mm / Vacuum 0.25mm / Clear 4mm / Argon 11.65mm / C180 4mm,25.4,6mm Clear,2167,LoEÂ³ 340 S2,Float Glass - 4mm,2002,,4mm Clear,2192,LoE 180 S5,Ar90,0.2732,0.0481,20.78,0.1454,0.3354,0.1428,64.92,-9.84,-3.65,44.88,-6.56,-13.35,0.0094,Yes,No,,
EnthermalPlus,C340 6mm / Vacuum 0.25mm / Clear 4mm / Argon 11.65mm / C270 4mm,25.4,6mm Clear,2167,LoEÂ³ 340 S2,Float Glass - 4mm,2002,,4mm Clear,2027,LoEÂ² 270 S5,Ar90,0.269,0.0474,21.11,0.1453,0.295,0.1405,61.52,-10.34,-3.03,44.5,-7.75,-11.95,0.0049,Yes,No,,
EnthermalPlus,C340 6mm / Vacuum 0.25mm / Clear 4mm / Argon 11.65mm / C272 4mm,25.4,6mm Clear,2167,LoEÂ³ 340 S2,Float Glass - 4mm,2002,,4 mm Clear,2012,LoEÂ² 272 S5,Ar90,0.27,0.0475,21.03,0.1478,0.304,0.1373,62.28,-9.59,-3.21,44.04,-6.71,-12.19,0.0062,Yes,No,,
EnthermalPlus,C340 6mm / Vacuum 0.25mm / Clear 4mm / Argon 11.65mm / C366 4mm,25.4,6mm Clear,2167,LoEÂ³ 340 S2,Float Glass - 4mm,2002,,4mm Clear,2155,LoEÂ³ 366 S5,Ar90,0.2669,0.047,21.28,0.1431,0.2748,0.138,59.71,-11.32,-2.87,44.13,-6.37,-12.45,0.0018,Yes,No,,
EnthermalPlus,C340 6mm / Vacuum 0.25mm / Clear 4mm / Argon 11.64mm / SB60 4mm,25.39,6mm Clear,2167,LoEÂ³ 340 S2,Float Glass - 4mm,2002,,Clear  4mm,5282,SolarbanÂ® 60 S5,Ar90,0.269,0.0474,21.11,0.1478,0.308,0.1377,62.63,-10.19,-3.11,44.09,-6.73,-12.05,0.0069,Yes,No,,
EnthermalPlus,C340 6mm / Vacuum 0.25mm / Clear 4mm / Argon 11.64mm / SB70 4mm,25.39,6mm Clear,2167,LoEÂ³ 340 S2,Float Glass - 4mm,2002,,SolarbanÂ® 70 glass  4mm,5433,SolarbanÂ® 70 S5,Ar90,0.2666,0.0469,21.3,0.139,0.2827,0.1416,60.38,-11.07,-1.77,44.68,-6.89,-13.02,0.0027,Yes,No,,
EnthermalPlus,C340 6mm / Vacuum 0.25mm / Clear 4mm / Argon 11.55mm / LUMI 4mm,25.4,6mm Clear,2167,LoEÂ³ 340 S2,Float Glass - 4mm,2002,,SGG ECLAZ II 4mm,20754,ECLAZ II S5,Ar90,0.2708,0.0477,20.97,0.1496,0.3514,0.1372,66.19,-9.95,-3.98,44.04,-6.29,-12.91,0.0136,Yes,Yes,0.161191,0.279781
EnthermalPlus,C366 6mm / Vacuum 0.25mm / Clear 4mm / Argon 11.65mm / C180 4mm,25.4,6mm Clear,2157,LoEÂ³ 366 S2,Float Glass - 4mm,2002,,4mm Clear,2192,LoE 180 S5,Ar90,0.2491,0.0439,22.79,0.2359,0.5573,0.142,79.4,-7.25,5.05,44.57,-2.47,-4.45,0.0221,Yes,No,,
EnthermalPlus,C366 6mm / Vacuum 0.25mm / Clear 4mm / Argon 11.65mm / C270 4mm,25.4,6mm Clear,2157,LoEÂ³ 366 S2,Float Glass - 4mm,2002,,4mm Clear,2027,LoEÂ² 270 S5,Ar90,0.2457,0.0433,23.11,0.2369,0.49,0.1354,75.39,-8.06,5.31,43.56,-5.4,-1.28,0.0117,Yes,No,,
EnthermalPlus,C366 6mm / Vacuum 0.25mm / Clear 4mm / Argon 11.65mm / C272 4mm,25.4,6mm Clear,2157,LoEÂ³ 366 S2,Float Glass - 4mm,2002,,4 mm Clear,2012,LoEÂ² 272 S5,Ar90,0.2465,0.0434,23.04,0.2406,0.5057,0.1275,76.33,-7.17,5.19,42.36,-2.62,-2.17,0.0145,Yes,No,,
EnthermalPlus,C366 6mm / Vacuum 0.25mm / Clear 4mm / Argon 11.65mm / C366 4mm,25.4,6mm Clear,2157,LoEÂ³ 366 S2,Float Glass - 4mm,2002,,4mm Clear,2155,LoEÂ³ 366 S5,Ar90,0.2439,0.043,23.28,0.2329,0.4563,0.1294,73.24,-9.62,5.49,42.65,-1.75,-2.77,0.0043,Yes,No,,
EnthermalPlus,C366 6mm / Vacuum 0.25mm / Clear 4mm / Argon 11.64mm / SB60 4mm,25.39,6mm Clear,2157,LoEÂ³ 366 S2,Float Glass - 4mm,2002,,Clear  4mm,5282,SolarbanÂ® 60 S5,Ar90,0.2456,0.0433,23.12,0.2408,0.5121,0.1286,76.74,-7.84,5.36,42.51,-2.74,-1.74,0.0162,Yes,No,,
EnthermalPlus,C366 6mm / Vacuum 0.25mm / Clear 4mm / Argon 11.64mm / SB70 4mm,25.39,6mm Clear,2157,LoEÂ³ 366 S2,Float Glass - 4mm,2002,,SolarbanÂ® 70 glass  4mm,5433,SolarbanÂ® 70 S5,Ar90,0.2436,0.0429,23.31,0.2255,0.4694,0.1387,74.04,-9.14,6.76,44.05,-3.29,-4.15,0.0062,Yes,No,,
EnthermalPlus,C366 6mm / Vacuum 0.25mm / Clear 4mm / Argon 11.55mm / LUMI 4mm,25.4,6mm Clear,2157,LoEÂ³ 366 S2,Float Glass - 4mm,2002,,SGG ECLAZ II 4mm,20754,ECLAZ II S5,Ar90,0.2472,0.0435,22.97,0.243,0.5844,0.1269,80.94,-7.32,4.82,42.32,-1.64,-3.96,0.0318,Yes,Yes,0.250479,0.253294
EnthermalPlus,Q452 6mm / Vacuum 0.25mm / Clear 4mm / Argon 11.65mm / C180 4mm,25.4,6mm Clear,2107,Quad LoE 452 S2,Float Glass - 4mm,2002,,4mm Clear,2192,LoE 180 S5,Ar90,0.2433,0.0428,23.34,0.1844,0.4511,0.1156,72.97,-9.26,5.2,40.68,-4.17,-3.01,0.0064,Yes,No,,
EnthermalPlus,Q452 6mm / Vacuum 0.25mm / Clear 4mm / Argon 11.65mm / C270 4mm,25.4,6mm Clear,2107,Quad LoE 452 S2,Float Glass - 4mm,2002,,4mm Clear,2027,LoEÂ² 270 S5,Ar90,0.24,0.0423,23.66,0.1854,0.3965,0.1113,69.22,-9.91,5.4,39.95,-6.18,-0.76,0.0035,Yes,No,,
EnthermalPlus,Q452 6mm / Vacuum 0.25mm / Clear 4mm / Argon 11.65mm / C272 4mm,25.4,6mm Clear,2107,Quad LoE 452 S2,Float Glass - 4mm,2002,,4 mm Clear,2012,LoEÂ² 272 S5,Ar90,0.2407,0.0424,23.59,0.1882,0.4089,0.106,70.07,-9.07,5.32,39.03,-4.06,-1.39,0.0044,Yes,No,,
EnthermalPlus,Q452 6mm / Vacuum 0.25mm / Clear 4mm / Argon 11.65mm / C366 4mm,25.4,6mm Clear,2107,Quad LoE 452 S2,Float Glass - 4mm,2002,,4mm Clear,2155,LoEÂ³ 366 S5,Ar90,0.2383,0.042,23.83,0.183,0.3691,0.1073,67.21,-11.21,5.45,39.23,-3.44,-1.79,0.0013,Yes,No,,
EnthermalPlus,Q452 6mm / Vacuum 0.25mm / Clear 4mm / Argon 11.64mm / SB60 4mm,25.39,6mm Clear,2107,Quad LoE 452 S2,Float Glass - 4mm,2002,,Clear  4mm,5282,SolarbanÂ® 60 S5,Ar90,0.24,0.0423,23.66,0.1884,0.4142,0.1068,70.45,-9.69,5.46,39.14,-4.13,-1.09,0.0048,Yes,No,,
EnthermalPlus,Q452 6mm / Vacuum 0.25mm / Clear 4mm / Argon 11.64mm / SB70 4mm,25.39,6mm Clear,2107,Quad LoE 452 S2,Float Glass - 4mm,2002,,SolarbanÂ® 70 glass  4mm,5433,SolarbanÂ® 70 S5,Ar90,0.238,0.0419,23.85,0.1776,0.3799,0.1134,67.97,-10.85,6.7,40.3,-4.79,-2.64,0.0018,Yes,No,,
EnthermalPlus,Q452 6mm / Vacuum 0.25mm / Clear 4mm / Argon 11.55mm / LUMI 4mm,25.4,6mm Clear,2107,Quad LoE 452 S2,Float Glass - 4mm,2002,,SGG ECLAZ II 4mm,20754,ECLAZ II S5,Ar90,0.2414,0.0425,23.52,0.1899,0.4725,0.1056,74.37,-9.33,4.97,39.0,-3.37,-2.68,0.009,Yes,Yes,0.199249,0.246846
EnthermalPlus,SB60 6mm / Vacuum 0.25mm / Clear 4mm / Argon 11.6mm / C180 4mm,25.45,Clear  6mm,5284,SolarbanÂ® 60 S2,Clear Float Glass,413,,4mm Clear,2192,LoE 180 S5,Ar90,0.2914,0.0513,19.48,0.3454,0.6193,0.1473,82.8,-5.24,4.81,45.32,-2.52,-4.16,0.0858,Yes,No,,
EnthermalPlus,SB60 6mm / Vacuum 0.25mm / Clear 4mm / Argon 11.6mm / C270 4mm,25.45,Clear  6mm,5284,SolarbanÂ® 60 S2,Clear Float Glass,413,,4mm Clear,2027,LoEÂ² 270 S5,Ar90,0.2867,0.0505,19.81,0.3302,0.5443,0.1391,78.64,-6.26,5.06,44.1,-6.33,0.09,0.045,Yes,No,,
EnthermalPlus,SB60 6mm / Vacuum 0.25mm / Clear 4mm / Argon 11.6mm / C272 4mm,25.45,Clear  6mm,5284,SolarbanÂ® 60 S2,Clear Float Glass,413,,4 mm Clear,2012,LoEÂ² 272 S5,Ar90,0.2877,0.0507,19.73,0.3385,0.5619,0.1295,79.62,-5.25,4.88,42.66,-3.0,-1.04,0.0548,Yes,No,,
EnthermalPlus,SB60 6mm / Vacuum 0.25mm / Clear 4mm / Argon 11.6mm / C366 4mm,25.45,Clear  6mm,5284,SolarbanÂ® 60 S2,Clear Float Glass,413,,4mm Clear,2155,LoEÂ³ 366 S5,Ar90,0.2842,0.0501,19.98,0.3119,0.5064,0.1321,76.39,-8.14,5.38,43.03,-1.68,-1.94,0.0162,Yes,No,,
EnthermalPlus,SB60 6mm / Vacuum 0.25mm / Clear 4mm / Argon 11.59mm / SB60 4mm,25.44,Clear  6mm,5284,SolarbanÂ® 60 S2,Clear Float Glass,413,,Clear  4mm,5282,SolarbanÂ® 60 S5,Ar90,0.2866,0.0505,19.81,0.3378,0.5689,0.1309,80.04,-5.95,5.07,42.84,-3.21,-0.47,0.063,Yes,No,,
EnthermalPlus,SB60 6mm / Vacuum 0.25mm / Clear 4mm / Argon 11.59mm / SB70 4mm,25.44,Clear  6mm,5284,SolarbanÂ® 60 S2,Clear Float Glass,413,,SolarbanÂ® 70 glass  4mm,5433,SolarbanÂ® 70 S5,Ar90,0.2839,0.05,20.0,0.2986,0.5209,0.1434,77.22,-7.64,6.66,44.73,-3.12,-4.02,0.023,Yes,No,,
EnthermalPlus,SB60 6mm / Vacuum 0.25mm / Clear 4mm / Argon 11.5mm / LUMI 4mm,25.45,Clear  6mm,5284,SolarbanÂ® 60 S2,Clear Float Glass,413,,SGG ECLAZ II 4mm,20754,ECLAZ II S5,Ar90,0.2887,0.0508,19.67,0.3533,0.6495,0.1288,84.4,-5.24,4.5,42.61,-1.85,-3.32,0.1249,Yes,No,,
EnthermalPlus,SB70 6mm / Vacuum 0.25mm / Clear 4mm / Argon 11.6mm / C180 4mm,25.45,SolarbanÂ® 70 glass  6mm,5439,SolarbanÂ® 70 S2,Clear Float Glass,413,,4mm Clear,2192,LoE 180 S5,Ar90,0.2431,0.0428,23.35,0.2348,0.5671,0.1668,79.91,-7.01,6.29,47.95,-4.48,-4.96,0.0317,Yes,No,,
EnthermalPlus,SB70 6mm / Vacuum 0.25mm / Clear 4mm / Argon 11.6mm / C270 4mm,25.45,SolarbanÂ® 70 glass  6mm,5439,SolarbanÂ® 70 S2,Clear Float Glass,413,,4mm Clear,2027,LoEÂ² 270 S5,Ar90,0.2399,0.0422,23.67,0.2369,0.4986,0.1599,75.87,-7.87,6.64,47.01,-7.3,-2.24,0.0163,Yes,No,,
EnthermalPlus,SB70 6mm / Vacuum 0.25mm / Clear 4mm / Argon 11.6mm / C272 4mm,25.45,SolarbanÂ® 70 glass  6mm,5439,SolarbanÂ® 70 S2,Clear Float Glass,413,,4 mm Clear,2012,LoEÂ² 272 S5,Ar90,0.2406,0.0424,23.6,0.24,0.5143,0.1518,76.81,-6.93,6.49,45.91,-4.77,-3.15,0.0208,Yes,No,,
EnthermalPlus,SB70 6mm / Vacuum 0.25mm / Clear 4mm / Argon 11.6mm / C366 4mm,25.45,SolarbanÂ® 70 glass  6mm,5439,SolarbanÂ® 70 S2,Clear Float Glass,413,,4mm Clear,2155,LoEÂ³ 366 S5,Ar90,0.2382,0.0419,23.84,0.2343,0.4641,0.1538,73.7,-9.4,6.8,46.18,-3.97,-3.68,0.0062,Yes,No,,
EnthermalPlus,SB70 6mm / Vacuum 0.25mm / Clear 4mm / Argon 11.59mm / SB60 4mm,25.44,SolarbanÂ® 70 glass  6mm,5439,SolarbanÂ® 70 S2,Clear Float Glass,413,,Clear  4mm,5282,SolarbanÂ® 60 S5,Ar90,0.2398,0.0422,23.68,0.2402,0.5208,0.153,77.21,-7.61,6.68,46.06,-4.87,-2.74,0.0229,Yes,No,,
EnthermalPlus,SB70 6mm / Vacuum 0.25mm / Clear 4mm / Argon 11.59mm / SB70 4mm,25.44,SolarbanÂ® 70 glass  6mm,5439,SolarbanÂ® 70 S2,Clear Float Glass,413,,SolarbanÂ® 70 glass  4mm,5433,SolarbanÂ® 70 S5,Ar90,0.2379,0.0419,23.87,0.2276,0.4777,0.1632,74.53,-8.88,7.97,47.46,-5.31,-4.86,0.0095,Yes,No,,
EnthermalPlus,SB70 6mm / Vacuum 0.25mm / Clear 4mm / Argon 11.5mm / LUMI 4mm,25.45,SolarbanÂ® 70 glass  6mm,5439,SolarbanÂ® 70 S2,Clear Float Glass,413,,SGG ECLAZ II 4mm,20754,ECLAZ II S5,Ar90,0.2413,0.0425,23.53,0.2416,0.5943,0.1512,81.43,-7.07,6.13,45.88,-3.88,-4.69,0.0455,Yes,No,,
EnthermalPlus,SB67 6mm / Vacuum 0.25mm / Clear 4mm / Argon 11.6mm / C180 4mm,25.45,Clear  6mm,5476,SolarbanÂ® R67 S2,Clear Float Glass,413,,4mm Clear,2192,LoE 180 S5,Ar90,0.2925,0.0515,19.42,0.2501,0.4746,0.2131,74.56,-7.71,2.37,53.46,-3.93,-7.63,0.054,Yes,No,,
EnthermalPlus,SB67 6mm / Vacuum 0.25mm / Clear 4mm / Argon 11.6mm / C270 4mm,25.45,Clear  6mm,5476,SolarbanÂ® R67 S2,Clear Float Glass,413,,4mm Clear,2027,LoEÂ² 270 S5,Ar90,0.2877,0.0507,19.74,0.2426,0.417,0.2085,70.73,-8.61,2.9,52.92,-5.55,-5.76,0.0274,Yes,No,,
EnthermalPlus,SB67 6mm / Vacuum 0.25mm / Clear 4mm / Argon 11.6mm / C272 4mm,25.45,Clear  6mm,5476,SolarbanÂ® R67 S2,Clear Float Glass,413,,4 mm Clear,2012,LoEÂ² 272 S5,Ar90,0.2888,0.0509,19.66,0.248,0.4298,0.2026,71.59,-7.63,2.73,52.25,-3.97,-6.26,0.0337,Yes,No,,
EnthermalPlus,SB67 6mm / Vacuum 0.25mm / Clear 4mm / Argon 11.6mm / C366 4mm,25.45,Clear  6mm,5476,SolarbanÂ® R67 S2,Clear Float Glass,413,,4mm Clear,2155,LoEÂ³ 366 S5,Ar90,0.2852,0.0502,19.91,0.2316,0.3877,0.204,68.66,-10.11,3.11,52.4,-3.4,-6.62,0.0101,Yes,No,,
EnthermalPlus,SB67 6mm / Vacuum 0.25mm / Clear 4mm / Argon 11.59mm / SB60 4mm,25.44,Clear  6mm,5476,SolarbanÂ® R67 S2,Clear Float Glass,413,,Clear  4mm,5282,SolarbanÂ® 60 S5,Ar90,0.2876,0.0507,19.74,0.2478,0.4354,0.2034,71.98,-8.3,2.9,52.32,-4.05,-6.03,0.039,Yes,No,,
EnthermalPlus,SB67 6mm / Vacuum 0.25mm / Clear 4mm / Argon 11.59mm / SB70 4mm,25.44,Clear  6mm,5476,SolarbanÂ® R67 S2,Clear Float Glass,413,,SolarbanÂ® 70 glass  4mm,5433,SolarbanÂ® 70 S5,Ar90,0.2849,0.0502,19.93,0.2227,0.3992,0.2109,69.44,-9.7,4.16,53.19,-4.18,-7.44,0.0149,Yes,No,,
EnthermalPlus,SB67 6mm / Vacuum 0.25mm / Clear 4mm / Argon 11.5mm / LUMI 4mm,25.45,Clear  6mm,5476,SolarbanÂ® R67 S2,Clear Float Glass,413,,SGG ECLAZ II 4mm,20754,ECLAZ II S5,Ar90,0.2897,0.051,19.6,0.2558,0.497,0.2022,75.98,-7.75,2.2,52.23,-3.46,-7.24,0.079,Yes,No,,
EnthermalPlus,LUMI 6mm / Vacuum 0.25mm / Clear 4mm / Argon 11.25mm / C180 4mm,25.4,SGG ECLAZ II 6mm,20756,ECLAZ II S2,SGG PLANICLEAR 4mm,21011,,4mm Clear,2192,LoE 180 S5,Ar90,0.3226,0.0568,17.6,0.5631,0.7225,0.1666,88.03,-3.47,4.15,48.04,-1.43,-5.9,0.1882,Yes,Yes,0.565841,0.337364
EnthermalPlus,LUMI 6mm / Vacuum 0.25mm / Clear 4mm / Argon 11.25mm / C270 4mm,25.4,SGG ECLAZ II 6mm,20756,ECLAZ II S2,SGG PLANICLEAR 4mm,21011,,4mm Clear,2027,LoEÂ² 270 S5,Ar90,0.3171,0.0558,17.91,0.448,0.6348,0.1555,83.63,-4.73,4.51,46.5,-6.35,-0.42,0.0921,Yes,Yes,0.450293,0.331470
EnthermalPlus,LUMI 6mm / Vacuum 0.25mm / Clear 4mm / Argon 11.25mm / C272 4mm,25.4,SGG ECLAZ II 6mm,20756,ECLAZ II S2,SGG PLANICLEAR 4mm,21011,,4 mm Clear,2012,LoEÂ² 272 S5,Ar90,0.3183,0.0561,17.84,0.4743,0.6554,0.1426,84.68,-3.62,4.32,44.71,-2.22,-1.82,0.1106,Yes,Yes,0.476656,0.332794
EnthermalPlus,LUMI 6mm / Vacuum 0.25mm / Clear 4mm / Argon 11.25mm / C366 4mm,25.4,SGG ECLAZ II 6mm,20756,ECLAZ II S2,SGG PLANICLEAR 4mm,21011,,4mm Clear,2155,LoEÂ³ 366 S5,Ar90,0.3142,0.0553,18.07,0.3961,0.5903,0.1463,81.25,-6.85,4.87,45.2,-0.38,-3.0,0.034,Yes,Yes,0.398310,0.328431
EnthermalPlus,LUMI 6mm / Vacuum 0.25mm / Clear 4mm / Argon 11.24mm / SB60 4mm,25.39,SGG ECLAZ II 6mm,20756,ECLAZ II S2,SGG PLANICLEAR 4mm,21011,,Clear  4mm,5282,SolarbanÂ® 60 S5,Ar90,0.317,0.0558,17.91,0.466,0.6636,0.1444,85.11,-4.35,4.52,44.93,-2.53,-1.09,0.1339,Yes,No,,
EnthermalPlus,LUMI 6mm / Vacuum 0.25mm / Clear 4mm / Argon 11.24mm / SB70 4mm,25.39,SGG ECLAZ II 6mm,20756,ECLAZ II S2,SGG PLANICLEAR 4mm,21011,,SolarbanÂ® 70 glass  4mm,5433,SolarbanÂ® 70 S5,Ar90,0.3138,0.0553,18.09,0.3735,0.6071,0.1615,82.12,-6.27,6.14,47.32,-1.91,-5.75,0.0492,Yes,No,,
EnthermalPlus,LUMI 6mm / Vacuum 0.25mm / Clear 4mm / Argon 11.15mm / LUMI 4mm,25.4,SGG ECLAZ II 6mm,20756,ECLAZ II S2,SGG PLANICLEAR 4mm,21011,,SGG ECLAZ II 4mm,20754,ECLAZ II S5,Ar90,0.3195,0.0563,17.77,0.5636,0.7579,0.1415,89.72,-3.46,3.87,44.65,-0.8,-4.76,0.2833,Yes,Yes,0.566667,0.333979
EnthermalPlus,ZEN 6mm / Vacuum 0.25mm / Clear 4mm / Argon 11.25mm / C180 4mm,25.4,SGG ECLAZ ONE II 6mm,20764,ECLAZ ONE II S2,SGG PLANICLEAR 4mm,21011,,4mm Clear,2192,LoE 180 S5,Ar90,0.2614,0.046,21.73,0.4724,0.6854,0.222,86.17,-3.56,5.18,54.54,-1.43,-7.98,0.1749,Yes,Yes,0.474601,0.268926
EnthermalPlus,ZEN 6mm / Vacuum 0.25mm / Clear 4mm / Argon 11.25mm / C270 4mm,25.4,SGG ECLAZ ONE II 6mm,20764,ECLAZ ONE II S2,SGG PLANICLEAR 4mm,21011,,4mm Clear,2027,LoEÂ² 270 S5,Ar90,0.2578,0.0454,22.03,0.408,0.6018,0.212,81.83,-4.85,5.65,53.41,-4.92,-4.44,0.0867,Yes,Yes,0.409519,0.265190
EnthermalPlus,ZEN 6mm / Vacuum 0.25mm / Clear 4mm / Argon 11.25mm / C272 4mm,25.4,SGG ECLAZ ONE II 6mm,20764,ECLAZ ONE II S2,SGG PLANICLEAR 4mm,21011,,4 mm Clear,2012,LoEÂ² 272 S5,Ar90,0.2586,0.0455,21.96,0.4266,0.6209,0.2005,82.83,-3.71,5.47,52.12,-1.94,-5.56,0.1036,Yes,Yes,0.428220,0.266033
EnthermalPlus,ZEN 6mm / Vacuum 0.25mm / Clear 4mm / Argon 11.25mm / C366 4mm,25.4,SGG ECLAZ ONE II 6mm,20764,ECLAZ ONE II S2,SGG PLANICLEAR 4mm,21011,,4mm Clear,2155,LoEÂ³ 366 S5,Ar90,0.2559,0.0451,22.19,0.3678,0.5594,0.2038,79.48,-6.81,5.94,52.47,-0.69,-6.27,0.0317,Yes,Yes,0.369144,0.263252
EnthermalPlus,ZEN 6mm / Vacuum 0.25mm / Clear 4mm / Argon 11.24mm / SB60 4mm,25.39,SGG ECLAZ ONE II 6mm,20764,ECLAZ ONE II S2,SGG PLANICLEAR 4mm,21011,,Clear  4mm,5282,SolarbanÂ® 60 S5,Ar90,0.2577,0.0454,22.03,0.4215,0.6288,0.2022,83.26,-4.43,5.69,52.29,-2.15,-5.06,0.1252,Yes,No,,
EnthermalPlus,ZEN 6mm / Vacuum 0.25mm / Clear 4mm / Argon 11.24mm / SB70 4mm,25.39,SGG ECLAZ ONE II 6mm,20764,ECLAZ ONE II S2,SGG PLANICLEAR 4mm,21011,,SolarbanÂ® 70 glass  4mm,5433,SolarbanÂ® 70 S5,Ar90,0.2556,0.045,22.21,0.3482,0.5759,0.2174,80.37,-6.25,7.1,54.0,-1.86,-7.96,0.0449,Yes,No,,
EnthermalPlus,ZEN 6mm / Vacuum 0.25mm / Clear 4mm / Argon 11.15mm / LUMI 4mm,25.4,SGG ECLAZ ONE II 6mm,20764,ECLAZ ONE II S2,SGG PLANICLEAR 4mm,21011,,SGG ECLAZ II 4mm,20754,ECLAZ II S5,Ar90,0.2593,0.0457,21.9,0.4775,0.7179,0.1996,87.77,-3.55,5.02,52.08,-0.94,-7.48,0.2624,Yes,Yes,0.479958,0.266784
EnthermalPlus,SKN183 6mm / Vacuum 0.25mm / Clear 4mm / Argon 11.25mm / C180 4mm,25.4,SGG COOL-LITE SKN 183 II 6mm,20896,COOL-LITE SKN 183 II S2,SGG PLANICLEAR 4mm,21011,,4mm Clear,2192,LoE 180 S5,Ar90,0.2475,0.0436,22.95,0.3233,0.6538,0.1639,84.63,-4.35,4.15,47.7,-1.93,-9.15,0.1295,Yes,Yes,0.328647,0.253355
EnthermalPlus,SKN183 6mm / Vacuum 0.25mm / Clear 4mm / Argon 11.25mm / C270 4mm,25.4,SGG COOL-LITE SKN 183 II 6mm,20896,COOL-LITE SKN 183 II S2,SGG PLANICLEAR 4mm,21011,,4mm Clear,2027,LoEÂ² 270 S5,Ar90,0.2442,0.043,23.25,0.3147,0.5746,0.1547,80.38,-5.46,4.56,46.42,-5.96,-5.24,0.0644,Yes,Yes,0.319399,0.250045
EnthermalPlus,SKN183 6mm / Vacuum 0.25mm / Clear 4mm / Argon 11.25mm / C272 4mm,25.4,SGG COOL-LITE SKN 183 II 6mm,20896,COOL-LITE SKN 183 II S2,SGG PLANICLEAR 4mm,21011,,4 mm Clear,2012,LoEÂ² 272 S5,Ar90,0.245,0.0431,23.18,0.3217,0.593,0.1441,81.37,-4.4,4.37,44.95,-2.58,-6.46,0.0785,Yes,Yes,0.326473,0.250792
EnthermalPlus,SKN183 6mm / Vacuum 0.25mm / Clear 4mm / Argon 11.25mm / C366 4mm,25.4,SGG COOL-LITE SKN 183 II 6mm,20896,COOL-LITE SKN 183 II S2,SGG PLANICLEAR 4mm,21011,,4mm Clear,2155,LoEÂ³ 366 S5,Ar90,0.2426,0.0427,23.41,0.2994,0.5344,0.147,78.08,-7.32,4.85,45.33,-1.27,-7.27,0.0238,Yes,Yes,0.303913,0.248325
EnthermalPlus,SKN183 6mm / Vacuum 0.25mm / Clear 4mm / Argon 11.24mm / SB60 4mm,25.39,SGG COOL-LITE SKN 183 II 6mm,20896,COOL-LITE SKN 183 II S2,SGG PLANICLEAR 4mm,21011,,Clear  4mm,5282,SolarbanÂ® 60 S5,Ar90,0.2442,0.043,23.25,0.3215,0.6004,0.1457,81.8,-5.11,4.57,45.14,-2.78,-5.89,0.0927,Yes,No,,
EnthermalPlus,SKN183 6mm / Vacuum 0.25mm / Clear 4mm / Argon 11.24mm / SB70 4mm,25.39,SGG COOL-LITE SKN 183 II 6mm,20896,COOL-LITE SKN 183 II S2,SGG PLANICLEAR 4mm,21011,,SolarbanÂ® 70 glass  4mm,5433,SolarbanÂ® 70 S5,Ar90,0.2423,0.0427,23.43,0.286,0.55,0.1594,78.94,-6.78,6.09,47.06,-2.7,-9.09,0.035,Yes,No,,
EnthermalPlus,SKN183 6mm / Vacuum 0.25mm / Clear 4mm / Argon 11.15mm / LUMI 4mm,25.4,SGG COOL-LITE SKN 183 II 6mm,20896,COOL-LITE SKN 183 II S2,SGG PLANICLEAR 4mm,21011,,SGG ECLAZ II 4mm,20754,ECLAZ II S5,Ar90,0.2456,0.0433,23.12,0.3319,0.6855,0.1433,86.24,-4.34,3.91,44.91,-1.36,-8.63,0.192,Yes,Yes,0.337320,0.251457
EnthermalPlus,XTREME 6mm / Vacuum 0.25mm / Clear 4mm / Argon 11.25mm / C180 4mm,25.4,SGG COOL-LITE XTREME 61-29 II 6mm,20980,COOL-LITE XTREME 61-29 II S2,SGG PLANICLEAR 4mm,21011,,4mm Clear,2192,LoE 180 S5,Ar90,0.2542,0.0448,22.34,0.2195,0.5356,0.1396,78.28,-6.02,1.47,44.38,-2.71,-7.87,0.1067,Yes,Yes,0.228072,0.260905
EnthermalPlus,XTREME 6mm / Vacuum 0.25mm / Clear 4mm / Argon 11.25mm / C270 4mm,25.4,SGG COOL-LITE XTREME 61-29 II 6mm,20980,COOL-LITE XTREME 61-29 II S2,SGG PLANICLEAR 4mm,21011,,4mm Clear,2027,LoEÂ² 270 S5,Ar90,0.2508,0.0442,22.64,0.2236,0.4709,0.1333,74.31,-6.84,1.97,43.41,-5.95,-4.47,0.0541,Yes,Yes,0.231507,0.257392
EnthermalPlus,XTREME 6mm / Vacuum 0.25mm / Clear 4mm / Argon 11.25mm / C272 4mm,25.4,SGG COOL-LITE XTREME 61-29 II 6mm,20980,COOL-LITE XTREME 61-29 II S2,SGG PLANICLEAR 4mm,21011,,4 mm Clear,2012,LoEÂ² 272 S5,Ar90,0.2516,0.0443,22.57,0.2259,0.4856,0.126,75.22,-5.85,1.73,42.29,-3.29,-5.32,0.0662,Yes,Yes,0.233906,0.258184
EnthermalPlus,XTREME 6mm / Vacuum 0.25mm / Clear 4mm / Argon 11.25mm / C366 4mm,25.4,SGG COOL-LITE XTREME 61-29 II 6mm,20980,COOL-LITE XTREME 61-29 II S2,SGG PLANICLEAR 4mm,21011,,4mm Clear,2155,LoEÂ³ 366 S5,Ar90,0.249,0.0439,22.8,0.2211,0.4382,0.1277,72.17,-8.36,2.35,42.55,-2.39,-6.09,0.0198,Yes,Yes,0.228717,0.255567
EnthermalPlus,XTREME 6mm / Vacuum 0.25mm / Clear 4mm / Argon 11.24mm / SB60 4mm,25.39,SGG COOL-LITE XTREME 61-29 II 6mm,20980,COOL-LITE XTREME 61-29 II S2,SGG PLANICLEAR 4mm,21011,,Clear  4mm,5282,SolarbanÂ® 60 S5,Ar90,0.2507,0.0442,22.65,0.2262,0.4918,0.1271,75.62,-6.54,1.91,42.43,-3.4,-4.87,0.0772,Yes,No,,
EnthermalPlus,XTREME 6mm / Vacuum 0.25mm / Clear 4mm / Argon 11.24mm / SB70 4mm,25.39,SGG COOL-LITE XTREME 61-29 II 6mm,20980,COOL-LITE XTREME 61-29 II S2,SGG PLANICLEAR 4mm,21011,,SolarbanÂ® 70 glass  4mm,5433,SolarbanÂ® 70 S5,Ar90,0.2488,0.0438,22.83,0.2136,0.4512,0.1362,72.99,-7.89,3.54,43.86,-3.54,-7.81,0.0289,Yes,No,,
EnthermalPlus,XTREME 6mm / Vacuum 0.25mm / Clear 4mm / Argon 11.15mm / LUMI 4mm,25.4,SGG COOL-LITE XTREME 61-29 II 6mm,20980,COOL-LITE XTREME 61-29 II S2,SGG PLANICLEAR 4mm,21011,,SGG ECLAZ II 4mm,20754,ECLAZ II S5,Ar90,0.2523,0.0444,22.51,0.2266,0.5611,0.1256,79.77,-5.98,1.16,42.28,-2.26,-7.07,0.1569,Yes,Yes,0.235132,0.258891
EnthermalPlus,SB60 Solexia 6mm / Vacuum 0.25mm / Clear 4mm / Argon 11.6mm / C180 4mm,25.45,SolexiaÂ®  6mm,5254,SolarbanÂ® 60 S2,Clear Float Glass,413,,4mm Clear,2192,LoE 180 S5,Ar90,0.2914,0.0513,19.48,0.2611,0.5394,0.1229,78.39,-9.94,5.48,41.74,-5.91,-2.46,0.0489,Yes,No,,
EnthermalPlus,SB60 Solexia 6mm / Vacuum 0.25mm / Clear 4mm / Argon 11.6mm / C270 4mm,25.45,SolexiaÂ®  6mm,5254,SolarbanÂ® 60 S2,Clear Float Glass,413,,4mm Clear,2027,LoEÂ² 270 S5,Ar90,0.2867,0.0505,19.81,0.2558,0.4744,0.1169,74.43,-10.61,5.69,40.73,-8.95,1.02,0.0264,Yes,No,,
EnthermalPlus,SB60 Solexia 6mm / Vacuum 0.25mm / Clear 4mm / Argon 11.6mm / C272 4mm,25.45,SolexiaÂ®  6mm,5254,SolarbanÂ® 60 S2,Clear Float Glass,413,,4 mm Clear,2012,LoEÂ² 272 S5,Ar90,0.2877,0.0507,19.73,0.261,0.4896,0.1092,75.36,-9.73,5.54,39.44,-5.96,0.01,0.0325,Yes,No,,
EnthermalPlus,SB60 Solexia 6mm / Vacuum 0.25mm / Clear 4mm / Argon 11.6mm / C366 4mm,25.45,SolexiaÂ®  6mm,5254,SolarbanÂ® 60 S2,Clear Float Glass,413,,4mm Clear,2155,LoEÂ³ 366 S5,Ar90,0.2842,0.0501,19.98,0.2464,0.4418,0.111,72.31,-12.18,5.99,39.74,-4.92,-0.73,0.0094,Yes,No,,
EnthermalPlus,SB60 Solexia 6mm / Vacuum 0.25mm / Clear 4mm / Argon 11.59mm / SB60 4mm,25.44,SolexiaÂ®  6mm,5254,SolarbanÂ® 60 S2,Clear Float Glass,413,,Clear  4mm,5282,SolarbanÂ® 60 S5,Ar90,0.2866,0.0505,19.81,0.2609,0.4958,0.1103,75.77,-10.42,5.71,39.6,-6.09,0.49,0.0364,Yes,No,,
EnthermalPlus,SB60 Solexia 6mm / Vacuum 0.25mm / Clear 4mm / Argon 11.59mm / SB70 4mm,25.44,SolexiaÂ®  6mm,5254,SolarbanÂ® 60 S2,Clear Float Glass,413,,SolarbanÂ® 70 glass  4mm,5433,SolarbanÂ® 70 S5,Ar90,0.2839,0.05,20.0,0.2371,0.4543,0.12,73.09,-11.73,7.21,41.24,-6.51,-2.25,0.0134,Yes,No,,
EnthermalPlus,SB60 Solexia 6mm / Vacuum 0.25mm / Clear 4mm / Argon 11.5mm / LUMI 4mm,25.45,SolexiaÂ®  6mm,5254,SolarbanÂ® 60 S2,Clear Float Glass,413,,SGG ECLAZ II 4mm,20754,ECLAZ II S5,Ar90,0.2887,0.0508,19.67,0.268,0.5658,0.1086,79.92,-10.03,5.2,39.4,-4.96,-1.88,0.0699,Yes,No,,
EnthermalPlus,SB60 Solarbronze 6mm / Vacuum 0.25mm / Clear 4mm / Argon 11.6mm / C180 4mm,25.45,SolarbronzeÂ®  6mm,5274,SolarbanÂ® 60 S2,Clear Float Glass,413,,4mm Clear,2192,LoE 180 S5,Ar90,0.2914,0.0513,19.48,0.2226,0.3709,0.0805,67.02,-0.27,8.55,33.99,0.55,-0.03,0.0406,Yes,No,,
EnthermalPlus,SB60 Solarbronze 6mm / Vacuum 0.25mm / Clear 4mm / Argon 11.6mm / C270 4mm,25.45,SolarbronzeÂ®  6mm,5274,SolarbanÂ® 60 S2,Clear Float Glass,413,,4mm Clear,2027,LoEÂ² 270 S5,Ar90,0.2867,0.0505,19.81,0.2113,0.3259,0.0775,63.51,-1.31,8.53,33.33,-1.31,1.85,0.022,Yes,No,,
EnthermalPlus,SB60 Solarbronze 6mm / Vacuum 0.25mm / Clear 4mm / Argon 11.6mm / C272 4mm,25.45,SolarbronzeÂ®  6mm,5274,SolarbanÂ® 60 S2,Clear Float Glass,413,,4 mm Clear,2012,LoEÂ² 272 S5,Ar90,0.2877,0.0507,19.73,0.2168,0.3367,0.0743,64.37,-0.46,8.42,32.63,0.21,1.2,0.0272,Yes,No,,
EnthermalPlus,SB60 Solarbronze 6mm / Vacuum 0.25mm / Clear 4mm / Argon 11.6mm / C366 4mm,25.45,SolarbronzeÂ®  6mm,5274,SolarbanÂ® 60 S2,Clear Float Glass,413,,4mm Clear,2155,LoEÂ³ 366 S5,Ar90,0.2842,0.0501,19.98,0.1983,0.303,0.0754,61.61,-3.06,8.72,32.86,0.84,0.86,0.0078,Yes,No,,
EnthermalPlus,SB60 Solarbronze 6mm / Vacuum 0.25mm / Clear 4mm / Argon 11.59mm / SB60 4mm,25.44,SolarbronzeÂ®  6mm,5274,SolarbanÂ® 60 S2,Clear Float Glass,413,,Clear  4mm,5282,SolarbanÂ® 60 S5,Ar90,0.2866,0.0505,19.81,0.2164,0.3408,0.0748,64.7,-1.0,8.59,32.74,0.08,1.51,0.0303,Yes,No,,
EnthermalPlus,SB60 Solarbronze 6mm / Vacuum 0.25mm / Clear 4mm / Argon 11.59mm / SB70 4mm,25.44,SolarbronzeÂ®  6mm,5274,SolarbanÂ® 60 S2,Clear Float Glass,413,,SolarbanÂ® 70 glass  4mm,5433,SolarbanÂ® 70 S5,Ar90,0.2839,0.05,20.0,0.1897,0.3118,0.0792,62.32,-2.57,9.82,33.69,0.23,-0.09,0.0112,Yes,No,,
