Repository: Ranojoyd80/enthermal-IGconfigurator_v2

File: Data_Pipeline/1_Source_CSVs/IG_Config_EnthermalPlus_Inboard_Dataset_07-07-26.csv (part 3 of 32)
Product Type,Comment,Total Thickness (mm),Outer Lite (Name_Thickness mm),Outer Lite NFRC ID,Outer Lite Low-E,Middle Lite (Name_Thickness mm),Middle Lite NFRC ID,Middle Lite Low-E,Inner Lite (Name_Thickness mm),Inner Lite NFRC ID,Inner Lite Low-E,Gas Fill,U-value NFRC (W/mÂ²K),U-value NFRC (BTU/hrftF),R-value NFRC,SHGC,Tvis (Visible Transmittance),Exterior Visible Reflectance,Transmitted Color L*,Transmitted Color a*,Transmitted Color b*,Exterior Reflected Color L*,Exterior Reflected Color a*,Exterior Reflected Color b*,T-UV,NFRC,CEN,g-factor,U-value CEN (W/m²K)
EnthermalPlus,C270 5mm / Argon 12.55mm / Clear 4mm / Vacuum 0.25mm / SB70 4mm,25.41,5mm Clear,2028,LoEÂ² 270 S2,Clear Float Glass,413,,SolarbanÂ® 70 glass  4mm,5433,SolarbanÂ® 70 S5,Ar90,0.2367,0.0417,23.99,0.2566,0.5013,0.1541,76.04,-7.6,6.69,46.25,-4.49,-3.37,0.0166,Yes,No,,
EnthermalPlus,C270 5mm / Argon 12.45mm / Clear 4mm / Vacuum 0.25mm / LUMI 4mm,25.4,5mm Clear,2028,LoEÂ² 270 S2,SGG PLANICLEAR 4mm,21011,,SGG ECLAZ II 4mm,20754,ECLAZ II S5,Ar90,0.3153,0.0555,18.01,0.3254,0.6355,0.1402,83.67,-4.61,4.54,44.34,-2.99,-2.87,0.0921,Yes,Yes,0.333649,0.327352
EnthermalPlus,C272 5mm / Argon 12.65mm / Clear 4mm / Vacuum 0.25mm / C180 4mm,25.4,5 mm Clear,2013,LoEÂ² 272 S2,Float Glass - 4mm,2002,,4mm Clear,2192,LoE 180 S5,Ar90,0.3699,0.0651,15.35,0.3549,0.6233,0.1465,83.0,-3.89,4.52,45.2,-1.53,-4.2,0.0743,Yes,No,,
EnthermalPlus,C272 5mm / Argon 12.65mm / Clear 4mm / Vacuum 0.25mm / C270 4mm,25.4,5 mm Clear,2013,LoEÂ² 272 S2,Float Glass - 4mm,2002,,4mm Clear,2027,LoEÂ² 270 S5,Ar90,0.2866,0.0505,19.81,0.3211,0.5478,0.1382,78.82,-4.99,4.8,43.95,-5.5,0.27,0.041,Yes,No,,
EnthermalPlus,C272 5mm / Argon 12.65mm / Clear 4mm / Vacuum 0.25mm / C272 4mm,25.4,5 mm Clear,2013,LoEÂ² 272 S2,Float Glass - 4mm,2002,,4 mm Clear,2012,LoEÂ² 272 S5,Ar90,0.3055,0.0538,18.59,0.3337,0.5655,0.1286,79.81,-3.96,4.6,42.51,-2.17,-0.88,0.0513,Yes,No,,
EnthermalPlus,C272 5mm / Argon 12.65mm / Clear 4mm / Vacuum 0.25mm / C366 4mm,25.4,5 mm Clear,2013,LoEÂ² 272 S2,Float Glass - 4mm,2002,,4mm Clear,2155,LoEÂ³ 366 S5,Ar90,0.2433,0.0428,23.34,0.2931,0.5095,0.1312,76.56,-6.94,5.14,42.9,-0.79,-1.83,0.0147,Yes,No,,
EnthermalPlus,C272 5mm / Argon 12.55mm / Clear 4mm / Vacuum 0.25mm / SB60 4mm,25.41,5 mm Clear,2013,LoEÂ² 272 S2,Clear Float Glass,413,,Clear  4mm,5282,SolarbanÂ® 60 S5,Ar90,0.2859,0.0503,19.86,0.3264,0.5656,0.1303,79.83,-4.95,4.92,42.74,-2.61,-0.27,0.055,Yes,No,,
EnthermalPlus,C272 5mm / Argon 12.55mm / Clear 4mm / Vacuum 0.25mm / SB70 4mm,25.41,5 mm Clear,2013,LoEÂ² 272 S2,Clear Float Glass,413,,SolarbanÂ® 70 glass  4mm,5433,SolarbanÂ® 70 S5,Ar90,0.2373,0.0418,23.93,0.2739,0.5178,0.1426,77.01,-6.68,6.51,44.61,-2.35,-3.96,0.0208,Yes,No,,
EnthermalPlus,C272 5mm / Argon 12.45mm / Clear 4mm / Vacuum 0.25mm / LUMI 4mm,25.4,5 mm Clear,2013,LoEÂ² 272 S2,SGG PLANICLEAR 4mm,21011,,SGG ECLAZ II 4mm,20754,ECLAZ II S5,Ar90,0.3164,0.0557,17.95,0.3674,0.6569,0.1277,84.75,-3.53,4.3,42.44,-0.82,-3.24,0.1098,Yes,Yes,0.375203,0.328716
EnthermalPlus,C340 5mm / Argon 12.65mm / Clear 4mm / Vacuum 0.25mm / C180 4mm,25.4,5mm Clear,2166,LoEÂ³ 340 S2,Float Glass - 4mm,2002,,4mm Clear,2192,LoE 180 S5,Ar90,0.367,0.0646,15.47,0.1465,0.3375,0.1435,65.08,-9.62,-3.68,44.97,-6.31,-13.61,0.0097,Yes,No,,
EnthermalPlus,C340 5mm / Argon 12.65mm / Clear 4mm / Vacuum 0.25mm / C270 4mm,25.4,5mm Clear,2166,LoEÂ³ 340 S2,Float Glass - 4mm,2002,,4mm Clear,2027,LoEÂ² 270 S5,Ar90,0.2848,0.0502,19.94,0.1433,0.2968,0.1411,61.67,-10.14,-3.06,44.59,-7.51,-12.2,0.005,Yes,No,,
EnthermalPlus,C340 5mm / Argon 12.65mm / Clear 4mm / Vacuum 0.25mm / C272 4mm,25.4,5mm Clear,2166,LoEÂ³ 340 S2,Float Glass - 4mm,2002,,4 mm Clear,2012,LoEÂ² 272 S5,Ar90,0.3034,0.0534,18.72,0.1465,0.3059,0.1379,62.43,-9.38,-3.25,44.12,-6.47,-12.45,0.0063,Yes,No,,
EnthermalPlus,C340 5mm / Argon 12.65mm / Clear 4mm / Vacuum 0.25mm / C366 4mm,25.4,5mm Clear,2166,LoEÂ³ 340 S2,Float Glass - 4mm,2002,,4mm Clear,2155,LoEÂ³ 366 S5,Ar90,0.2419,0.0426,23.47,0.1393,0.2765,0.1386,59.86,-11.13,-2.9,44.22,-6.12,-12.71,0.0019,Yes,No,,
EnthermalPlus,C340 5mm / Argon 12.55mm / Clear 4mm / Vacuum 0.25mm / SB60 4mm,25.41,5mm Clear,2166,LoEÂ³ 340 S2,Clear Float Glass,413,,Clear  4mm,5282,SolarbanÂ® 60 S5,Ar90,0.284,0.05,19.99,0.1443,0.3062,0.1384,62.47,-10.19,-3.0,44.19,-6.55,-12.3,0.0069,Yes,No,,
EnthermalPlus,C340 5mm / Argon 12.55mm / Clear 4mm / Vacuum 0.25mm / SB70 4mm,25.41,5mm Clear,2166,LoEÂ³ 340 S2,Clear Float Glass,413,,SolarbanÂ® 70 glass  4mm,5433,SolarbanÂ® 70 S5,Ar90,0.236,0.0416,24.06,0.1332,0.281,0.1422,60.23,-11.08,-1.66,44.77,-6.71,-13.25,0.0027,Yes,No,,
EnthermalPlus,C340 5mm / Argon 12.45mm / Clear 4mm / Vacuum 0.25mm / LUMI 4mm,25.4,5mm Clear,2166,LoEÂ³ 340 S2,SGG PLANICLEAR 4mm,21011,,SGG ECLAZ II 4mm,20754,ECLAZ II S5,Ar90,0.3142,0.0553,18.07,0.1502,0.3551,0.1377,66.47,-9.48,-3.95,44.12,-6.0,-13.17,0.0146,Yes,Yes,0.162877,0.325965
EnthermalPlus,C366 5mm / Argon 12.65mm / Clear 4mm / Vacuum 0.25mm / C180 4mm,25.4,5mm Clear,2156,LoEÂ³ 366 S2,Float Glass - 4mm,2002,,4mm Clear,2192,LoE 180 S5,Ar90,0.3651,0.0643,15.55,0.2356,0.5608,0.1427,79.6,-6.97,5.03,44.67,-2.21,-4.59,0.0226,Yes,No,,
EnthermalPlus,C366 5mm / Argon 12.65mm / Clear 4mm / Vacuum 0.25mm / C270 4mm,25.4,5mm Clear,2156,LoEÂ³ 366 S2,Float Glass - 4mm,2002,,4mm Clear,2027,LoEÂ² 270 S5,Ar90,0.2836,0.0499,20.02,0.2334,0.4931,0.136,75.58,-7.8,5.3,43.65,-5.17,-1.38,0.0119,Yes,No,,
EnthermalPlus,C366 5mm / Argon 12.65mm / Clear 4mm / Vacuum 0.25mm / C272 4mm,25.4,5mm Clear,2156,LoEÂ³ 366 S2,Float Glass - 4mm,2002,,4 mm Clear,2012,LoEÂ² 272 S5,Ar90,0.302,0.0532,18.8,0.2379,0.5089,0.128,76.53,-6.9,5.17,42.44,-2.38,-2.29,0.0148,Yes,No,,
EnthermalPlus,C366 5mm / Argon 12.65mm / Clear 4mm / Vacuum 0.25mm / C366 4mm,25.4,5mm Clear,2156,LoEÂ³ 366 S2,Float Glass - 4mm,2002,,4mm Clear,2155,LoEÂ³ 366 S5,Ar90,0.241,0.0424,23.56,0.2272,0.4591,0.13,73.43,-9.38,5.47,42.74,-1.5,-2.89,0.0043,Yes,No,,
EnthermalPlus,C366 5mm / Argon 12.55mm / Clear 4mm / Vacuum 0.25mm / SB60 4mm,25.41,5mm Clear,2156,LoEÂ³ 366 S2,Clear Float Glass,413,,Clear  4mm,5282,SolarbanÂ® 60 S5,Ar90,0.2829,0.0498,20.07,0.2348,0.5091,0.1295,76.55,-7.84,5.45,42.64,-2.67,-1.83,0.0163,Yes,No,,
EnthermalPlus,C366 5mm / Argon 12.55mm / Clear 4mm / Vacuum 0.25mm / SB70 4mm,25.41,5mm Clear,2156,LoEÂ³ 366 S2,Clear Float Glass,413,,SolarbanÂ® 70 glass  4mm,5433,SolarbanÂ® 70 S5,Ar90,0.2352,0.0414,24.14,0.2164,0.4666,0.1394,73.86,-9.14,6.85,44.16,-3.22,-4.18,0.0062,Yes,No,,
EnthermalPlus,C366 5mm / Argon 12.45mm / Clear 4mm / Vacuum 0.25mm / LUMI 4mm,25.4,5mm Clear,2156,LoEÂ³ 366 S2,SGG PLANICLEAR 4mm,21011,,SGG ECLAZ II 4mm,20754,ECLAZ II S5,Ar90,0.3128,0.0551,18.15,0.2435,0.5909,0.1274,81.29,-6.73,4.88,42.39,-1.27,-4.09,0.034,Yes,Yes,0.252376,0.324223
EnthermalPlus,Q452 5mm / Argon 12.65mm / Clear 4mm / Vacuum 0.25mm / C180 4mm,25.4,5mm Clear,2106,Quad LoE 452 S2,Float Glass - 4mm,2002,,4mm Clear,2192,LoE 180 S5,Ar90,0.3647,0.0642,15.57,0.1858,0.454,0.116,73.15,-9.01,5.19,40.75,-3.98,-3.12,0.0065,Yes,No,,
EnthermalPlus,Q452 5mm / Argon 12.65mm / Clear 4mm / Vacuum 0.25mm / C270 4mm,25.4,5mm Clear,2106,Quad LoE 452 S2,Float Glass - 4mm,2002,,4mm Clear,2027,LoEÂ² 270 S5,Ar90,0.2833,0.0499,20.04,0.1839,0.399,0.1117,69.39,-9.67,5.39,40.0,-6.02,-0.85,0.0036,Yes,No,,
EnthermalPlus,Q452 5mm / Argon 12.65mm / Clear 4mm / Vacuum 0.25mm / C272 4mm,25.4,5mm Clear,2106,Quad LoE 452 S2,Float Glass - 4mm,2002,,4 mm Clear,2012,LoEÂ² 272 S5,Ar90,0.3017,0.0531,18.82,0.1874,0.4115,0.1063,70.25,-8.83,5.31,39.08,-3.88,-1.48,0.0045,Yes,No,,
EnthermalPlus,Q452 5mm / Argon 12.65mm / Clear 4mm / Vacuum 0.25mm / C366 4mm,25.4,5mm Clear,2106,Quad LoE 452 S2,Float Glass - 4mm,2002,,4mm Clear,2155,LoEÂ³ 366 S5,Ar90,0.2408,0.0424,23.58,0.1798,0.3714,0.1076,67.38,-10.99,5.44,39.29,-3.27,-1.89,0.0013,Yes,No,,
EnthermalPlus,Q452 5mm / Argon 12.55mm / Clear 4mm / Vacuum 0.25mm / SB60 4mm,25.41,5mm Clear,2106,Quad LoE 452 S2,Clear Float Glass,413,,Clear  4mm,5282,SolarbanÂ® 60 S5,Ar90,0.2826,0.0498,20.09,0.185,0.4117,0.1073,70.28,-9.7,5.55,39.23,-4.09,-1.17,0.0048,Yes,No,,
EnthermalPlus,Q452 5mm / Argon 12.55mm / Clear 4mm / Vacuum 0.25mm / SB70 4mm,25.41,5mm Clear,2106,Quad LoE 452 S2,Clear Float Glass,413,,SolarbanÂ® 70 glass  4mm,5433,SolarbanÂ® 70 S5,Ar90,0.235,0.0414,24.16,0.1719,0.3776,0.1139,67.8,-10.85,6.79,40.37,-4.74,-2.68,0.0018,Yes,No,,
EnthermalPlus,Q452 5mm / Argon 12.45mm / Clear 4mm / Vacuum 0.25mm / LUMI 4mm,25.4,5mm Clear,2106,Quad LoE 452 S2,SGG PLANICLEAR 4mm,21011,,SGG ECLAZ II 4mm,20754,ECLAZ II S5,Ar90,0.3125,0.055,18.17,0.1911,0.4777,0.1059,74.69,-8.79,5.04,39.04,-3.1,-2.79,0.0096,Yes,Yes,0.202940,0.323803
EnthermalPlus,SB60 5mm / Argon 12.68mm / Clear 4mm / Vacuum 0.25mm / C180 4mm,25.43,Clear  5mm,5283,SolarbanÂ® 60 S2,Float Glass - 4mm,2002,,4mm Clear,2192,LoE 180 S5,Ar90,0.3683,0.0649,15.42,0.3418,0.6308,0.1486,83.41,-4.67,4.7,45.5,-2.04,-4.35,0.0888,Yes,No,,
EnthermalPlus,SB60 5mm / Argon 12.68mm / Clear 4mm / Vacuum 0.25mm / C270 4mm,25.43,Clear  5mm,5283,SolarbanÂ® 60 S2,Float Glass - 4mm,2002,,4mm Clear,2027,LoEÂ² 270 S5,Ar90,0.2856,0.0503,19.88,0.3163,0.5543,0.1401,79.21,-5.73,4.95,44.24,-6.0,0.07,0.0464,Yes,No,,
EnthermalPlus,SB60 5mm / Argon 12.68mm / Clear 4mm / Vacuum 0.25mm / C272 4mm,25.43,Clear  5mm,5283,SolarbanÂ® 60 S2,Float Glass - 4mm,2002,,4 mm Clear,2012,LoEÂ² 272 S5,Ar90,0.3043,0.0536,18.66,0.3272,0.5722,0.1302,80.21,-4.7,4.77,42.76,-2.58,-1.09,0.0565,Yes,No,,
EnthermalPlus,SB60 5mm / Argon 12.68mm / Clear 4mm / Vacuum 0.25mm / C366 4mm,25.43,Clear  5mm,5283,SolarbanÂ® 60 S2,Float Glass - 4mm,2002,,4mm Clear,2155,LoEÂ³ 366 S5,Ar90,0.2425,0.0427,23.42,0.2915,0.5157,0.1329,76.95,-7.65,5.28,43.15,-1.21,-2.03,0.0167,Yes,No,,
EnthermalPlus,SB60 5mm / Argon 12.58mm / Clear 4mm / Vacuum 0.25mm / SB60 4mm,25.43,Clear  5mm,5283,SolarbanÂ® 60 S2,Clear Float Glass,413,,Clear  4mm,5282,SolarbanÂ® 60 S5,Ar90,0.2848,0.0502,19.94,0.3209,0.5724,0.1319,80.22,-5.7,5.08,43.0,-3.02,-0.49,0.0643,Yes,No,,
EnthermalPlus,SB60 5mm / Argon 12.58mm / Clear 4mm / Vacuum 0.25mm / SB70 4mm,25.43,Clear  5mm,5283,SolarbanÂ® 60 S2,Clear Float Glass,413,,SolarbanÂ® 70 glass  4mm,5433,SolarbanÂ® 70 S5,Ar90,0.2366,0.0417,24.0,0.2729,0.524,0.1446,77.4,-7.41,6.67,44.89,-2.9,-4.07,0.0234,Yes,No,,
EnthermalPlus,SB60 5mm / Argon 12.48mm / Clear 4mm / Vacuum 0.25mm / LUMI 4mm,25.43,Clear  5mm,5283,SolarbanÂ® 60 S2,SGG PLANICLEAR 4mm,21011,,SGG ECLAZ II 4mm,20754,ECLAZ II S5,Ar90,0.3151,0.0555,18.02,0.3538,0.6647,0.1293,85.17,-4.31,4.48,42.69,-1.22,-3.46,0.1352,Yes,No,,
EnthermalPlus,SB60 Solarbronze 5mm / Argon 12.68mm / Clear 4mm / Vacuum 0.25mm / C180 4mm,25.43,SolarbronzeÂ®  5mm,5273,SolarbanÂ® 60 S2,Float Glass - 4mm,2002,,4mm Clear,2192,LoE 180 S5,Ar90,0.3683,0.0649,15.42,0.2392,0.413,0.0884,70.09,-0.49,7.93,35.57,0.58,-0.52,0.0475,Yes,No,,
EnthermalPlus,SB60 Solarbronze 5mm / Argon 12.68mm / Clear 4mm / Vacuum 0.25mm / C270 4mm,25.43,SolarbronzeÂ®  5mm,5273,SolarbanÂ® 60 S2,Float Glass - 4mm,2002,,4mm Clear,2027,LoEÂ² 270 S5,Ar90,0.2856,0.0503,19.88,0.218,0.3629,0.0846,66.46,-1.57,7.95,34.8,-1.64,1.78,0.0256,Yes,No,,
EnthermalPlus,SB60 Solarbronze 5mm / Argon 12.68mm / Clear 4mm / Vacuum 0.25mm / C272 4mm,25.43,SolarbronzeÂ®  5mm,5273,SolarbanÂ® 60 S2,Float Glass - 4mm,2002,,4 mm Clear,2012,LoEÂ² 272 S5,Ar90,0.3043,0.0536,18.66,0.2263,0.3749,0.0806,67.34,-0.67,7.84,33.98,0.18,1.04,0.0316,Yes,No,,
EnthermalPlus,SB60 Solarbronze 5mm / Argon 12.68mm / Clear 4mm / Vacuum 0.25mm / C366 4mm,25.43,SolarbronzeÂ®  5mm,5273,SolarbanÂ® 60 S2,Float Glass - 4mm,2002,,4mm Clear,2155,LoEÂ³ 366 S5,Ar90,0.2425,0.0427,23.42,0.1984,0.3374,0.0819,64.48,-3.37,8.17,34.24,0.93,0.61,0.0091,Yes,No,,
EnthermalPlus,SB60 Solarbronze 5mm / Argon 12.58mm / Clear 4mm / Vacuum 0.25mm / SB60 4mm,25.43,SolarbronzeÂ®  5mm,5273,SolarbanÂ® 60 S2,Clear Float Glass,413,,Clear  4mm,5282,SolarbanÂ® 60 S5,Ar90,0.2848,0.0502,19.94,0.2215,0.3748,0.0814,67.34,-1.51,8.09,34.13,-0.11,1.41,0.0349,Yes,No,,
EnthermalPlus,SB60 Solarbronze 5mm / Argon 12.58mm / Clear 4mm / Vacuum 0.25mm / SB70 4mm,25.43,SolarbronzeÂ®  5mm,5273,SolarbanÂ® 60 S2,Clear Float Glass,413,,SolarbanÂ® 70 glass  4mm,5433,SolarbanÂ® 70 S5,Ar90,0.2366,0.0417,24.0,0.1854,0.3429,0.0867,64.88,-3.12,9.37,35.22,0.06,-0.49,0.0129,Yes,No,,
EnthermalPlus,SB60 Solarbronze 5mm / Argon 12.48mm / Clear 4mm / Vacuum 0.25mm / LUMI 4mm,25.43,SolarbronzeÂ®  5mm,5273,SolarbanÂ® 60 S2,SGG PLANICLEAR 4mm,21011,,SGG ECLAZ II 4mm,20754,ECLAZ II S5,Ar90,0.3151,0.0555,18.02,0.2459,0.4355,0.0802,71.63,-0.12,7.8,33.93,0.89,-0.24,0.0703,Yes,No,,
EnthermalPlus,SB60 Solargray 5mm / Argon 12.68mm / Clear 4mm / Vacuum 0.25mm / C180 4mm,25.43,SolargrayÂ®  5mm,5288,SolarbanÂ® 60 S2,Float Glass - 4mm,2002,,4mm Clear,2192,LoE 180 S5,Ar90,0.3683,0.0649,15.42,0.2134,0.3561,0.0769,66.11,-2.41,2.28,33.36,0.01,-3.64,0.046,Yes,No,,
EnthermalPlus,SB60 Solargray 5mm / Argon 12.68mm / Clear 4mm / Vacuum 0.25mm / C270 4mm,25.43,SolargrayÂ®  5mm,5288,SolarbanÂ® 60 S2,Float Glass - 4mm,2002,,4mm Clear,2027,LoEÂ² 270 S5,Ar90,0.2856,0.0503,19.88,0.1945,0.313,0.0742,62.66,-3.34,2.56,32.73,-1.98,-1.17,0.0249,Yes,No,,
EnthermalPlus,SB60 Solargray 5mm / Argon 12.68mm / Clear 4mm / Vacuum 0.25mm / C272 4mm,25.43,SolargrayÂ®  5mm,5288,SolarbanÂ® 60 S2,Float Glass - 4mm,2002,,4 mm Clear,2012,LoEÂ² 272 S5,Ar90,0.3043,0.0536,18.66,0.2019,0.3233,0.0711,63.49,-2.49,2.36,32.03,-0.4,-1.75,0.0307,Yes,No,,
EnthermalPlus,SB60 Solargray 5mm / Argon 12.68mm / Clear 4mm / Vacuum 0.25mm / C366 4mm,25.43,SolargrayÂ®  5mm,5288,SolarbanÂ® 60 S2,Float Glass - 4mm,2002,,4mm Clear,2155,LoEÂ³ 366 S5,Ar90,0.2425,0.0427,23.42,0.1767,0.2912,0.0721,60.79,-5.02,2.94,32.24,0.29,-2.26,0.0089,Yes,No,,
EnthermalPlus,SB60 Solargray 5mm / Argon 12.58mm / Clear 4mm / Vacuum 0.25mm / SB60 4mm,25.43,SolargrayÂ®  5mm,5288,SolarbanÂ® 60 S2,Clear Float Glass,413,,Clear  4mm,5282,SolarbanÂ® 60 S5,Ar90,0.2848,0.0502,19.94,0.1976,0.3233,0.0717,63.5,-3.31,2.63,32.15,-0.65,-1.43,0.0339,Yes,No,,
EnthermalPlus,SB60 Solargray 5mm / Argon 12.58mm / Clear 4mm / Vacuum 0.25mm / SB70 4mm,25.43,SolargrayÂ®  5mm,5288,SolarbanÂ® 60 S2,Clear Float Glass,413,,SolarbanÂ® 70 glass  4mm,5433,SolarbanÂ® 70 S5,Ar90,0.2366,0.0417,24.0,0.1649,0.2958,0.0758,61.15,-4.83,4.08,33.09,-0.29,-3.51,0.0125,Yes,No,,
EnthermalPlus,SB60 Solargray 5mm / Argon 12.48mm / Clear 4mm / Vacuum 0.25mm / LUMI 4mm,25.43,SolargrayÂ®  5mm,5288,SolarbanÂ® 60 S2,SGG PLANICLEAR 4mm,21011,,SGG ECLAZ II 4mm,20754,ECLAZ II S5,Ar90,0.3151,0.0555,18.02,0.219,0.3755,0.0708,67.58,-2.09,2.04,31.99,0.27,-2.98,0.068,Yes,No,,
EnthermalPlus,SB60 Optiblue 5mm / Argon 12.68mm / Clear 4mm / Vacuum 0.25mm / C180 4mm,25.43,OptiblueÂ® (SolarbanÂ® z50)  5mm,5423,SolarbanÂ® 60 S2,Float Glass - 4mm,2002,,4mm Clear,2192,LoE 180 S5,Ar90,0.3683,0.0649,15.42,0.2835,0.4816,0.105,74.97,-4.16,-0.46,38.88,-0.62,-7.43,0.0713,Yes,No,,
EnthermalPlus,SB60 Optiblue 5mm / Argon 12.68mm / Clear 4mm / Vacuum 0.25mm / C270 4mm,25.43,OptiblueÂ® (SolarbanÂ® z50)  5mm,5423,SolarbanÂ® 60 S2,Float Glass - 4mm,2002,,4mm Clear,2027,LoEÂ² 270 S5,Ar90,0.2856,0.0503,19.88,0.2588,0.4234,0.1002,71.14,-5.14,-0.01,37.95,-3.79,-3.47,0.0379,Yes,No,,
EnthermalPlus,SB60 Optiblue 5mm / Argon 12.68mm / Clear 4mm / Vacuum 0.25mm / C272 4mm,25.43,OptiblueÂ® (SolarbanÂ® z50)  5mm,5423,SolarbanÂ® 60 S2,Float Glass - 4mm,2002,,4 mm Clear,2012,LoEÂ² 272 S5,Ar90,0.3043,0.0536,18.66,0.2687,0.4371,0.0942,72.05,-4.19,-0.26,36.85,-1.27,-4.3,0.0465,Yes,No,,
EnthermalPlus,SB60 Optiblue 5mm / Argon 12.68mm / Clear 4mm / Vacuum 0.25mm / C366 4mm,25.43,OptiblueÂ® (SolarbanÂ® z50)  5mm,5423,SolarbanÂ® 60 S2,Float Glass - 4mm,2002,,4mm Clear,2155,LoEÂ³ 366 S5,Ar90,0.2425,0.0427,23.42,0.2357,0.394,0.0959,69.08,-6.93,0.46,37.14,-0.16,-5.15,0.0136,Yes,No,,
EnthermalPlus,SB60 Optiblue 5mm / Argon 12.58mm / Clear 4mm / Vacuum 0.25mm / SB60 4mm,25.43,OptiblueÂ® (SolarbanÂ® z50)  5mm,5423,SolarbanÂ® 60 S2,Clear Float Glass,413,,Clear  4mm,5282,SolarbanÂ® 60 S5,Ar90,0.2848,0.0502,19.94,0.2631,0.4372,0.0953,72.07,-5.11,0.05,37.02,-1.63,-3.83,0.0521,Yes,No,,
EnthermalPlus,SB60 Optiblue 5mm / Argon 12.58mm / Clear 4mm / Vacuum 0.25mm / SB70 4mm,25.43,OptiblueÂ® (SolarbanÂ® z50)  5mm,5423,SolarbanÂ® 60 S2,Clear Float Glass,413,,SolarbanÂ® 70 glass  4mm,5433,SolarbanÂ® 70 S5,Ar90,0.2366,0.0417,24.0,0.2198,0.4002,0.1029,69.48,-6.75,1.73,38.46,-1.06,-7.12,0.0191,Yes,No,,
EnthermalPlus,SB60 Optiblue 5mm / Argon 12.48mm / Clear 4mm / Vacuum 0.25mm / LUMI 4mm,25.43,OptiblueÂ® (SolarbanÂ® z50)  5mm,5423,SolarbanÂ® 60 S2,SGG PLANICLEAR 4mm,21011,,SGG ECLAZ II 4mm,20754,ECLAZ II S5,Ar90,0.3151,0.0555,18.02,0.2927,0.5078,0.0937,76.6,-3.83,-0.76,36.8,-0.16,-6.26,0.1067,Yes,No,,
EnthermalPlus,SB70 5mm / Argon 12.68mm / Clear 4mm / Vacuum 0.25mm / C180 4mm,25.43,SolarbanÂ® 70 glass  5mm,5434,SolarbanÂ® 70 S2,Float Glass - 4mm,2002,,4mm Clear,2192,LoE 180 S5,Ar90,0.3645,0.0642,15.58,0.235,0.5775,0.1683,80.5,-6.49,6.17,48.14,-4.04,-5.12,0.0328,Yes,No,,
EnthermalPlus,SB70 5mm / Argon 12.68mm / Clear 4mm / Vacuum 0.25mm / C270 4mm,25.43,SolarbanÂ® 70 glass  5mm,5434,SolarbanÂ® 70 S2,Float Glass - 4mm,2002,,4mm Clear,2027,LoEÂ² 270 S5,Ar90,0.2832,0.0499,20.05,0.2344,0.5078,0.1611,76.43,-7.39,6.53,47.17,-6.97,-2.3,0.0169,Yes,No,,
EnthermalPlus,SB70 5mm / Argon 12.68mm / Clear 4mm / Vacuum 0.25mm / C272 4mm,25.43,SolarbanÂ® 70 glass  5mm,5434,SolarbanÂ® 70 S2,Float Glass - 4mm,2002,,4 mm Clear,2012,LoEÂ² 272 S5,Ar90,0.3016,0.0531,18.83,0.2383,0.5238,0.1527,77.38,-6.44,6.38,46.04,-4.38,-3.23,0.0214,Yes,No,,
EnthermalPlus,SB70 5mm / Argon 12.68mm / Clear 4mm / Vacuum 0.25mm / C366 4mm,25.43,SolarbanÂ® 70 glass  5mm,5434,SolarbanÂ® 70 S2,Float Glass - 4mm,2002,,4mm Clear,2155,LoEÂ³ 366 S5,Ar90,0.2407,0.0424,23.59,0.2299,0.4725,0.1549,74.25,-8.96,6.7,46.32,-3.55,-3.78,0.0064,Yes,No,,
EnthermalPlus,SB70 5mm / Argon 12.58mm / Clear 4mm / Vacuum 0.25mm / SB60 4mm,25.43,SolarbanÂ® 70 glass  5mm,5434,SolarbanÂ® 70 S2,Clear Float Glass,413,,Clear  4mm,5282,SolarbanÂ® 60 S5,Ar90,0.2825,0.0497,20.1,0.2353,0.524,0.1543,77.4,-7.4,6.68,46.23,-4.64,-2.79,0.0234,Yes,No,,
EnthermalPlus,SB70 5mm / Argon 12.58mm / Clear 4mm / Vacuum 0.25mm / SB70 4mm,25.43,SolarbanÂ® 70 glass  5mm,5434,SolarbanÂ® 70 S2,Clear Float Glass,413,,SolarbanÂ® 70 glass  4mm,5433,SolarbanÂ® 70 S5,Ar90,0.2349,0.0414,24.17,0.2196,0.4806,0.1646,74.71,-8.67,7.98,47.64,-5.07,-4.92,0.0096,Yes,No,,
EnthermalPlus,SB70 5mm / Argon 12.48mm / Clear 4mm / Vacuum 0.25mm / LUMI 4mm,25.43,SolarbanÂ® 70 glass  5mm,5434,SolarbanÂ® 70 S2,SGG PLANICLEAR 4mm,21011,,SGG ECLAZ II 4mm,20754,ECLAZ II S5,Ar90,0.3124,0.055,18.18,0.2427,0.6081,0.152,82.18,-6.22,6.1,45.99,-3.34,-4.83,0.0495,Yes,No,,
EnthermalPlus,SB70 Solargray 5mm / Argon 12.68mm / Clear 4mm / Vacuum 0.25mm / C180 4mm,25.43,SolargrayÂ®  5mm,5372,SolarbanÂ® 70 S2,Float Glass - 4mm,2002,,4mm Clear,2192,LoE 180 S5,Ar90,0.3645,0.0642,15.58,0.1464,0.3259,0.0833,63.7,-4.06,3.57,34.7,-0.6,-4.41,0.0173,Yes,No,,
EnthermalPlus,SB70 Solargray 5mm / Argon 12.68mm / Clear 4mm / Vacuum 0.25mm / C270 4mm,25.43,SolargrayÂ®  5mm,5372,SolarbanÂ® 70 S2,Float Glass - 4mm,2002,,4mm Clear,2027,LoEÂ² 270 S5,Ar90,0.2832,0.0499,20.05,0.1432,0.2866,0.081,60.35,-4.86,3.94,34.2,-2.09,-2.78,0.0091,Yes,No,,
EnthermalPlus,SB70 Solargray 5mm / Argon 12.68mm / Clear 4mm / Vacuum 0.25mm / C272 4mm,25.43,SolargrayÂ®  5mm,5372,SolarbanÂ® 70 S2,Float Glass - 4mm,2002,,4 mm Clear,2012,LoEÂ² 272 S5,Ar90,0.3016,0.0531,18.83,0.1461,0.2958,0.0784,61.14,-4.08,3.78,33.64,-0.83,-3.25,0.0117,Yes,No,,
EnthermalPlus,SB70 Solargray 5mm / Argon 12.68mm / Clear 4mm / Vacuum 0.25mm / C366 4mm,25.43,SolargrayÂ®  5mm,5372,SolarbanÂ® 70 S2,Float Glass - 4mm,2002,,4mm Clear,2155,LoEÂ³ 366 S5,Ar90,0.2407,0.0424,23.59,0.1387,0.2668,0.0791,58.55,-6.21,4.17,33.8,-0.43,-3.55,0.0034,Yes,No,,
EnthermalPlus,SB70 Solargray 5mm / Argon 12.58mm / Clear 4mm / Vacuum 0.25mm / SB60 4mm,25.43,SolargrayÂ®  5mm,5372,SolarbanÂ® 70 S2,Clear Float Glass,413,,Clear  4mm,5282,SolarbanÂ® 60 S5,Ar90,0.2825,0.0497,20.1,0.1438,0.2958,0.0789,61.15,-4.85,4.04,33.74,-0.99,-3.01,0.0125,Yes,No,,
EnthermalPlus,SB70 Solargray 5mm / Argon 12.58mm / Clear 4mm / Vacuum 0.25mm / SB70 4mm,25.43,SolargrayÂ®  5mm,5372,SolarbanÂ® 70 S2,Clear Float Glass,413,,SolarbanÂ® 70 glass  4mm,5433,SolarbanÂ® 70 S5,Ar90,0.2349,0.0414,24.17,0.1323,0.2712,0.0822,58.93,-5.98,5.22,34.46,-1.05,-4.3,0.0052,Yes,No,,
EnthermalPlus,SB70 Solargray 5mm / Argon 12.48mm / Clear 4mm / Vacuum 0.25mm / LUMI 4mm,25.43,SolargrayÂ®  5mm,5372,SolarbanÂ® 70 S2,SGG PLANICLEAR 4mm,21011,,SGG ECLAZ II 4mm,20754,ECLAZ II S5,Ar90,0.3124,0.055,18.18,0.1492,0.3433,0.0781,65.1,-3.82,3.47,33.62,-0.29,-4.11,0.0254,Yes,No,,
EnthermalPlus,SB70 Optiblue 5mm / Argon 12.68mm / Clear 4mm / Vacuum 0.25mm / C180 4mm,25.43,OptiblueÂ® (SolarbanÂ® z75)  5mm,5427,SolarbanÂ® 70 S2,Float Glass - 4mm,2002,,4mm Clear,2192,LoE 180 S5,Ar90,0.3645,0.0642,15.58,0.1899,0.441,0.1169,72.31,-5.95,1.05,40.91,-1.74,-8.53,0.0266,Yes,No,,
EnthermalPlus,SB70 Optiblue 5mm / Argon 12.68mm / Clear 4mm / Vacuum 0.25mm / C270 4mm,25.43,OptiblueÂ® (SolarbanÂ® z75)  5mm,5427,SolarbanÂ® 70 S2,Float Glass - 4mm,2002,,4mm Clear,2027,LoEÂ² 270 S5,Ar90,0.2832,0.0499,20.05,0.1882,0.3878,0.1128,68.59,-6.78,1.6,40.18,-4.06,-5.96,0.0139,Yes,No,,
EnthermalPlus,SB70 Optiblue 5mm / Argon 12.68mm / Clear 4mm / Vacuum 0.25mm / C272 4mm,25.43,OptiblueÂ® (SolarbanÂ® z75)  5mm,5427,SolarbanÂ® 70 S2,Float Glass - 4mm,2002,,4 mm Clear,2012,LoEÂ² 272 S5,Ar90,0.3016,0.0531,18.83,0.1916,0.4,0.1078,69.46,-5.9,1.39,39.33,-2.11,-6.63,0.0177,Yes,No,,
EnthermalPlus,SB70 Optiblue 5mm / Argon 12.68mm / Clear 4mm / Vacuum 0.25mm / C366 4mm,25.43,OptiblueÂ® (SolarbanÂ® z75)  5mm,5427,SolarbanÂ® 70 S2,Float Glass - 4mm,2002,,4mm Clear,2155,LoEÂ³ 366 S5,Ar90,0.2407,0.0424,23.59,0.1835,0.361,0.1091,66.6,-8.22,1.91,39.54,-1.45,-7.14,0.0052,Yes,No,,
EnthermalPlus,SB70 Optiblue 5mm / Argon 12.58mm / Clear 4mm / Vacuum 0.25mm / SB60 4mm,25.43,OptiblueÂ® (SolarbanÂ® z75)  5mm,5427,SolarbanÂ® 70 S2,Clear Float Glass,413,,Clear  4mm,5282,SolarbanÂ® 60 S5,Ar90,0.2825,0.0497,20.1,0.189,0.4002,0.1087,69.48,-6.78,1.69,39.47,-2.34,-6.29,0.0191,Yes,No,,
EnthermalPlus,SB70 Optiblue 5mm / Argon 12.58mm / Clear 4mm / Vacuum 0.25mm / SB70 4mm,25.43,OptiblueÂ® (SolarbanÂ® z75)  5mm,5427,SolarbanÂ® 70 S2,Clear Float Glass,413,,SolarbanÂ® 70 glass  4mm,5433,SolarbanÂ® 70 S5,Ar90,0.2349,0.0414,24.17,0.175,0.367,0.1149,67.01,-8.0,3.07,40.55,-2.38,-8.29,0.0079,Yes,No,,
EnthermalPlus,SB70 Optiblue 5mm / Argon 12.48mm / Clear 4mm / Vacuum 0.25mm / LUMI 4mm,25.43,OptiblueÂ® (SolarbanÂ® z75)  5mm,5427,SolarbanÂ® 70 S2,SGG PLANICLEAR 4mm,21011,,SGG ECLAZ II 4mm,20754,ECLAZ II S5,Ar90,0.3124,0.055,18.18,0.1954,0.4644,0.1074,73.85,-5.71,0.9,39.3,-1.26,-7.96,0.0396,Yes,No,,
EnthermalPlus,LUMI 5mm / Argon 12.35mm / Clear 4mm / Vacuum 0.25mm / C180 4mm,25.4,SGG ECLAZ II 5mm,20755,ECLAZ II S2,Float Glass - 4mm,2002,,4mm Clear,2192,LoE 180 S5,Ar90,0.372,0.0655,15.27,0.5381,0.7214,0.1671,87.98,-3.7,4.05,48.11,-1.58,-5.95,0.1823,Yes,Yes,0.542230,0.388311
EnthermalPlus,LUMI 5mm / Argon 12.35mm / Clear 4mm / Vacuum 0.25mm / C270 4mm,25.4,SGG ECLAZ II 5mm,20755,ECLAZ II S2,Float Glass - 4mm,2002,,4mm Clear,2027,LoEÂ² 270 S5,Ar90,0.288,0.0507,19.71,0.42,0.6338,0.1561,83.59,-4.94,4.42,46.59,-6.48,-0.5,0.0897,Yes,Yes,0.423578,0.298353
EnthermalPlus,LUMI 5mm / Argon 12.35mm / Clear 4mm / Vacuum 0.25mm / C272 4mm,25.4,SGG ECLAZ II 5mm,20755,ECLAZ II S2,Float Glass - 4mm,2002,,4 mm Clear,2012,LoEÂ² 272 S5,Ar90,0.307,0.0541,18.5,0.4469,0.6544,0.1432,84.63,-3.83,4.23,44.8,-2.37,-1.88,0.1077,Yes,Yes,0.450621,0.318832
EnthermalPlus,LUMI 5mm / Argon 12.35mm / Clear 4mm / Vacuum 0.25mm / C366 4mm,25.4,SGG ECLAZ II 5mm,20755,ECLAZ II S2,Float Glass - 4mm,2002,,4mm Clear,2155,LoEÂ³ 366 S5,Ar90,0.2443,0.043,23.24,0.3662,0.5894,0.1468,81.21,-7.04,4.77,45.28,-0.55,-3.06,0.033,Yes,Yes,0.369374,0.250804
EnthermalPlus,LUMI 5mm / Argon 12.26mm / Clear 4mm / Vacuum 0.25mm / SB60 4mm,25.41,SGG ECLAZ II 5mm,20755,ECLAZ II S2,Clear Float Glass,413,,Clear  4mm,5282,SolarbanÂ® 60 S5,Ar90,0.2872,0.0506,19.77,0.4327,0.6545,0.1454,84.65,-4.88,4.55,45.08,-2.94,-1.15,0.1282,Yes,No,,
EnthermalPlus,LUMI 5mm / Argon 12.26mm / Clear 4mm / Vacuum 0.25mm / SB70 4mm,25.41,SGG ECLAZ II 5mm,20755,ECLAZ II S2,Clear Float Glass,413,,SolarbanÂ® 70 glass  4mm,5433,SolarbanÂ® 70 S5,Ar90,0.2383,0.042,23.82,0.3401,0.5989,0.1621,81.68,-6.76,6.17,47.4,-2.42,-5.63,0.0468,Yes,No,,
EnthermalPlus,LUMI 5mm / Argon 12.15mm / Clear 4mm / Vacuum 0.25mm / LUMI 4mm,25.4,SGG ECLAZ II 5mm,20755,ECLAZ II S2,SGG PLANICLEAR 4mm,21011,,SGG ECLAZ II 4mm,20754,ECLAZ II S5,Ar90,0.318,0.056,17.86,0.5497,0.7604,0.142,89.83,-3.32,3.87,44.72,-0.73,-4.81,0.2882,Yes,Yes,0.553332,0.330742
EnthermalPlus,ZEN 5mm / Argon 12.35mm / Clear 4mm / Vacuum 0.25mm / C180 4mm,25.4,SGG ECLAZ ONE II 5mm,20763,ECLAZ ONE II S2,Float Glass - 4mm,2002,,4mm Clear,2192,LoE 180 S5,Ar90,0.3673,0.0647,15.46,0.4526,0.6842,0.2232,86.12,-3.8,5.05,54.65,-1.44,-8.03,0.1695,Yes,Yes,0.456311,0.382230
EnthermalPlus,ZEN 5mm / Argon 12.35mm / Clear 4mm / Vacuum 0.25mm / C270 4mm,25.4,SGG ECLAZ ONE II 5mm,20763,ECLAZ ONE II S2,Float Glass - 4mm,2002,,4mm Clear,2027,LoEÂ² 270 S5,Ar90,0.2851,0.0502,19.92,0.3804,0.6008,0.2132,81.78,-5.08,5.53,53.54,-4.89,-4.51,0.0844,Yes,Yes,0.383236,0.294720
EnthermalPlus,ZEN 5mm / Argon 12.35mm / Clear 4mm / Vacuum 0.25mm / C272 4mm,25.4,SGG ECLAZ ONE II 5mm,20763,ECLAZ ONE II S2,Float Glass - 4mm,2002,,4 mm Clear,2012,LoEÂ² 272 S5,Ar90,0.3037,0.0535,18.7,0.4002,0.6199,0.2016,82.78,-3.94,5.34,52.26,-1.92,-5.62,0.1008,Yes,Yes,0.403155,0.314696
EnthermalPlus,ZEN 5mm / Argon 12.35mm / Clear 4mm / Vacuum 0.25mm / C366 4mm,25.4,SGG ECLAZ ONE II 5mm,20763,ECLAZ ONE II S2,Float Glass - 4mm,2002,,4mm Clear,2155,LoEÂ³ 366 S5,Ar90,0.2421,0.0426,23.45,0.3378,0.5585,0.2049,79.43,-7.02,5.82,52.6,-0.69,-6.33,0.0307,Yes,Yes,0.340316,0.248207
EnthermalPlus,ZEN 5mm / Argon 12.26mm / Clear 4mm / Vacuum 0.25mm / SB60 4mm,25.41,SGG ECLAZ ONE II 5mm,20763,ECLAZ ONE II S2,Clear Float Glass,413,,Clear  4mm,5282,SolarbanÂ® 60 S5,Ar90,0.2843,0.0501,19.97,0.3889,0.62,0.2037,82.8,-4.97,5.67,52.46,-2.33,-5.1,0.12,Yes,No,,
EnthermalPlus,ZEN 5mm / Argon 12.26mm / Clear 4mm / Vacuum 0.25mm / SB70 4mm,25.41,SGG ECLAZ ONE II 5mm,20763,ECLAZ ONE II S2,Clear Float Glass,413,,SolarbanÂ® 70 glass  4mm,5433,SolarbanÂ® 70 S5,Ar90,0.2363,0.0416,24.03,0.3145,0.568,0.2186,79.93,-6.76,7.1,54.13,-2.11,-7.89,0.0429,Yes,No,,
EnthermalPlus,ZEN 5mm / Argon 12.15mm / Clear 4mm / Vacuum 0.25mm / LUMI 4mm,25.4,SGG ECLAZ ONE II 5mm,20763,ECLAZ ONE II S2,SGG PLANICLEAR 4mm,21011,,SGG ECLAZ II 4mm,20754,ECLAZ II S5,Ar90,0.3145,0.0554,18.05,0.4664,0.7202,0.2006,87.88,-3.43,4.98,52.2,-0.78,-7.53,0.2669,Yes,Yes,0.469668,0.326421
EnthermalPlus,C180 6mm / Argon 11.65mm / C180 4mm / Vacuum 0.25mm / Clear 4mm,25.4,6mm Clear,2194,LoE 180 S2,4mm Clear,2192,LoE 180 S4,Float Glass - 4mm,2002,,Ar90,0.3793,0.0668,14.97,0.4901,0.6818,0.2032,86.04,-4.04,4.29,52.39,-2.76,-6.55,0.1176,Yes,No,,
EnthermalPlus,C180 6mm / Argon 11.65mm / C270 4mm / Vacuum 0.25mm / Clear 4mm,25.4,6mm Clear,2194,LoE 180 S2,4mm Clear,2027,LoEÂ² 270 S4,Float Glass - 4mm,2002,,Ar90,0.2927,0.0516,19.4,0.3217,0.5979,0.1796,81.66,-5.19,4.66,49.61,-3.43,-5.14,0.0594,Yes,No,,
EnthermalPlus,C180 6mm / Argon 11.65mm / C272 4mm / Vacuum 0.25mm / Clear 4mm,25.4,6mm Clear,2194,LoE 180 S2,4 mm Clear,2012,LoEÂ² 272 S4,Float Glass - 4mm,2002,,Ar90,0.3122,0.055,18.19,0.3573,0.6171,0.1689,82.67,-4.12,4.51,48.24,-2.14,-5.44,0.072,Yes,No,,
EnthermalPlus,C180 6mm / Argon 11.65mm / C366 4mm / Vacuum 0.25mm / Clear 4mm,25.4,6mm Clear,2194,LoE 180 S2,4mm Clear,2155,LoEÂ³ 366 S4,Float Glass - 4mm,2002,,Ar90,0.2479,0.0437,22.91,0.2484,0.5559,0.1719,79.32,-7.25,5.01,48.63,-2.2,-5.94,0.022,Yes,No,,
EnthermalPlus,C180 6mm / Argon 11.55mm / SB60 4mm / Vacuum 0.25mm / Clear 4mm,25.41,6mm Clear,2194,LoE 180 S2,Clear  4mm,5282,SolarbanÂ® 60 S4,Clear Float Glass,413,,Ar90,0.292,0.0514,19.45,0.3456,0.6172,0.1702,82.69,-5.15,4.81,48.41,-2.36,-5.57,0.0831,Yes,No,,
EnthermalPlus,C180 6mm / Argon 11.55mm / SB70 4mm / Vacuum 0.25mm / Clear 4mm,25.41,6mm Clear,2194,LoE 180 S2,SolarbanÂ® 70 glass  4mm,5433,SolarbanÂ® 70 S4,Clear Float Glass,413,,Ar90,0.2418,0.0426,23.49,0.2445,0.5655,0.1899,79.82,-7.02,6.38,50.83,-3.87,-6.1,0.0298,Yes,No,,
EnthermalPlus,C180 6mm / Argon 11.45mm / LUMI 4mm / Vacuum 0.25mm / Clear 4mm,25.4,6mm Clear,2194,LoE 180 S2,SGG ECLAZ II 4mm,20754,ECLAZ II S4,SGG PLANICLEAR 4mm,21011,,Ar90,0.3237,0.057,17.54,0.4926,0.7174,0.1736,87.79,-3.69,4.2,48.93,-2.0,-6.15,0.1803,Yes,Yes,0.500067,0.337469
EnthermalPlus,C270 6mm / Argon 11.65mm / C180 4mm / Vacuum 0.25mm / Clear 4mm,25.4,6mm Clear,2029,LoEÂ² 270 S2,4mm Clear,2192,LoE 180 S4,Float Glass - 4mm,2002,,Ar90,0.3732,0.0657,15.22,0.2988,0.5998,0.1612,81.76,-5.32,4.78,47.25,-4.38,-3.32,0.0602,Yes,No,,
EnthermalPlus,C270 6mm / Argon 11.65mm / C270 4mm / Vacuum 0.25mm / Clear 4mm,25.4,6mm Clear,2029,LoEÂ² 270 S2,4mm Clear,2027,LoEÂ² 270 S4,Float Glass - 4mm,2002,,Ar90,0.2889,0.0509,19.65,0.2433,0.5265,0.1429,77.6,-6.21,4.98,44.71,-5.02,-1.91,0.0329,Yes,No,,
EnthermalPlus,C270 6mm / Argon 11.65mm / C272 4mm / Vacuum 0.25mm / Clear 4mm,25.4,6mm Clear,2029,LoEÂ² 270 S2,4 mm Clear,2012,LoEÂ² 272 S4,Float Glass - 4mm,2002,,Ar90,0.308,0.0542,18.44,0.26,0.5433,0.1346,78.56,-5.22,4.82,43.48,-3.8,-2.09,0.0404,Yes,No,,
EnthermalPlus,C270 6mm / Argon 11.65mm / C366 4mm / Vacuum 0.25mm / Clear 4mm,25.4,6mm Clear,2029,LoEÂ² 270 S2,4mm Clear,2155,LoEÂ³ 366 S4,Float Glass - 4mm,2002,,Ar90,0.2451,0.0432,23.17,0.2034,0.4898,0.1369,75.37,-8.06,5.3,43.82,-3.97,-2.52,0.0117,Yes,No,,
EnthermalPlus,C270 6mm / Argon 11.55mm / SB60 4mm / Vacuum 0.25mm / Clear 4mm,25.41,6mm Clear,2029,LoEÂ² 270 S2,Clear  4mm,5282,SolarbanÂ® 60 S4,Clear Float Glass,413,,Ar90,0.2882,0.0508,19.7,0.2562,0.5435,0.1356,78.58,-6.19,5.11,43.63,-3.95,-2.23,0.0444,Yes,No,,
EnthermalPlus,C270 6mm / Argon 11.55mm / SB70 4mm / Vacuum 0.25mm / Clear 4mm,25.41,6mm Clear,2029,LoEÂ² 270 S2,SolarbanÂ® 70 glass  4mm,5433,SolarbanÂ® 70 S4,Clear Float Glass,413,,Ar90,0.2391,0.0421,23.75,0.2015,0.4981,0.1507,75.84,-7.87,6.71,45.8,-5.63,-2.78,0.016,Yes,No,,
EnthermalPlus,C270 6mm / Argon 11.45mm / LUMI 4mm / Vacuum 0.25mm / Clear 4mm,25.4,6mm Clear,2029,LoEÂ² 270 S2,SGG ECLAZ II 4mm,20754,ECLAZ II S4,SGG PLANICLEAR 4mm,21011,,Ar90,0.3192,0.0562,17.79,0.3103,0.6314,0.1382,83.46,-4.92,4.55,44.1,-3.63,-2.84,0.0896,Yes,Yes,0.320143,0.332052
EnthermalPlus,C272 6mm / Argon 11.65mm / C180 4mm / Vacuum 0.25mm / Clear 4mm,25.4,6 mm Clear,2014,LoEÂ² 272 S2,4mm Clear,2192,LoE 180 S4,Float Glass - 4mm,2002,,Ar90,0.3745,0.066,15.16,0.3352,0.6178,0.1492,82.7,-4.17,4.57,45.58,-2.25,-3.81,0.0724,Yes,No,,
EnthermalPlus,C272 6mm / Argon 11.65mm / C270 4mm / Vacuum 0.25mm / Clear 4mm,25.4,6 mm Clear,2014,LoEÂ² 272 S2,4mm Clear,2027,LoEÂ² 270 S4,Float Glass - 4mm,2002,,Ar90,0.2898,0.051,19.6,0.2631,0.5425,0.1298,78.52,-5.19,4.8,42.73,-2.96,-2.19,0.0401,Yes,No,,
EnthermalPlus,C272 6mm / Argon 11.65mm / C272 4mm / Vacuum 0.25mm / Clear 4mm,25.4,6 mm Clear,2014,LoEÂ² 272 S2,4 mm Clear,2012,LoEÂ² 272 S4,Float Glass - 4mm,2002,,Ar90,0.3089,0.0544,18.38,0.2839,0.5601,0.1209,79.51,-4.19,4.62,41.34,-1.59,-2.43,0.0501,Yes,No,,
EnthermalPlus,C272 6mm / Argon 11.65mm / C366 4mm / Vacuum 0.25mm / Clear 4mm,25.4,6 mm Clear,2014,LoEÂ² 272 S2,4mm Clear,2155,LoEÂ³ 366 S4,Float Glass - 4mm,2002,,Ar90,0.2457,0.0433,23.11,0.2152,0.5047,0.1234,76.27,-7.17,5.16,41.73,-1.7,-3.03,0.0144,Yes,No,,
EnthermalPlus,C272 6mm / Argon 11.55mm / SB60 4mm / Vacuum 0.25mm / Clear 4mm,25.41,6 mm Clear,2014,LoEÂ² 272 S2,Clear  4mm,5282,SolarbanÂ® 60 S4,Clear Float Glass,413,,Ar90,0.2891,0.0509,19.64,0.2784,0.5602,0.122,79.52,-5.19,4.92,41.51,-1.8,-2.56,0.0534,Yes,No,,
EnthermalPlus,C272 6mm / Argon 11.55mm / SB70 4mm / Vacuum 0.25mm / Clear 4mm,25.41,6 mm Clear,2014,LoEÂ² 272 S2,SolarbanÂ® 70 glass  4mm,5433,SolarbanÂ® 70 S4,Clear Float Glass,413,,Ar90,0.2397,0.0422,23.69,0.2125,0.513,0.1381,76.73,-6.92,6.55,43.97,-3.49,-3.34,0.0198,Yes,No,,
EnthermalPlus,C272 6mm / Argon 11.45mm / LUMI 4mm / Vacuum 0.25mm / Clear 4mm,25.4,6 mm Clear,2014,LoEÂ² 272 S2,SGG ECLAZ II 4mm,20754,ECLAZ II S4,SGG PLANICLEAR 4mm,21011,,Ar90,0.3202,0.0564,17.73,0.3475,0.6509,0.1248,84.44,-3.8,4.35,42.04,-1.44,-3.19,0.1063,Yes,Yes,0.357023,0.333265
EnthermalPlus,C340 6mm / Argon 11.65mm / C180 4mm / Vacuum 0.25mm / Clear 4mm,25.4,6mm Clear,2167,LoEÂ³ 340 S2,4mm Clear,2192,LoE 180 S4,Float Glass - 4mm,2002,,Ar90,0.3718,0.0655,15.27,0.1417,0.3357,0.1443,64.93,-9.87,-3.63,45.09,-6.76,-13.33,0.0094,Yes,No,,
EnthermalPlus,C340 6mm / Argon 11.65mm / C270 4mm / Vacuum 0.25mm / Clear 4mm,25.4,6mm Clear,2167,LoEÂ³ 340 S2,4mm Clear,2027,LoEÂ² 270 S4,Float Glass - 4mm,2002,,Ar90,0.2881,0.0507,19.71,0.1226,0.2947,0.1383,61.49,-10.25,-3.12,44.2,-6.89,-12.6,0.0049,Yes,No,,
EnthermalPlus,C340 6mm / Argon 11.65mm / C272 4mm / Vacuum 0.25mm / Clear 4mm,25.4,6mm Clear,2167,LoEÂ³ 340 S2,4 mm Clear,2012,LoEÂ² 272 S4,Float Glass - 4mm,2002,,Ar90,0.307,0.0541,18.5,0.1284,0.3037,0.1356,62.25,-9.55,-3.27,43.77,-6.39,-12.52,0.0061,Yes,No,,
EnthermalPlus,C340 6mm / Argon 11.65mm / C366 4mm / Vacuum 0.25mm / Clear 4mm,25.4,6mm Clear,2167,LoEÂ³ 340 S2,4mm Clear,2155,LoEÂ³ 366 S4,Float Glass - 4mm,2002,,Ar90,0.2444,0.043,23.23,0.1093,0.2746,0.1363,59.69,-11.31,-2.93,43.88,-6.56,-12.52,0.0018,Yes,No,,
EnthermalPlus,C340 6mm / Argon 11.55mm / SB60 4mm / Vacuum 0.25mm / Clear 4mm,25.41,6mm Clear,2167,LoEÂ³ 340 S2,Clear  4mm,5282,SolarbanÂ® 60 S4,Clear Float Glass,413,,Ar90,0.2874,0.0506,19.76,0.1275,0.304,0.1359,62.29,-10.35,-3.04,43.83,-6.36,-12.64,0.0067,Yes,No,,
EnthermalPlus,C340 6mm / Argon 11.55mm / SB70 4mm / Vacuum 0.25mm / Clear 4mm,25.41,6mm Clear,2167,LoEÂ³ 340 S2,SolarbanÂ® 70 glass  4mm,5433,SolarbanÂ® 70 S4,Clear Float Glass,413,,Ar90,0.2385,0.042,23.81,0.1092,0.2792,0.1409,60.07,-11.29,-1.63,44.57,-7.31,-12.71,0.0025,Yes,No,,
EnthermalPlus,C340 6mm / Argon 11.45mm / LUMI 4mm / Vacuum 0.25mm / Clear 4mm,25.4,6mm Clear,2167,LoEÂ³ 340 S2,SGG ECLAZ II 4mm,20754,ECLAZ II S4,SGG PLANICLEAR 4mm,21011,,Ar90,0.3182,0.056,17.85,0.1457,0.3528,0.1368,66.3,-9.72,-3.9,44.0,-6.35,-13.01,0.014,Yes,Yes,0.159741,0.330821
EnthermalPlus,C366 6mm / Argon 11.65mm / C180 4mm / Vacuum 0.25mm / Clear 4mm,25.4,6mm Clear,2157,LoEÂ³ 366 S2,4mm Clear,2192,LoE 180 S4,Float Glass - 4mm,2002,,Ar90,0.3701,0.0652,15.34,0.2266,0.5575,0.1458,79.41,-7.26,5.06,45.11,-2.96,-4.23,0.0219,Yes,No,,
EnthermalPlus,C366 6mm / Argon 11.65mm / C270 4mm / Vacuum 0.25mm / Clear 4mm,25.4,6mm Clear,2157,LoEÂ³ 366 S2,4mm Clear,2027,LoEÂ² 270 S4,Float Glass - 4mm,2002,,Ar90,0.287,0.0505,19.78,0.1974,0.4898,0.1298,75.37,-8.01,5.26,42.75,-3.25,-3.17,0.0116,Yes,No,,
EnthermalPlus,C366 6mm / Argon 11.65mm / C272 4mm / Vacuum 0.25mm / Clear 4mm,25.4,6mm Clear,2157,LoEÂ³ 366 S2,4 mm Clear,2012,LoEÂ² 272 S4,Float Glass - 4mm,2002,,Ar90,0.3058,0.0539,18.57,0.2069,0.5055,0.1226,76.32,-7.15,5.16,41.61,-1.95,-3.33,0.0144,Yes,No,,
EnthermalPlus,C366 6mm / Argon 11.65mm / C366 4mm / Vacuum 0.25mm / Clear 4mm,25.4,6mm Clear,2157,LoEÂ³ 366 S2,4mm Clear,2155,LoEÂ³ 366 S4,Float Glass - 4mm,2002,,Ar90,0.2436,0.0429,23.31,0.1748,0.4561,0.1245,73.23,-9.63,5.46,41.91,-2.34,-3.52,0.0043,Yes,No,,
EnthermalPlus,C366 6mm / Argon 11.55mm / SB60 4mm / Vacuum 0.25mm / Clear 4mm,25.41,6mm Clear,2157,LoEÂ³ 366 S2,Clear  4mm,5282,SolarbanÂ® 60 S4,Clear Float Glass,413,,Ar90,0.2864,0.0504,19.83,0.2058,0.5057,0.1235,76.34,-8.09,5.43,41.76,-2.03,-3.5,0.0158,Yes,No,,
EnthermalPlus,C366 6mm / Argon 11.55mm / SB70 4mm / Vacuum 0.25mm / Clear 4mm,25.41,6mm Clear,2157,LoEÂ³ 366 S2,SolarbanÂ® 70 glass  4mm,5433,SolarbanÂ® 70 S4,Clear Float Glass,413,,Ar90,0.2378,0.0419,23.88,0.1747,0.4636,0.1365,73.67,-9.4,6.88,43.75,-4.26,-3.62,0.0058,Yes,No,,
EnthermalPlus,C366 6mm / Argon 11.45mm / LUMI 4mm / Vacuum 0.25mm / Clear 4mm,25.4,6mm Clear,2157,LoEÂ³ 366 S2,SGG ECLAZ II 4mm,20754,ECLAZ II S4,SGG PLANICLEAR 4mm,21011,,Ar90,0.3169,0.0558,17.92,0.2354,0.5871,0.1257,81.08,-7.02,4.91,42.18,-1.8,-4.12,0.0328,Yes,Yes,0.245760,0.329278
EnthermalPlus,Q452 6mm / Argon 11.65mm / C180 4mm / Vacuum 0.25mm / Clear 4mm,25.4,6mm Clear,2107,Quad LoE 452 S2,4mm Clear,2192,LoE 180 S4,Float Glass - 4mm,2002,,Ar90,0.3696,0.0651,15.36,0.1795,0.4514,0.1181,72.99,-9.28,5.21,41.1,-4.57,-2.87,0.0063,Yes,No,,
EnthermalPlus,Q452 6mm / Argon 11.65mm / C270 4mm / Vacuum 0.25mm / Clear 4mm,25.4,6mm Clear,2107,Quad LoE 452 S2,4mm Clear,2027,LoEÂ² 270 S4,Float Glass - 4mm,2002,,Ar90,0.2867,0.0505,19.8,0.1571,0.3961,0.1076,69.19,-9.84,5.34,39.33,-4.58,-2.08,0.0035,Yes,No,,
EnthermalPlus,Q452 6mm / Argon 11.65mm / C272 4mm / Vacuum 0.25mm / Clear 4mm,25.4,6mm Clear,2107,Quad LoE 452 S2,4 mm Clear,2012,LoEÂ² 272 S4,Float Glass - 4mm,2002,,Ar90,0.3055,0.0538,18.59,0.1642,0.4085,0.1028,70.05,-9.04,5.28,38.47,-3.54,-2.16,0.0044,Yes,No,,
EnthermalPlus,Q452 6mm / Argon 11.65mm / C366 4mm / Vacuum 0.25mm / Clear 4mm,25.4,6mm Clear,2107,Quad LoE 452 S2,4mm Clear,2155,LoEÂ³ 366 S4,Float Glass - 4mm,2002,,Ar90,0.2435,0.0429,23.32,0.1405,0.3688,0.1041,67.19,-11.22,5.43,38.7,-3.91,-2.19,0.0013,Yes,No,,
EnthermalPlus,Q452 6mm / Argon 11.55mm / SB60 4mm / Vacuum 0.25mm / Clear 4mm,25.41,6mm Clear,2107,Quad LoE 452 S2,Clear  4mm,5282,SolarbanÂ® 60 S4,Clear Float Glass,413,,Ar90,0.2861,0.0504,19.85,0.1635,0.4088,0.1035,70.08,-9.9,5.51,38.59,-3.59,-2.31,0.0047,Yes,No,,
EnthermalPlus,Q452 6mm / Argon 11.55mm / SB70 4mm / Vacuum 0.25mm / Clear 4mm,25.41,6mm Clear,2107,Quad LoE 452 S2,SolarbanÂ® 70 glass  4mm,5433,SolarbanÂ® 70 S4,Clear Float Glass,413,,Ar90,0.2376,0.0418,23.9,0.1405,0.3752,0.1121,67.62,-11.1,6.8,40.09,-5.5,-2.23,0.0017,Yes,No,,
EnthermalPlus,Q452 6mm / Argon 11.45mm / LUMI 4mm / Vacuum 0.25mm / Clear 4mm,25.4,6mm Clear,2107,Quad LoE 452 S2,SGG ECLAZ II 4mm,20754,ECLAZ II S4,SGG PLANICLEAR 4mm,21011,,Ar90,0.3166,0.0558,17.93,0.1855,0.4746,0.1049,74.49,-9.05,5.05,38.9,-3.46,-2.87,0.0093,Yes,Yes,0.198682,0.328906
EnthermalPlus,SB60 6mm / Argon 11.69mm / C180 4mm / Vacuum 0.25mm / Clear 4mm,25.44,Clear  6mm,5284,SolarbanÂ® 60 S2,4mm Clear,2192,LoE 180 S4,Float Glass - 4mm,2002,,Ar90,0.3729,0.0657,15.23,0.3245,0.6272,0.1521,83.22,-4.95,4.7,45.99,-2.82,-4.02,0.0867,Yes,No,,
EnthermalPlus,SB60 6mm / Argon 11.69mm / C270 4mm / Vacuum 0.25mm / Clear 4mm,25.44,Clear  6mm,5284,SolarbanÂ® 60 S2,4mm Clear,2027,LoEÂ² 270 S4,Float Glass - 4mm,2002,,Ar90,0.2888,0.0509,19.66,0.2608,0.5507,0.1321,79.01,-5.93,4.9,43.09,-3.46,-2.43,0.0453,Yes,No,,
EnthermalPlus,SB60 6mm / Argon 11.69mm / C272 4mm / Vacuum 0.25mm / Clear 4mm,25.44,Clear  6mm,5284,SolarbanÂ® 60 S2,4 mm Clear,2012,LoEÂ² 272 S4,Float Glass - 4mm,2002,,Ar90,0.3078,0.0542,18.45,0.2799,0.5686,0.123,80.0,-4.94,4.74,41.66,-2.01,-2.68,0.0551,Yes,No,,
EnthermalPlus,SB60 6mm / Argon 11.69mm / C366 4mm / Vacuum 0.25mm / Clear 4mm,25.44,Clear  6mm,5284,SolarbanÂ® 60 S2,4mm Clear,2155,LoEÂ³ 366 S4,Float Glass - 4mm,2002,,Ar90,0.2449,0.0431,23.18,0.216,0.5124,0.1255,76.76,-7.88,5.25,42.06,-2.17,-3.23,0.0164,Yes,No,,
EnthermalPlus,SB60 6mm / Argon 11.59mm / SB60 4mm / Vacuum 0.25mm / Clear 4mm,25.44,Clear  6mm,5284,SolarbanÂ® 60 S2,Clear  4mm,5282,SolarbanÂ® 60 S4,Clear Float Glass,413,,Ar90,0.2881,0.0507,19.71,0.2755,0.5687,0.1241,80.02,-5.93,5.03,41.84,-2.21,-2.83,0.0624,Yes,No,,
EnthermalPlus,SB60 6mm / Argon 11.59mm / SB70 4mm / Vacuum 0.25mm / Clear 4mm,25.44,Clear  6mm,5284,SolarbanÂ® 60 S2,SolarbanÂ® 70 glass  4mm,5433,SolarbanÂ® 70 S4,Clear Float Glass,413,,Ar90,0.239,0.0421,23.76,0.2135,0.5208,0.1407,77.21,-7.65,6.66,44.35,-4.09,-3.5,0.0223,Yes,No,,
EnthermalPlus,SB60 6mm / Argon 11.49mm / LUMI 4mm / Vacuum 0.25mm / Clear 4mm,25.44,Clear  6mm,5284,SolarbanÂ® 60 S2,SGG ECLAZ II 4mm,20754,ECLAZ II S4,SGG PLANICLEAR 4mm,21011,,Ar90,0.319,0.0562,17.8,0.337,0.6607,0.127,84.97,-4.59,4.47,42.38,-1.88,-3.49,0.1313,Yes,No,,
EnthermalPlus,SB60 Solexia 6mm / Argon 11.69mm / C180 4mm / Vacuum 0.25mm / Clear 4mm,25.44,SolexiaÂ®  6mm,5254,SolarbanÂ® 60 S2,4mm Clear,2192,LoE 180 S4,Float Glass - 4mm,2002,,Ar90,0.3729,0.0657,15.23,0.2502,0.5461,0.1266,78.79,-9.69,5.37,42.32,-6.26,-2.34,0.0493,Yes,No,,
EnthermalPlus,SB60 Solexia 6mm / Argon 11.69mm / C270 4mm / Vacuum 0.25mm / Clear 4mm,25.44,SolexiaÂ®  6mm,5254,SolarbanÂ® 60 S2,4mm Clear,2027,LoEÂ² 270 S4,Float Glass - 4mm,2002,,Ar90,0.2888,0.0509,19.66,0.2094,0.48,0.1113,74.79,-10.33,5.55,39.83,-6.46,-1.08,0.0266,Yes,No,,
