Repository: Ranojoyd80/enthermal-IGconfigurator_v2

File: Data_Pipeline/1_Source_CSVs/IG_Config_EnthermalPlus_Outboard_Dataset_07-07-26.csv (part 3 of 13)
Product Type,Comment,Total Thickness (mm),Outer Lite (Name_Thickness mm),Outer Lite NFRC ID,Outer Lite Low-E,Middle Lite (Name_Thickness mm),Middle Lite NFRC ID,Middle Lite Low-E,Inner Lite (Name_Thickness mm),Inner Lite NFRC ID,Inner Lite Low-E,Gas Fill,U-value NFRC (W/mÂ²K),U-value NFRC (BTU/hrftF),R-value NFRC,SHGC,Tvis (Visible Transmittance),Exterior Visible Reflectance,Transmitted Color L*,Transmitted Color a*,Transmitted Color b*,Exterior Reflected Color L*,Exterior Reflected Color a*,Exterior Reflected Color b*,T-UV,NFRC,CEN,g-factor,U-value CEN (W/m²K)
EnthermalPlus,SB60 Solarbronze 6mm / Vacuum 0.25mm / Clear 4mm / Argon 11.5mm / LUMI 4mm,25.45,SolarbronzeÂ®  6mm,5274,SolarbanÂ® 60 S2,Clear Float Glass,413,,SGG ECLAZ II 4mm,20754,ECLAZ II S5,Ar90,0.2887,0.0508,19.67,0.2272,0.3891,0.074,68.37,-0.2,8.34,32.59,0.73,0.14,0.0579,Yes,No,,
EnthermalPlus,SB60 Solargray 6mm / Vacuum 0.25mm / Clear 4mm / Argon 11.6mm / C180 4mm,25.45,SolargrayÂ®  6mm,5289,SolarbanÂ® 60 S2,Clear Float Glass,413,,4mm Clear,2192,LoE 180 S5,Ar90,0.2914,0.0513,19.48,0.1933,0.3099,0.0694,62.39,-2.48,1.97,31.69,-0.02,-3.28,0.0391,Yes,No,,
EnthermalPlus,SB60 Solargray 6mm / Vacuum 0.25mm / Clear 4mm / Argon 11.6mm / C270 4mm,25.45,SolargrayÂ®  6mm,5289,SolarbanÂ® 60 S2,Clear Float Glass,413,,4mm Clear,2027,LoEÂ² 270 S5,Ar90,0.2867,0.0505,19.81,0.1838,0.2725,0.0674,59.09,-3.36,2.25,31.18,-1.63,-1.22,0.0213,Yes,No,,
EnthermalPlus,SB60 Solargray 6mm / Vacuum 0.25mm / Clear 4mm / Argon 11.6mm / C272 4mm,25.45,SolargrayÂ®  6mm,5289,SolarbanÂ® 60 S2,Clear Float Glass,413,,4 mm Clear,2012,LoEÂ² 272 S5,Ar90,0.2877,0.0507,19.73,0.1886,0.2814,0.065,59.89,-2.55,2.05,30.61,-0.36,-1.71,0.0263,Yes,No,,
EnthermalPlus,SB60 Solargray 6mm / Vacuum 0.25mm / Clear 4mm / Argon 11.6mm / C366 4mm,25.45,SolargrayÂ®  6mm,5289,SolarbanÂ® 60 S2,Clear Float Glass,413,,4mm Clear,2155,LoEÂ³ 366 S5,Ar90,0.2842,0.0501,19.98,0.1724,0.2536,0.0657,57.32,-4.96,2.63,30.79,0.19,-2.12,0.0076,Yes,No,,
EnthermalPlus,SB60 Solargray 6mm / Vacuum 0.25mm / Clear 4mm / Argon 11.59mm / SB60 4mm,25.44,SolargrayÂ®  6mm,5289,SolarbanÂ® 60 S2,Clear Float Glass,413,,Clear  4mm,5282,SolarbanÂ® 60 S5,Ar90,0.2866,0.0505,19.81,0.1883,0.2849,0.0653,60.21,-3.1,2.21,30.69,-0.48,-1.45,0.0293,Yes,No,,
EnthermalPlus,SB60 Solargray 6mm / Vacuum 0.25mm / Clear 4mm / Argon 11.59mm / SB70 4mm,25.44,SolargrayÂ®  6mm,5289,SolarbanÂ® 60 S2,Clear Float Glass,413,,SolarbanÂ® 70 glass  4mm,5433,SolarbanÂ® 70 S5,Ar90,0.2839,0.05,20.0,0.1648,0.2607,0.0686,57.96,-4.56,3.62,31.47,-0.14,-3.24,0.0108,Yes,No,,
EnthermalPlus,SB60 Solargray 6mm / Vacuum 0.25mm / Clear 4mm / Argon 11.5mm / LUMI 4mm,25.45,SolargrayÂ®  6mm,5289,SolarbanÂ® 60 S2,Clear Float Glass,413,,SGG ECLAZ II 4mm,20754,ECLAZ II S5,Ar90,0.2887,0.0508,19.67,0.1973,0.3253,0.0647,63.68,-2.45,1.67,30.59,0.13,-2.71,0.0558,Yes,No,,
EnthermalPlus,SB60 Optigray 6mm / Vacuum 0.25mm / Clear 4mm / Argon 11.6mm / C180 4mm,25.45,OptigrayÂ®  6mm,5265,SolarbanÂ® 60 S2,Clear Float Glass,413,,4mm Clear,2192,LoE 180 S5,Ar90,0.2914,0.0513,19.48,0.246,0.4389,0.0957,72.05,-4.63,4.15,37.07,-1.53,-3.18,0.0516,Yes,No,,
EnthermalPlus,SB60 Optigray 6mm / Vacuum 0.25mm / Clear 4mm / Argon 11.6mm / C270 4mm,25.45,OptigrayÂ®  6mm,5265,SolarbanÂ® 60 S2,Clear Float Glass,413,,4mm Clear,2027,LoEÂ² 270 S5,Ar90,0.2867,0.0505,19.81,0.2362,0.3859,0.0916,68.35,-5.52,4.38,36.26,-4.02,-0.25,0.0279,Yes,No,,
EnthermalPlus,SB60 Optigray 6mm / Vacuum 0.25mm / Clear 4mm / Argon 11.6mm / C272 4mm,25.45,OptigrayÂ®  6mm,5265,SolarbanÂ® 60 S2,Clear Float Glass,413,,4 mm Clear,2012,LoEÂ² 272 S5,Ar90,0.2878,0.0507,19.73,0.2419,0.3985,0.0867,69.23,-4.63,4.2,35.31,-1.86,-1.04,0.0344,Yes,No,,
EnthermalPlus,SB60 Optigray 6mm / Vacuum 0.25mm / Clear 4mm / Argon 11.6mm / C366 4mm,25.45,OptigrayÂ®  6mm,5265,SolarbanÂ® 60 S2,Clear Float Glass,413,,4mm Clear,2155,LoEÂ³ 366 S5,Ar90,0.2842,0.0501,19.98,0.2237,0.3591,0.0881,66.35,-7.21,4.72,35.57,-1.01,-1.64,0.0099,Yes,No,,
EnthermalPlus,SB60 Optigray 6mm / Vacuum 0.25mm / Clear 4mm / Argon 11.59mm / SB60 4mm,25.44,OptigrayÂ®  6mm,5265,SolarbanÂ® 60 S2,Clear Float Glass,413,,Clear  4mm,5282,SolarbanÂ® 60 S5,Ar90,0.2866,0.0505,19.81,0.2416,0.4034,0.0875,69.6,-5.25,4.37,35.44,-2.01,-0.64,0.0385,Yes,No,,
EnthermalPlus,SB60 Optigray 6mm / Vacuum 0.25mm / Clear 4mm / Argon 11.59mm / SB70 4mm,25.44,OptigrayÂ®  6mm,5265,SolarbanÂ® 60 S2,Clear Float Glass,413,,SolarbanÂ® 70 glass  4mm,5433,SolarbanÂ® 70 S5,Ar90,0.2839,0.05,20.0,0.2143,0.3693,0.0938,67.09,-6.75,5.85,36.7,-1.87,-3.11,0.0142,Yes,No,,
EnthermalPlus,SB60 Optigray 6mm / Vacuum 0.25mm / Clear 4mm / Argon 11.5mm / LUMI 4mm,25.45,OptigrayÂ®  6mm,5265,SolarbanÂ® 60 S2,Clear Float Glass,413,,SGG ECLAZ II 4mm,20754,ECLAZ II S5,Ar90,0.2887,0.0508,19.67,0.2516,0.4605,0.0863,73.49,-4.63,3.86,35.28,-1.09,-2.56,0.0737,Yes,No,,
EnthermalPlus,SB60 Solarblue 6mm / Vacuum 0.25mm / Clear 4mm / Argon 11.6mm / C180 4mm,25.45,SolarblueÂ®  6mm,5364,SolarbanÂ® 60 S2,Clear Float Glass,413,,4mm Clear,2192,LoE 180 S5,Ar90,0.2914,0.0513,19.48,0.2269,0.3914,0.0857,69.08,-7.75,-4.55,35.38,-1.92,-8.87,0.0497,Yes,No,,
EnthermalPlus,SB60 Solarblue 6mm / Vacuum 0.25mm / Clear 4mm / Argon 11.6mm / C270 4mm,25.45,SolarblueÂ®  6mm,5364,SolarbanÂ® 60 S2,Clear Float Glass,413,,4mm Clear,2027,LoEÂ² 270 S5,Ar90,0.2867,0.0505,19.81,0.2184,0.3443,0.0825,65.51,-8.45,-3.92,34.68,-4.47,-5.31,0.027,Yes,No,,
EnthermalPlus,SB60 Solarblue 6mm / Vacuum 0.25mm / Clear 4mm / Argon 11.6mm / C272 4mm,25.45,SolarblueÂ®  6mm,5364,SolarbanÂ® 60 S2,Clear Float Glass,413,,4 mm Clear,2012,LoEÂ² 272 S5,Ar90,0.2877,0.0507,19.73,0.2236,0.3553,0.0783,66.35,-7.59,-4.22,33.79,-2.41,-5.92,0.0334,Yes,No,,
EnthermalPlus,SB60 Solarblue 6mm / Vacuum 0.25mm / Clear 4mm / Argon 11.6mm / C366 4mm,25.45,SolarblueÂ®  6mm,5364,SolarbanÂ® 60 S2,Clear Float Glass,413,,4mm Clear,2155,LoEÂ³ 366 S5,Ar90,0.2842,0.0501,19.98,0.2068,0.3207,0.0794,63.61,-9.97,-3.34,34.0,-1.52,-6.71,0.0096,Yes,No,,
EnthermalPlus,SB60 Solarblue 6mm / Vacuum 0.25mm / Clear 4mm / Argon 11.59mm / SB60 4mm,25.44,SolarblueÂ®  6mm,5364,SolarbanÂ® 60 S2,Clear Float Glass,413,,Clear  4mm,5282,SolarbanÂ® 60 S5,Ar90,0.2866,0.0505,19.81,0.2233,0.3599,0.0789,66.72,-8.24,-4.05,33.89,-2.55,-5.56,0.0371,Yes,No,,
EnthermalPlus,SB60 Solarblue 6mm / Vacuum 0.25mm / Clear 4mm / Argon 11.59mm / SB70 4mm,25.44,SolarblueÂ®  6mm,5364,SolarbanÂ® 60 S2,Clear Float Glass,413,,SolarbanÂ® 70 glass  4mm,5433,SolarbanÂ® 70 S5,Ar90,0.2839,0.05,20.0,0.1979,0.3295,0.0843,64.29,-9.64,-2.3,35.06,-2.03,-8.59,0.0137,Yes,No,,
EnthermalPlus,SB60 Solarblue 6mm / Vacuum 0.25mm / Clear 4mm / Argon 11.5mm / LUMI 4mm,25.45,SolarblueÂ®  6mm,5364,SolarbanÂ® 60 S2,Clear Float Glass,413,,SGG ECLAZ II 4mm,20754,ECLAZ II S5,Ar90,0.2887,0.0508,19.67,0.2323,0.4107,0.078,70.47,-7.79,-4.97,33.77,-1.54,-7.57,0.0708,Yes,No,,
EnthermalPlus,SB60 Optiblue 6mm / Vacuum 0.25mm / Clear 4mm / Argon 11.6mm / C180 4mm,25.45,OptiblueÂ® (SolarbanÂ® z50)  6mm,5424,SolarbanÂ® 60 S2,Clear Float Glass,413,,4mm Clear,2192,LoE 180 S5,Ar90,0.2914,0.0513,19.48,0.2748,0.4468,0.0978,72.75,-4.54,-1.31,37.6,-0.69,-7.65,0.0661,Yes,No,,
EnthermalPlus,SB60 Optiblue 6mm / Vacuum 0.25mm / Clear 4mm / Argon 11.6mm / C270 4mm,25.45,OptiblueÂ® (SolarbanÂ® z50)  6mm,5424,SolarbanÂ® 60 S2,Clear Float Glass,413,,4mm Clear,2027,LoEÂ² 270 S5,Ar90,0.2867,0.0505,19.81,0.2606,0.3928,0.0936,69.01,-5.47,-0.82,36.76,-3.58,-3.93,0.0353,Yes,No,,
EnthermalPlus,SB60 Optiblue 6mm / Vacuum 0.25mm / Clear 4mm / Argon 11.6mm / C272 4mm,25.45,OptiblueÂ® (SolarbanÂ® z50)  6mm,5424,SolarbanÂ® 60 S2,Clear Float Glass,413,,4 mm Clear,2012,LoEÂ² 272 S5,Ar90,0.2877,0.0507,19.73,0.2676,0.4055,0.0885,69.9,-4.54,-1.08,35.76,-1.3,-4.69,0.0434,Yes,No,,
EnthermalPlus,SB60 Optiblue 6mm / Vacuum 0.25mm / Clear 4mm / Argon 11.6mm / C366 4mm,25.45,OptiblueÂ® (SolarbanÂ® z50)  6mm,5424,SolarbanÂ® 60 S2,Clear Float Glass,413,,4mm Clear,2155,LoEÂ³ 366 S5,Ar90,0.2842,0.0501,19.98,0.2441,0.3656,0.0899,67.01,-7.2,-0.33,36.03,-0.28,-5.48,0.0126,Yes,No,,
EnthermalPlus,SB60 Optiblue 6mm / Vacuum 0.25mm / Clear 4mm / Argon 11.59mm / SB60 4mm,25.44,OptiblueÂ® (SolarbanÂ® z50)  6mm,5424,SolarbanÂ® 60 S2,Clear Float Glass,413,,Clear  4mm,5282,SolarbanÂ® 60 S5,Ar90,0.2866,0.0505,19.81,0.267,0.4107,0.0892,70.28,-5.18,-0.91,35.89,-1.48,-4.26,0.049,Yes,No,,
EnthermalPlus,SB60 Optiblue 6mm / Vacuum 0.25mm / Clear 4mm / Argon 11.59mm / SB70 4mm,25.44,OptiblueÂ® (SolarbanÂ® z50)  6mm,5424,SolarbanÂ® 60 S2,Clear Float Glass,413,,SolarbanÂ® 70 glass  4mm,5433,SolarbanÂ® 70 S5,Ar90,0.2839,0.05,20.0,0.2331,0.3759,0.096,67.73,-6.79,0.78,37.23,-0.87,-7.46,0.018,Yes,No,,
EnthermalPlus,SB60 Optiblue 6mm / Vacuum 0.25mm / Clear 4mm / Argon 11.5mm / LUMI 4mm,25.45,OptiblueÂ® (SolarbanÂ® z50)  6mm,5424,SolarbanÂ® 60 S2,Clear Float Glass,413,,SGG ECLAZ II 4mm,20754,ECLAZ II S5,Ar90,0.2887,0.0508,19.67,0.2808,0.4688,0.0881,74.2,-4.53,-1.69,35.74,-0.38,-6.48,0.095,Yes,No,,
EnthermalPlus,C180 5mm / Vacuum 0.25mm / Clear 5mm / Argon 11.85mm / C180 4mm,25.4,5mm Clear,2193,LoE 180 S2,Float Glass - 5mm,2003,,4mm Clear,2192,LoE 180 S5,Ar90,0.3732,0.0657,15.22,0.556,0.6852,0.1994,86.21,-3.92,4.28,51.96,-2.05,-6.98,0.1173,Yes,No,,
EnthermalPlus,C180 5mm / Vacuum 0.25mm / Clear 5mm / Argon 11.85mm / C270 4mm,25.4,5mm Clear,2193,LoE 180 S2,Float Glass - 5mm,2003,,4mm Clear,2027,LoEÂ² 270 S5,Ar90,0.3652,0.0643,15.55,0.4503,0.6018,0.1894,81.87,-5.18,4.74,50.75,-5.87,-2.89,0.0593,Yes,No,,
EnthermalPlus,C180 5mm / Vacuum 0.25mm / Clear 5mm / Argon 11.85mm / C272 4mm,25.4,5mm Clear,2193,LoE 180 S2,Float Glass - 5mm,2003,,4 mm Clear,2012,LoEÂ² 272 S5,Ar90,0.367,0.0646,15.47,0.4734,0.621,0.1778,82.87,-4.06,4.55,49.34,-2.63,-4.03,0.072,Yes,No,,
EnthermalPlus,C180 5mm / Vacuum 0.25mm / Clear 5mm / Argon 11.85mm / C366 4mm,25.4,5mm Clear,2193,LoE 180 S2,Float Glass - 5mm,2003,,4mm Clear,2155,LoEÂ³ 366 S5,Ar90,0.3611,0.0636,15.73,0.4062,0.5594,0.181,79.52,-7.15,5.02,49.72,-1.24,-4.87,0.0217,Yes,No,,
EnthermalPlus,C180 5mm / Vacuum 0.25mm / Clear 5mm / Argon 11.84mm / SB60 4mm,25.39,5mm Clear,2193,LoE 180 S2,Float Glass - 5mm,2003,,Clear  4mm,5282,SolarbanÂ® 60 S5,Ar90,0.3651,0.0643,15.55,0.466,0.6288,0.1794,83.3,-4.78,4.75,49.51,-2.86,-3.48,0.0847,Yes,No,,
EnthermalPlus,C180 5mm / Vacuum 0.25mm / Clear 5mm / Argon 11.84mm / SB70 4mm,25.39,5mm Clear,2193,LoE 180 S2,Float Glass - 5mm,2003,,SolarbanÂ® 70 glass  4mm,5433,SolarbanÂ® 70 S5,Ar90,0.3605,0.0635,15.75,0.3873,0.5758,0.1948,80.4,-6.61,6.22,51.39,-2.5,-6.85,0.0312,Yes,No,,
EnthermalPlus,C180 5mm / Vacuum 0.25mm / Clear 5mm / Argon 11.75mm / LUMI 4mm,25.4,5mm Clear,2193,LoE 180 S2,Float Glass - 5mm,2003,,SGG ECLAZ II 4mm,20754,ECLAZ II S5,Ar90,0.3685,0.0649,15.41,0.5544,0.718,0.1768,87.82,-3.92,4.07,49.29,-1.53,-6.22,0.1727,Yes,Yes,0.558865,0.388807
EnthermalPlus,C270 5mm / Vacuum 0.25mm / Clear 5mm / Argon 11.85mm / C180 4mm,25.4,5mm Clear,2028,LoEÂ² 270 S2,Float Glass - 5mm,2003,,4mm Clear,2192,LoE 180 S5,Ar90,0.2916,0.0514,19.47,0.3225,0.6011,0.157,81.83,-5.15,4.77,46.68,-3.67,-3.67,0.0598,Yes,No,,
EnthermalPlus,C270 5mm / Vacuum 0.25mm / Clear 5mm / Argon 11.85mm / C270 4mm,25.4,5mm Clear,2028,LoEÂ² 270 S2,Float Glass - 5mm,2003,,4mm Clear,2027,LoEÂ² 270 S5,Ar90,0.2867,0.0505,19.8,0.3106,0.5283,0.1493,77.7,-6.14,5.03,45.58,-7.14,0.13,0.0327,Yes,No,,
EnthermalPlus,C270 5mm / Vacuum 0.25mm / Clear 5mm / Argon 11.85mm / C272 4mm,25.4,5mm Clear,2028,LoEÂ² 270 S2,Float Glass - 5mm,2003,,4 mm Clear,2012,LoEÂ² 272 S5,Ar90,0.2878,0.0507,19.73,0.3179,0.5451,0.1402,78.67,-5.11,4.85,44.29,-4.2,-0.85,0.0402,Yes,No,,
EnthermalPlus,C270 5mm / Vacuum 0.25mm / Clear 5mm / Argon 11.85mm / C366 4mm,25.4,5mm Clear,2028,LoEÂ² 270 S2,Float Glass - 5mm,2003,,4mm Clear,2155,LoEÂ³ 366 S5,Ar90,0.2842,0.05,19.98,0.295,0.4913,0.1427,75.47,-7.93,5.32,44.62,-3.04,-1.63,0.0116,Yes,No,,
EnthermalPlus,C270 5mm / Vacuum 0.25mm / Clear 5mm / Argon 11.84mm / SB60 4mm,25.39,5mm Clear,2028,LoEÂ² 270 S2,Float Glass - 5mm,2003,,Clear  4mm,5282,SolarbanÂ® 60 S5,Ar90,0.2866,0.0505,19.81,0.3175,0.552,0.1415,79.08,-5.8,5.04,44.46,-4.37,-0.34,0.0447,Yes,No,,
EnthermalPlus,C270 5mm / Vacuum 0.25mm / Clear 5mm / Argon 11.84mm / SB70 4mm,25.39,5mm Clear,2028,LoEÂ² 270 S2,Float Glass - 5mm,2003,,SolarbanÂ® 70 glass  4mm,5433,SolarbanÂ® 70 S5,Ar90,0.2838,0.05,20.01,0.2829,0.5056,0.1533,76.3,-7.46,6.6,46.14,-4.32,-3.48,0.0162,Yes,No,,
EnthermalPlus,C270 5mm / Vacuum 0.25mm / Clear 5mm / Argon 11.75mm / LUMI 4mm,25.4,5mm Clear,2028,LoEÂ² 270 S2,Float Glass - 5mm,2003,,SGG ECLAZ II 4mm,20754,ECLAZ II S5,Ar90,0.2888,0.0509,19.66,0.3301,0.6301,0.1395,83.39,-5.11,4.47,44.25,-3.17,-2.88,0.0859,Yes,Yes,0.337325,0.299924
EnthermalPlus,C272 5mm / Vacuum 0.25mm / Clear 5mm / Argon 11.85mm / C180 4mm,25.4,5 mm Clear,2013,LoEÂ² 272 S2,Float Glass - 5mm,2003,,4mm Clear,2192,LoE 180 S5,Ar90,0.3101,0.0546,18.31,0.3662,0.621,0.1456,82.87,-4.06,4.55,45.08,-1.58,-4.19,0.072,Yes,No,,
EnthermalPlus,C272 5mm / Vacuum 0.25mm / Clear 5mm / Argon 11.85mm / C270 4mm,25.4,5 mm Clear,2013,LoEÂ² 272 S2,Float Glass - 5mm,2003,,4mm Clear,2027,LoEÂ² 270 S5,Ar90,0.3046,0.0536,18.64,0.3438,0.5457,0.1373,78.7,-5.14,4.82,43.83,-5.52,0.25,0.0398,Yes,No,,
EnthermalPlus,C272 5mm / Vacuum 0.25mm / Clear 5mm / Argon 11.85mm / C272 4mm,25.4,5 mm Clear,2013,LoEÂ² 272 S2,Float Glass - 5mm,2003,,4 mm Clear,2012,LoEÂ² 272 S5,Ar90,0.3058,0.0539,18.57,0.3537,0.5634,0.1278,79.69,-4.11,4.63,42.39,-2.2,-0.9,0.0498,Yes,No,,
EnthermalPlus,C272 5mm / Vacuum 0.25mm / Clear 5mm / Argon 11.85mm / C366 4mm,25.4,5 mm Clear,2013,LoEÂ² 272 S2,Float Glass - 5mm,2003,,4mm Clear,2155,LoEÂ³ 366 S5,Ar90,0.3017,0.0531,18.82,0.3221,0.5077,0.1304,76.45,-7.07,5.16,42.78,-0.83,-1.85,0.0142,Yes,No,,
EnthermalPlus,C272 5mm / Vacuum 0.25mm / Clear 5mm / Argon 11.84mm / SB60 4mm,25.39,5 mm Clear,2013,LoEÂ² 272 S2,Float Glass - 5mm,2003,,Clear  4mm,5282,SolarbanÂ® 60 S5,Ar90,0.3045,0.0536,18.65,0.3525,0.5705,0.1292,80.11,-4.81,4.82,42.58,-2.42,-0.3,0.054,Yes,No,,
EnthermalPlus,C272 5mm / Vacuum 0.25mm / Clear 5mm / Argon 11.84mm / SB70 4mm,25.39,5 mm Clear,2013,LoEÂ² 272 S2,Float Glass - 5mm,2003,,SolarbanÂ® 70 glass  4mm,5433,SolarbanÂ® 70 S5,Ar90,0.3013,0.0531,18.85,0.308,0.5222,0.1417,77.28,-6.55,6.42,44.48,-2.16,-4.09,0.0204,Yes,No,,
EnthermalPlus,C272 5mm / Vacuum 0.25mm / Clear 5mm / Argon 11.75mm / LUMI 4mm,25.4,5 mm Clear,2013,LoEÂ² 272 S2,Float Glass - 5mm,2003,,SGG ECLAZ II 4mm,20754,ECLAZ II S5,Ar90,0.3069,0.0541,18.5,0.3738,0.6514,0.127,84.48,-4.04,4.24,42.34,-1.02,-3.24,0.1023,Yes,Yes,0.380953,0.320190
EnthermalPlus,C340 5mm / Vacuum 0.25mm / Clear 5mm / Argon 11.85mm / C180 4mm,25.4,5mm Clear,2166,LoEÂ³ 340 S2,Float Glass - 5mm,2003,,4mm Clear,2192,LoE 180 S5,Ar90,0.2727,0.048,20.82,0.1463,0.3363,0.1432,64.98,-9.74,-3.65,44.93,-6.31,-13.6,0.0093,Yes,No,,
EnthermalPlus,C340 5mm / Vacuum 0.25mm / Clear 5mm / Argon 11.85mm / C270 4mm,25.4,5mm Clear,2166,LoEÂ³ 340 S2,Float Glass - 5mm,2003,,4mm Clear,2027,LoEÂ² 270 S5,Ar90,0.2684,0.0473,21.16,0.1462,0.2958,0.1408,61.58,-10.24,-3.04,44.55,-7.5,-12.2,0.0049,Yes,No,,
EnthermalPlus,C340 5mm / Vacuum 0.25mm / Clear 5mm / Argon 11.85mm / C272 4mm,25.4,5mm Clear,2166,LoEÂ³ 340 S2,Float Glass - 5mm,2003,,4 mm Clear,2012,LoEÂ² 272 S5,Ar90,0.2694,0.0474,21.08,0.1486,0.3048,0.1377,62.34,-9.49,-3.22,44.09,-6.47,-12.45,0.0061,Yes,No,,
EnthermalPlus,C340 5mm / Vacuum 0.25mm / Clear 5mm / Argon 11.85mm / C366 4mm,25.4,5mm Clear,2166,LoEÂ³ 340 S2,Float Glass - 5mm,2003,,4mm Clear,2155,LoEÂ³ 366 S5,Ar90,0.2662,0.0469,21.33,0.144,0.2755,0.1384,59.77,-11.23,-2.88,44.18,-6.12,-12.7,0.0018,Yes,No,,
EnthermalPlus,C340 5mm / Vacuum 0.25mm / Clear 5mm / Argon 11.84mm / SB60 4mm,25.39,5mm Clear,2166,LoEÂ³ 340 S2,Float Glass - 5mm,2003,,Clear  4mm,5282,SolarbanÂ® 60 S5,Ar90,0.2683,0.0473,21.16,0.1486,0.3088,0.1381,62.7,-10.08,-3.12,44.14,-6.49,-12.31,0.0068,Yes,No,,
EnthermalPlus,C340 5mm / Vacuum 0.25mm / Clear 5mm / Argon 11.84mm / SB70 4mm,25.39,5mm Clear,2166,LoEÂ³ 340 S2,Float Glass - 5mm,2003,,SolarbanÂ® 70 glass  4mm,5433,SolarbanÂ® 70 S5,Ar90,0.2658,0.0468,21.36,0.1399,0.2834,0.142,60.44,-10.98,-1.77,44.73,-6.65,-13.28,0.0027,Yes,No,,
EnthermalPlus,C340 5mm / Vacuum 0.25mm / Clear 5mm / Argon 11.75mm / LUMI 4mm,25.4,5mm Clear,2166,LoEÂ³ 340 S2,Float Glass - 5mm,2003,,SGG ECLAZ II 4mm,20754,ECLAZ II S5,Ar90,0.2702,0.0476,21.01,0.1504,0.3522,0.1375,66.26,-9.84,-3.98,44.09,-6.04,-13.17,0.0135,Yes,Yes,0.161193,0.279134
EnthermalPlus,C366 5mm / Vacuum 0.25mm / Clear 5mm / Argon 11.85mm / C180 4mm,25.4,5mm Clear,2156,LoEÂ³ 366 S2,Float Glass - 5mm,2003,,4mm Clear,2192,LoE 180 S5,Ar90,0.2487,0.0438,22.83,0.238,0.5588,0.142,79.48,-7.12,5.06,44.57,-2.23,-4.59,0.0218,Yes,No,,
EnthermalPlus,C366 5mm / Vacuum 0.25mm / Clear 5mm / Argon 11.85mm / C270 4mm,25.4,5mm Clear,2156,LoEÂ³ 366 S2,Float Glass - 5mm,2003,,4mm Clear,2027,LoEÂ² 270 S5,Ar90,0.2451,0.0432,23.16,0.2389,0.4913,0.1354,75.47,-7.93,5.32,43.56,-5.17,-1.41,0.0116,Yes,No,,
EnthermalPlus,C366 5mm / Vacuum 0.25mm / Clear 5mm / Argon 11.85mm / C272 4mm,25.4,5mm Clear,2156,LoEÂ³ 366 S2,Float Glass - 5mm,2003,,4 mm Clear,2012,LoEÂ² 272 S5,Ar90,0.2459,0.0433,23.09,0.2426,0.5071,0.1274,76.41,-7.04,5.2,42.35,-2.38,-2.31,0.0143,Yes,No,,
EnthermalPlus,C366 5mm / Vacuum 0.25mm / Clear 5mm / Argon 11.85mm / C366 4mm,25.4,5mm Clear,2156,LoEÂ³ 366 S2,Float Glass - 5mm,2003,,4mm Clear,2155,LoEÂ³ 366 S5,Ar90,0.2433,0.0428,23.34,0.235,0.4575,0.1294,73.32,-9.51,5.49,42.64,-1.51,-2.91,0.0042,Yes,No,,
EnthermalPlus,C366 5mm / Vacuum 0.25mm / Clear 5mm / Argon 11.84mm / SB60 4mm,25.39,5mm Clear,2156,LoEÂ³ 366 S2,Float Glass - 5mm,2003,,Clear  4mm,5282,SolarbanÂ® 60 S5,Ar90,0.2451,0.0432,23.17,0.2428,0.5135,0.1286,76.82,-7.71,5.36,42.51,-2.5,-1.87,0.016,Yes,No,,
EnthermalPlus,C366 5mm / Vacuum 0.25mm / Clear 5mm / Argon 11.84mm / SB70 4mm,25.39,5mm Clear,2156,LoEÂ³ 366 S2,Float Glass - 5mm,2003,,SolarbanÂ® 70 glass  4mm,5433,SolarbanÂ® 70 S5,Ar90,0.243,0.0428,23.36,0.2276,0.4706,0.1387,74.12,-9.02,6.76,44.05,-3.06,-4.28,0.0061,Yes,No,,
EnthermalPlus,C366 5mm / Vacuum 0.25mm / Clear 5mm / Argon 11.75mm / LUMI 4mm,25.4,5mm Clear,2156,LoEÂ³ 366 S2,Float Glass - 5mm,2003,,SGG ECLAZ II 4mm,20754,ECLAZ II S5,Ar90,0.2466,0.0434,23.02,0.245,0.586,0.1268,81.02,-7.19,4.82,42.32,-1.4,-4.1,0.0315,Yes,Yes,0.251719,0.252766
EnthermalPlus,Q452 5mm / Vacuum 0.25mm / Clear 5mm / Argon 11.85mm / C180 4mm,25.4,5mm Clear,2106,Quad LoE 452 S2,Float Glass - 5mm,2003,,4mm Clear,2192,LoE 180 S5,Ar90,0.2429,0.0428,23.38,0.1857,0.4523,0.1155,73.04,-9.14,5.21,40.67,-3.99,-3.13,0.0063,Yes,No,,
EnthermalPlus,Q452 5mm / Vacuum 0.25mm / Clear 5mm / Argon 11.85mm / C270 4mm,25.4,5mm Clear,2106,Quad LoE 452 S2,Float Glass - 5mm,2003,,4mm Clear,2027,LoEÂ² 270 S5,Ar90,0.2395,0.0422,23.71,0.1867,0.3976,0.1113,69.29,-9.79,5.4,39.93,-6.01,-0.87,0.0035,Yes,No,,
EnthermalPlus,Q452 5mm / Vacuum 0.25mm / Clear 5mm / Argon 11.85mm / C272 4mm,25.4,5mm Clear,2106,Quad LoE 452 S2,Float Glass - 5mm,2003,,4 mm Clear,2012,LoEÂ² 272 S5,Ar90,0.2403,0.0423,23.63,0.1895,0.41,0.1059,70.14,-8.95,5.32,39.01,-3.88,-1.5,0.0044,Yes,No,,
EnthermalPlus,Q452 5mm / Vacuum 0.25mm / Clear 5mm / Argon 11.85mm / C366 4mm,25.4,5mm Clear,2106,Quad LoE 452 S2,Float Glass - 5mm,2003,,4mm Clear,2155,LoEÂ³ 366 S5,Ar90,0.2377,0.0419,23.89,0.1843,0.37,0.1072,67.28,-11.1,5.46,39.22,-3.27,-1.9,0.0013,Yes,No,,
EnthermalPlus,Q452 5mm / Vacuum 0.25mm / Clear 5mm / Argon 11.84mm / SB60 4mm,25.39,5mm Clear,2106,Quad LoE 452 S2,Float Glass - 5mm,2003,,Clear  4mm,5282,SolarbanÂ® 60 S5,Ar90,0.2394,0.0422,23.72,0.1897,0.4152,0.1067,70.53,-9.58,5.46,39.12,-3.95,-1.2,0.0047,Yes,No,,
EnthermalPlus,Q452 5mm / Vacuum 0.25mm / Clear 5mm / Argon 11.84mm / SB70 4mm,25.39,5mm Clear,2106,Quad LoE 452 S2,Float Glass - 5mm,2003,,SolarbanÂ® 70 glass  4mm,5433,SolarbanÂ® 70 S5,Ar90,0.2375,0.0418,23.91,0.1789,0.3808,0.1134,68.04,-10.74,6.7,40.29,-4.61,-2.76,0.0018,Yes,No,,
EnthermalPlus,Q452 5mm / Vacuum 0.25mm / Clear 5mm / Argon 11.75mm / LUMI 4mm,25.4,5mm Clear,2106,Quad LoE 452 S2,Float Glass - 5mm,2003,,SGG ECLAZ II 4mm,20754,ECLAZ II S5,Ar90,0.2409,0.0424,23.57,0.1912,0.4738,0.1055,74.45,-9.21,4.98,38.99,-3.19,-2.8,0.009,Yes,Yes,0.199864,0.246347
EnthermalPlus,SB60 5mm / Vacuum 0.25mm / Clear 5mm / Argon 11.86mm / C180 4mm,25.41,Clear  5mm,5283,SolarbanÂ® 60 S2,Clear Float Glass,414,,4mm Clear,2192,LoE 180 S5,Ar90,0.2906,0.0512,19.54,0.3503,0.6188,0.1475,82.77,-5.2,4.87,45.34,-2.41,-4.16,0.0858,Yes,No,,
EnthermalPlus,SB60 5mm / Vacuum 0.25mm / Clear 5mm / Argon 11.86mm / C270 4mm,25.41,Clear  5mm,5283,SolarbanÂ® 60 S2,Clear Float Glass,414,,4mm Clear,2027,LoEÂ² 270 S5,Ar90,0.2857,0.0503,19.87,0.3351,0.5439,0.1394,78.61,-6.22,5.11,44.13,-6.2,0.08,0.045,Yes,No,,
EnthermalPlus,SB60 5mm / Vacuum 0.25mm / Clear 5mm / Argon 11.86mm / C272 4mm,25.41,Clear  5mm,5283,SolarbanÂ® 60 S2,Clear Float Glass,414,,4 mm Clear,2012,LoEÂ² 272 S5,Ar90,0.2868,0.0505,19.8,0.3433,0.5614,0.1298,79.59,-5.21,4.93,42.7,-2.88,-1.06,0.0548,Yes,No,,
EnthermalPlus,SB60 5mm / Vacuum 0.25mm / Clear 5mm / Argon 11.86mm / C366 4mm,25.41,Clear  5mm,5283,SolarbanÂ® 60 S2,Clear Float Glass,414,,4mm Clear,2155,LoEÂ³ 366 S5,Ar90,0.2832,0.0499,20.05,0.3171,0.506,0.1323,76.36,-8.11,5.44,43.07,-1.57,-1.96,0.0162,Yes,No,,
EnthermalPlus,SB60 5mm / Vacuum 0.25mm / Clear 5mm / Argon 11.85mm / SB60 4mm,25.4,Clear  5mm,5283,SolarbanÂ® 60 S2,Clear Float Glass,414,,Clear  4mm,5282,SolarbanÂ® 60 S5,Ar90,0.2856,0.0503,19.88,0.3427,0.5685,0.1311,80.01,-5.91,5.12,42.88,-3.09,-0.49,0.0631,Yes,No,,
EnthermalPlus,SB60 5mm / Vacuum 0.25mm / Clear 5mm / Argon 11.85mm / SB70 4mm,25.4,Clear  5mm,5283,SolarbanÂ® 60 S2,Clear Float Glass,414,,SolarbanÂ® 70 glass  4mm,5433,SolarbanÂ® 70 S5,Ar90,0.2828,0.0498,20.08,0.304,0.5205,0.1436,77.19,-7.6,6.71,44.76,-3.0,-4.02,0.0229,Yes,No,,
EnthermalPlus,SB60 5mm / Vacuum 0.25mm / Clear 5mm / Argon 11.76mm / LUMI 4mm,25.41,Clear  5mm,5283,SolarbanÂ® 60 S2,Clear Float Glass,414,,SGG ECLAZ II 4mm,20754,ECLAZ II S5,Ar90,0.2878,0.0507,19.73,0.358,0.649,0.129,84.37,-5.2,4.56,42.65,-1.73,-3.33,0.1249,Yes,No,,
EnthermalPlus,SB70 5mm / Vacuum 0.25mm / Clear 5mm / Argon 11.86mm / C180 4mm,25.41,SolarbanÂ® 70 glass  5mm,5434,SolarbanÂ® 70 S2,Clear Float Glass,414,,4mm Clear,2192,LoE 180 S5,Ar90,0.2426,0.0427,23.41,0.2365,0.5666,0.1674,79.88,-6.99,6.34,48.02,-4.31,-5.0,0.0316,Yes,No,,
EnthermalPlus,SB70 5mm / Vacuum 0.25mm / Clear 5mm / Argon 11.86mm / C270 4mm,25.41,SolarbanÂ® 70 glass  5mm,5434,SolarbanÂ® 70 S2,Clear Float Glass,414,,4mm Clear,2027,LoEÂ² 270 S5,Ar90,0.2392,0.0421,23.74,0.2385,0.4982,0.1605,75.85,-7.85,6.68,47.09,-7.1,-2.3,0.0164,Yes,No,,
EnthermalPlus,SB70 5mm / Vacuum 0.25mm / Clear 5mm / Argon 11.86mm / C272 4mm,25.41,SolarbanÂ® 70 glass  5mm,5434,SolarbanÂ® 70 S2,Clear Float Glass,414,,4 mm Clear,2012,LoEÂ² 272 S5,Ar90,0.24,0.0423,23.66,0.2417,0.5139,0.1524,76.78,-6.91,6.53,46.0,-4.58,-3.21,0.0207,Yes,No,,
EnthermalPlus,SB70 5mm / Vacuum 0.25mm / Clear 5mm / Argon 11.86mm / C366 4mm,25.41,SolarbanÂ® 70 glass  5mm,5434,SolarbanÂ® 70 S2,Clear Float Glass,414,,4mm Clear,2155,LoEÂ³ 366 S5,Ar90,0.2375,0.0418,23.91,0.236,0.4637,0.1544,73.68,-9.38,6.85,46.26,-3.78,-3.73,0.0061,Yes,No,,
EnthermalPlus,SB70 5mm / Vacuum 0.25mm / Clear 5mm / Argon 11.85mm / SB60 4mm,25.4,SolarbanÂ® 70 glass  5mm,5434,SolarbanÂ® 70 S2,Clear Float Glass,414,,Clear  4mm,5282,SolarbanÂ® 60 S5,Ar90,0.2392,0.0421,23.74,0.2418,0.5205,0.1536,77.19,-7.59,6.72,46.14,-4.68,-2.81,0.0229,Yes,No,,
EnthermalPlus,SB70 5mm / Vacuum 0.25mm / Clear 5mm / Argon 11.85mm / SB70 4mm,25.4,SolarbanÂ® 70 glass  5mm,5434,SolarbanÂ® 70 S2,Clear Float Glass,414,,SolarbanÂ® 70 glass  4mm,5433,SolarbanÂ® 70 S5,Ar90,0.2372,0.0418,23.94,0.2294,0.4773,0.1639,74.51,-8.85,8.02,47.54,-5.13,-4.9,0.0094,Yes,No,,
EnthermalPlus,SB70 5mm / Vacuum 0.25mm / Clear 5mm / Argon 11.76mm / LUMI 4mm,25.41,SolarbanÂ® 70 glass  5mm,5434,SolarbanÂ® 70 S2,Clear Float Glass,414,,SGG ECLAZ II 4mm,20754,ECLAZ II S5,Ar90,0.2406,0.0424,23.6,0.2433,0.5938,0.1518,81.41,-7.04,6.18,45.97,-3.69,-4.74,0.0454,Yes,No,,
EnthermalPlus,SB67 5mm / Vacuum 0.25mm / Clear 5mm / Argon 11.86mm / C180 4mm,25.41,Clear  5mm,5475,SolarbanÂ® R67 S2,Clear Float Glass,414,,4mm Clear,2192,LoE 180 S5,Ar90,0.2916,0.0514,19.47,0.2528,0.4742,0.2145,74.53,-7.67,2.43,53.6,-3.71,-7.67,0.0539,Yes,No,,
EnthermalPlus,SB67 5mm / Vacuum 0.25mm / Clear 5mm / Argon 11.86mm / C270 4mm,25.41,Clear  5mm,5475,SolarbanÂ® R67 S2,Clear Float Glass,414,,4mm Clear,2027,LoEÂ² 270 S5,Ar90,0.2867,0.0505,19.81,0.2454,0.4166,0.2099,70.7,-8.57,2.96,53.07,-5.31,-5.82,0.0274,Yes,No,,
EnthermalPlus,SB67 5mm / Vacuum 0.25mm / Clear 5mm / Argon 11.86mm / C272 4mm,25.41,Clear  5mm,5475,SolarbanÂ® R67 S2,Clear Float Glass,414,,4 mm Clear,2012,LoEÂ² 272 S5,Ar90,0.2878,0.0507,19.73,0.2507,0.4295,0.204,71.56,-7.59,2.78,52.4,-3.74,-6.32,0.0337,Yes,No,,
EnthermalPlus,SB67 5mm / Vacuum 0.25mm / Clear 5mm / Argon 11.86mm / C366 4mm,25.41,Clear  5mm,5475,SolarbanÂ® R67 S2,Clear Float Glass,414,,4mm Clear,2155,LoEÂ³ 366 S5,Ar90,0.2842,0.05,19.98,0.2345,0.3874,0.2054,68.63,-10.07,3.16,52.55,-3.18,-6.68,0.0101,Yes,No,,
EnthermalPlus,SB67 5mm / Vacuum 0.25mm / Clear 5mm / Argon 11.85mm / SB60 4mm,25.4,Clear  5mm,5475,SolarbanÂ® R67 S2,Clear Float Glass,414,,Clear  4mm,5282,SolarbanÂ® 60 S5,Ar90,0.2866,0.0505,19.81,0.2505,0.435,0.2048,71.95,-8.26,2.96,52.48,-3.82,-6.09,0.039,Yes,No,,
EnthermalPlus,SB67 5mm / Vacuum 0.25mm / Clear 5mm / Argon 11.85mm / SB70 4mm,25.4,Clear  5mm,5475,SolarbanÂ® R67 S2,Clear Float Glass,414,,SolarbanÂ® 70 glass  4mm,5433,SolarbanÂ® 70 S5,Ar90,0.2838,0.05,20.01,0.2257,0.3988,0.2123,69.41,-9.66,4.21,53.34,-3.95,-7.49,0.0148,Yes,No,,
EnthermalPlus,SB67 5mm / Vacuum 0.25mm / Clear 5mm / Argon 11.76mm / LUMI 4mm,25.41,Clear  5mm,5475,SolarbanÂ® R67 S2,Clear Float Glass,414,,SGG ECLAZ II 4mm,20754,ECLAZ II S5,Ar90,0.2888,0.0509,19.66,0.2585,0.4966,0.2036,75.95,-7.71,2.26,52.39,-3.24,-7.29,0.0789,Yes,No,,
EnthermalPlus,LUMI 5mm / Vacuum 0.25mm / Clear 5mm / Argon 11.25mm / C180 4mm,25.4,SGG ECLAZ II 5mm,20755,ECLAZ II S2,SGG PLANICLEAR 5mm,21012,,4mm Clear,2192,LoE 180 S5,Ar90,0.3221,0.0567,17.63,0.5692,0.7226,0.1667,88.03,-3.47,4.14,48.06,-1.47,-5.94,0.1885,Yes,Yes,0.571409,0.336838
EnthermalPlus,LUMI 5mm / Vacuum 0.25mm / Clear 5mm / Argon 11.25mm / C270 4mm,25.4,SGG ECLAZ II 5mm,20755,ECLAZ II S2,SGG PLANICLEAR 5mm,21012,,4mm Clear,2027,LoEÂ² 270 S5,Ar90,0.3166,0.0558,17.94,0.4567,0.6348,0.1556,83.63,-4.73,4.5,46.52,-6.39,-0.46,0.0924,Yes,Yes,0.458413,0.330961
EnthermalPlus,LUMI 5mm / Vacuum 0.25mm / Clear 5mm / Argon 11.25mm / C272 4mm,25.4,SGG ECLAZ II 5mm,20755,ECLAZ II S2,SGG PLANICLEAR 5mm,21012,,4 mm Clear,2012,LoEÂ² 272 S5,Ar90,0.3178,0.056,17.86,0.4825,0.6555,0.1427,84.68,-3.61,4.31,44.73,-2.27,-1.86,0.1109,Yes,Yes,0.484291,0.332282
EnthermalPlus,LUMI 5mm / Vacuum 0.25mm / Clear 5mm / Argon 11.25mm / C366 4mm,25.4,SGG ECLAZ II 5mm,20755,ECLAZ II S2,SGG PLANICLEAR 5mm,21012,,4mm Clear,2155,LoEÂ³ 366 S5,Ar90,0.3138,0.0553,18.1,0.4056,0.5903,0.1464,81.25,-6.84,4.85,45.22,-0.43,-3.04,0.0341,Yes,Yes,0.407154,0.327932
EnthermalPlus,LUMI 5mm / Vacuum 0.25mm / Clear 5mm / Argon 11.24mm / SB60 4mm,25.39,SGG ECLAZ II 5mm,20755,ECLAZ II S2,SGG PLANICLEAR 5mm,21012,,Clear  4mm,5282,SolarbanÂ® 60 S5,Ar90,0.3165,0.0557,17.94,0.4744,0.6637,0.1445,85.11,-4.35,4.51,44.95,-2.58,-1.14,0.1343,Yes,No,,
EnthermalPlus,LUMI 5mm / Vacuum 0.25mm / Clear 5mm / Argon 11.24mm / SB70 4mm,25.39,SGG ECLAZ II 5mm,20755,ECLAZ II S2,SGG PLANICLEAR 5mm,21012,,SolarbanÂ® 70 glass  4mm,5433,SolarbanÂ® 70 S5,Ar90,0.3134,0.0552,18.12,0.3832,0.6072,0.1617,82.13,-6.27,6.13,47.34,-1.96,-5.79,0.0492,Yes,No,,
EnthermalPlus,LUMI 5mm / Vacuum 0.25mm / Clear 5mm / Argon 11.15mm / LUMI 4mm,25.4,SGG ECLAZ II 5mm,20755,ECLAZ II S2,SGG PLANICLEAR 5mm,21012,,SGG ECLAZ II 4mm,20754,ECLAZ II S5,Ar90,0.319,0.0562,17.8,0.5698,0.758,0.1417,89.72,-3.46,3.86,44.67,-0.85,-4.8,0.2836,Yes,Yes,0.572367,0.333463
EnthermalPlus,ZEN 5mm / Vacuum 0.25mm / Clear 5mm / Argon 11.25mm / C180 4mm,25.4,SGG ECLAZ ONE II 5mm,20763,ECLAZ ONE II S2,SGG PLANICLEAR 5mm,21012,,4mm Clear,2192,LoE 180 S5,Ar90,0.2604,0.0459,21.81,0.4768,0.6853,0.2228,86.17,-3.57,5.14,54.61,-1.36,-8.03,0.1752,Yes,Yes,0.478646,0.267810
EnthermalPlus,ZEN 5mm / Vacuum 0.25mm / Clear 5mm / Argon 11.25mm / C270 4mm,25.4,SGG ECLAZ ONE II 5mm,20763,ECLAZ ONE II S2,SGG PLANICLEAR 5mm,21012,,4mm Clear,2027,LoEÂ² 270 S5,Ar90,0.2568,0.0452,22.11,0.4146,0.6018,0.2128,81.83,-4.87,5.61,53.49,-4.83,-4.5,0.0869,Yes,Yes,0.415690,0.264105
EnthermalPlus,ZEN 5mm / Vacuum 0.25mm / Clear 5mm / Argon 11.25mm / C272 4mm,25.4,SGG ECLAZ ONE II 5mm,20763,ECLAZ ONE II S2,SGG PLANICLEAR 5mm,21012,,4 mm Clear,2012,LoEÂ² 272 S5,Ar90,0.2576,0.0454,22.04,0.4327,0.6209,0.2012,82.83,-3.72,5.43,52.21,-1.86,-5.61,0.1038,Yes,Yes,0.433830,0.264941
EnthermalPlus,ZEN 5mm / Vacuum 0.25mm / Clear 5mm / Argon 11.25mm / C366 4mm,25.4,SGG ECLAZ ONE II 5mm,20763,ECLAZ ONE II S2,SGG PLANICLEAR 5mm,21012,,4mm Clear,2155,LoEÂ³ 366 S5,Ar90,0.2549,0.0449,22.27,0.3755,0.5593,0.2045,79.48,-6.82,5.9,52.56,-0.61,-6.32,0.0317,Yes,Yes,0.376357,0.262183
EnthermalPlus,ZEN 5mm / Vacuum 0.25mm / Clear 5mm / Argon 11.24mm / SB60 4mm,25.39,SGG ECLAZ ONE II 5mm,20763,ECLAZ ONE II S2,SGG PLANICLEAR 5mm,21012,,Clear  4mm,5282,SolarbanÂ® 60 S5,Ar90,0.2567,0.0452,22.12,0.4279,0.6287,0.2029,83.26,-4.45,5.64,52.37,-2.07,-5.11,0.1255,Yes,No,,
EnthermalPlus,ZEN 5mm / Vacuum 0.25mm / Clear 5mm / Argon 11.24mm / SB70 4mm,25.39,SGG ECLAZ ONE II 5mm,20763,ECLAZ ONE II S2,SGG PLANICLEAR 5mm,21012,,SolarbanÂ® 70 glass  4mm,5433,SolarbanÂ® 70 S5,Ar90,0.2547,0.0448,22.3,0.3561,0.5759,0.2182,80.37,-6.27,7.06,54.08,-1.78,-8.0,0.045,Yes,No,,
EnthermalPlus,ZEN 5mm / Vacuum 0.25mm / Clear 5mm / Argon 11.15mm / LUMI 4mm,25.4,SGG ECLAZ ONE II 5mm,20763,ECLAZ ONE II S2,SGG PLANICLEAR 5mm,21012,,SGG ECLAZ II 4mm,20754,ECLAZ II S5,Ar90,0.2583,0.0455,21.98,0.482,0.7179,0.2003,87.77,-3.56,4.97,52.16,-0.86,-7.53,0.2629,Yes,Yes,0.484039,0.265685
EnthermalPlus,SB60 Solarbronze 5mm / Vacuum 0.25mm / Clear 5mm / Argon 11.86mm / C180 4mm,25.41,SolarbronzeÂ®  5mm,5273,SolarbanÂ® 60 S2,Clear Float Glass,414,,4mm Clear,2192,LoE 180 S5,Ar90,0.2906,0.0512,19.54,0.2433,0.4051,0.0879,69.54,-0.97,8.04,35.48,0.35,-0.43,0.0461,Yes,No,,
EnthermalPlus,SB60 Solarbronze 5mm / Vacuum 0.25mm / Clear 5mm / Argon 11.86mm / C270 4mm,25.41,SolarbronzeÂ®  5mm,5273,SolarbanÂ® 60 S2,Clear Float Glass,414,,4mm Clear,2027,LoEÂ² 270 S5,Ar90,0.2857,0.0503,19.87,0.2314,0.356,0.0843,65.93,-2.01,8.06,34.73,-1.78,1.77,0.0249,Yes,No,,
EnthermalPlus,SB60 Solarbronze 5mm / Vacuum 0.25mm / Clear 5mm / Argon 11.86mm / C272 4mm,25.41,SolarbronzeÂ®  5mm,5273,SolarbanÂ® 60 S2,Clear Float Glass,414,,4 mm Clear,2012,LoEÂ² 272 S5,Ar90,0.2868,0.0505,19.8,0.2373,0.3678,0.0804,66.81,-1.13,7.94,33.94,-0.01,1.04,0.0307,Yes,No,,
EnthermalPlus,SB60 Solarbronze 5mm / Vacuum 0.25mm / Clear 5mm / Argon 11.86mm / C366 4mm,25.41,SolarbronzeÂ®  5mm,5273,SolarbanÂ® 60 S2,Clear Float Glass,414,,4mm Clear,2155,LoEÂ³ 366 S5,Ar90,0.2832,0.0499,20.05,0.2178,0.331,0.0817,63.97,-3.78,8.27,34.19,0.71,0.64,0.0089,Yes,No,,
EnthermalPlus,SB60 Solarbronze 5mm / Vacuum 0.25mm / Clear 5mm / Argon 11.85mm / SB60 4mm,25.4,SolarbronzeÂ®  5mm,5273,SolarbanÂ® 60 S2,Clear Float Glass,414,,Clear  4mm,5282,SolarbanÂ® 60 S5,Ar90,0.2856,0.0503,19.88,0.2368,0.3722,0.081,67.15,-1.7,8.11,34.05,-0.16,1.39,0.0343,Yes,No,,
EnthermalPlus,SB60 Solarbronze 5mm / Vacuum 0.25mm / Clear 5mm / Argon 11.85mm / SB70 4mm,25.4,SolarbronzeÂ®  5mm,5273,SolarbanÂ® 60 S2,Clear Float Glass,414,,SolarbanÂ® 70 glass  4mm,5433,SolarbanÂ® 70 S5,Ar90,0.2828,0.0498,20.08,0.2087,0.3406,0.0863,64.7,-3.29,9.4,35.14,-0.01,-0.48,0.0126,Yes,No,,
EnthermalPlus,SB60 Solarbronze 5mm / Vacuum 0.25mm / Clear 5mm / Argon 11.76mm / LUMI 4mm,25.41,SolarbronzeÂ®  5mm,5273,SolarbanÂ® 60 S2,Clear Float Glass,414,,SGG ECLAZ II 4mm,20754,ECLAZ II S5,Ar90,0.2878,0.0507,19.73,0.2482,0.425,0.08,70.93,-0.91,7.82,33.9,0.59,-0.18,0.0659,Yes,No,,
EnthermalPlus,SB60 Solargray 5mm / Vacuum 0.25mm / Clear 5mm / Argon 11.86mm / C180 4mm,25.41,SolargrayÂ®  5mm,5288,SolarbanÂ® 60 S2,Clear Float Glass,414,,4mm Clear,2192,LoE 180 S5,Ar90,0.2906,0.0512,19.54,0.2162,0.3493,0.0766,65.59,-2.85,2.43,33.28,-0.18,-3.53,0.0447,Yes,No,,
EnthermalPlus,SB60 Solargray 5mm / Vacuum 0.25mm / Clear 5mm / Argon 11.86mm / C270 4mm,25.41,SolargrayÂ®  5mm,5288,SolarbanÂ® 60 S2,Clear Float Glass,414,,4mm Clear,2027,LoEÂ² 270 S5,Ar90,0.2857,0.0503,19.87,0.206,0.3071,0.074,62.16,-3.75,2.7,32.68,-2.08,-1.16,0.0242,Yes,No,,
EnthermalPlus,SB60 Solargray 5mm / Vacuum 0.25mm / Clear 5mm / Argon 11.86mm / C272 4mm,25.41,SolargrayÂ®  5mm,5288,SolarbanÂ® 60 S2,Clear Float Glass,414,,4 mm Clear,2012,LoEÂ² 272 S5,Ar90,0.2868,0.0505,19.8,0.2112,0.3172,0.071,62.98,-2.91,2.51,32.0,-0.55,-1.73,0.0299,Yes,No,,
EnthermalPlus,SB60 Solargray 5mm / Vacuum 0.25mm / Clear 5mm / Argon 11.86mm / C366 4mm,25.41,SolargrayÂ®  5mm,5288,SolarbanÂ® 60 S2,Clear Float Glass,414,,4mm Clear,2155,LoEÂ³ 366 S5,Ar90,0.2832,0.0499,20.05,0.1939,0.2858,0.0719,60.3,-5.4,3.08,32.2,0.11,-2.21,0.0086,Yes,No,,
EnthermalPlus,SB60 Solargray 5mm / Vacuum 0.25mm / Clear 5mm / Argon 11.85mm / SB60 4mm,25.4,SolargrayÂ®  5mm,5288,SolarbanÂ® 60 S2,Clear Float Glass,414,,Clear  4mm,5282,SolarbanÂ® 60 S5,Ar90,0.2856,0.0503,19.88,0.2108,0.3211,0.0714,63.32,-3.48,2.67,32.09,-0.68,-1.43,0.0333,Yes,No,,
EnthermalPlus,SB60 Solargray 5mm / Vacuum 0.25mm / Clear 5mm / Argon 11.85mm / SB70 4mm,25.4,SolargrayÂ®  5mm,5288,SolarbanÂ® 60 S2,Clear Float Glass,414,,SolarbanÂ® 70 glass  4mm,5433,SolarbanÂ® 70 S5,Ar90,0.2828,0.0498,20.08,0.1856,0.2939,0.0755,60.98,-4.98,4.12,33.02,-0.34,-3.47,0.0123,Yes,No,,
EnthermalPlus,SB60 Solargray 5mm / Vacuum 0.25mm / Clear 5mm / Argon 11.76mm / LUMI 4mm,25.41,SolargrayÂ®  5mm,5288,SolarbanÂ® 60 S2,Clear Float Glass,414,,SGG ECLAZ II 4mm,20754,ECLAZ II S5,Ar90,0.2878,0.0507,19.73,0.2207,0.3666,0.0707,66.92,-2.82,2.13,31.97,0.03,-2.91,0.0638,Yes,No,,
EnthermalPlus,SB60 Optiblue 5mm / Vacuum 0.25mm / Clear 5mm / Argon 11.86mm / C180 4mm,25.41,OptiblueÂ® (SolarbanÂ® z50)  5mm,5423,SolarbanÂ® 60 S2,Clear Float Glass,414,,4mm Clear,2192,LoE 180 S5,Ar90,0.2906,0.0512,19.54,0.2899,0.4726,0.1044,74.4,-4.65,-0.27,38.77,-0.9,-7.24,0.0691,Yes,No,,
EnthermalPlus,SB60 Optiblue 5mm / Vacuum 0.25mm / Clear 5mm / Argon 11.86mm / C270 4mm,25.41,OptiblueÂ® (SolarbanÂ® z50)  5mm,5423,SolarbanÂ® 60 S2,Clear Float Glass,414,,4mm Clear,2027,LoEÂ² 270 S5,Ar90,0.2857,0.0503,19.87,0.2755,0.4154,0.0997,70.59,-5.58,0.18,37.87,-3.93,-3.44,0.0369,Yes,No,,
EnthermalPlus,SB60 Optiblue 5mm / Vacuum 0.25mm / Clear 5mm / Argon 11.86mm / C272 4mm,25.41,OptiblueÂ® (SolarbanÂ® z50)  5mm,5423,SolarbanÂ® 60 S2,Clear Float Glass,414,,4 mm Clear,2012,LoEÂ² 272 S5,Ar90,0.2868,0.0505,19.8,0.2827,0.4289,0.094,71.49,-4.64,-0.07,36.8,-1.48,-4.26,0.0452,Yes,No,,
EnthermalPlus,SB60 Optiblue 5mm / Vacuum 0.25mm / Clear 5mm / Argon 11.86mm / C366 4mm,25.41,OptiblueÂ® (SolarbanÂ® z50)  5mm,5423,SolarbanÂ® 60 S2,Clear Float Glass,414,,4mm Clear,2155,LoEÂ³ 366 S5,Ar90,0.2832,0.0499,20.05,0.2591,0.3866,0.0956,68.54,-7.35,0.65,37.09,-0.42,-5.07,0.0132,Yes,No,,
EnthermalPlus,SB60 Optiblue 5mm / Vacuum 0.25mm / Clear 5mm / Argon 11.85mm / SB60 4mm,25.4,OptiblueÂ® (SolarbanÂ® z50)  5mm,5423,SolarbanÂ® 60 S2,Clear Float Glass,414,,Clear  4mm,5282,SolarbanÂ® 60 S5,Ar90,0.2856,0.0503,19.88,0.2821,0.4343,0.0948,71.87,-5.3,0.11,36.93,-1.67,-3.81,0.0512,Yes,No,,
EnthermalPlus,SB60 Optiblue 5mm / Vacuum 0.25mm / Clear 5mm / Argon 11.85mm / SB70 4mm,25.4,OptiblueÂ® (SolarbanÂ® z50)  5mm,5423,SolarbanÂ® 60 S2,Clear Float Glass,414,,SolarbanÂ® 70 glass  4mm,5433,SolarbanÂ® 70 S5,Ar90,0.2828,0.0498,20.08,0.2478,0.3975,0.1024,69.29,-6.92,1.78,38.36,-1.13,-7.06,0.0187,Yes,No,,
EnthermalPlus,SB60 Optiblue 5mm / Vacuum 0.25mm / Clear 5mm / Argon 11.76mm / LUMI 4mm,25.41,OptiblueÂ® (SolarbanÂ® z50)  5mm,5423,SolarbanÂ® 60 S2,Clear Float Glass,414,,SGG ECLAZ II 4mm,20754,ECLAZ II S5,Ar90,0.2878,0.0507,19.73,0.296,0.4958,0.0936,75.87,-4.63,-0.64,36.77,-0.53,-6.13,0.0994,Yes,No,,
EnthermalPlus,C180 5mm / Vacuum 0.25mm / Clear 5mm / Argon 11.05mm / C180 5mm,25.4,5mm Clear,2193,LoE 180 S2,Float Glass - 5mm,2003,,5mm Clear,2193,LoE 180 S5,Ar90,0.3774,0.0665,15.04,0.5565,0.6824,0.199,86.07,-4.08,4.3,51.92,-2.06,-6.99,0.1138,Yes,No,,
EnthermalPlus,C180 5mm / Vacuum 0.25mm / Clear 5mm / Argon 11.05mm / C270 5mm,25.4,5mm Clear,2193,LoE 180 S2,Float Glass - 5mm,2003,,5mm Clear,2028,LoEÂ² 270 S5,Ar90,0.3701,0.0652,15.34,0.4512,0.5987,0.1889,81.7,-5.3,4.8,50.69,-5.87,-2.92,0.058,Yes,No,,
EnthermalPlus,C180 5mm / Vacuum 0.25mm / Clear 5mm / Argon 11.05mm / C272 5mm,25.4,5mm Clear,2193,LoE 180 S2,Float Glass - 5mm,2003,,5 mm Clear,2013,LoEÂ² 272 S5,Ar90,0.3717,0.0655,15.28,0.4742,0.6185,0.1775,82.74,-4.21,4.57,49.3,-2.64,-4.04,0.0699,Yes,No,,
EnthermalPlus,C180 5mm / Vacuum 0.25mm / Clear 5mm / Argon 11.05mm / C366 5mm,25.4,5mm Clear,2193,LoE 180 S2,Float Glass - 5mm,2003,,5mm Clear,2156,LoEÂ³ 366 S5,Ar90,0.3663,0.0645,15.5,0.4073,0.5565,0.1806,79.36,-7.26,5.08,49.67,-1.23,-4.9,0.0212,Yes,No,,
EnthermalPlus,C180 5mm / Vacuum 0.25mm / Clear 5mm / Argon 11.08mm / SB60 5mm,25.43,5mm Clear,2193,LoE 180 S2,Float Glass - 5mm,2003,,Clear  5mm,5283,SolarbanÂ® 60 S5,Ar90,0.3697,0.0651,15.36,0.4668,0.6259,0.1793,83.15,-4.99,4.75,49.49,-2.88,-3.49,0.0834,Yes,No,,
EnthermalPlus,C180 5mm / Vacuum 0.25mm / Clear 5mm / Argon 11.08mm / SB70 5mm,25.43,5mm Clear,2193,LoE 180 S2,Float Glass - 5mm,2003,,SolarbanÂ® 70 glass  5mm,5434,SolarbanÂ® 70 S5,Ar90,0.3655,0.0644,15.54,0.3883,0.5731,0.1947,80.25,-6.78,6.22,51.37,-2.51,-6.85,0.0307,Yes,No,,
EnthermalPlus,C180 5mm / Vacuum 0.25mm / Clear 5mm / Argon 10.75mm / LUMI 5mm,25.4,5mm Clear,2193,LoE 180 S2,Float Glass - 5mm,2003,,SGG ECLAZ II 5mm,20755,ECLAZ II S5,Ar90,0.3744,0.0659,15.16,0.5552,0.7158,0.1769,87.72,-4.04,4.11,49.29,-1.56,-6.16,0.1704,Yes,Yes,0.559625,0.395215
EnthermalPlus,C270 5mm / Vacuum 0.25mm / Clear 5mm / Argon 11.05mm / C180 5mm,25.4,5mm Clear,2028,LoEÂ² 270 S2,Float Glass - 5mm,2003,,5mm Clear,2193,LoE 180 S5,Ar90,0.2942,0.0518,19.3,0.3227,0.5987,0.1567,81.7,-5.3,4.8,46.64,-3.68,-3.68,0.058,Yes,No,,
EnthermalPlus,C270 5mm / Vacuum 0.25mm / Clear 5mm / Argon 11.05mm / C270 5mm,25.4,5mm Clear,2028,LoEÂ² 270 S2,Float Glass - 5mm,2003,,5mm Clear,2028,LoEÂ² 270 S5,Ar90,0.2897,0.051,19.6,0.311,0.5256,0.1489,77.54,-6.24,5.08,45.53,-7.14,0.11,0.0321,Yes,No,,
EnthermalPlus,C270 5mm / Vacuum 0.25mm / Clear 5mm / Argon 11.05mm / C272 5mm,25.4,5mm Clear,2028,LoEÂ² 270 S2,Float Glass - 5mm,2003,,5 mm Clear,2013,LoEÂ² 272 S5,Ar90,0.2907,0.0512,19.53,0.3182,0.543,0.14,78.54,-5.25,4.87,44.26,-4.21,-0.86,0.039,Yes,No,,
EnthermalPlus,C270 5mm / Vacuum 0.25mm / Clear 5mm / Argon 11.05mm / C366 5mm,25.4,5mm Clear,2028,LoEÂ² 270 S2,Float Glass - 5mm,2003,,5mm Clear,2156,LoEÂ³ 366 S5,Ar90,0.2874,0.0506,19.76,0.2954,0.4888,0.1423,75.31,-8.03,5.37,44.58,-3.03,-1.66,0.0113,Yes,No,,
EnthermalPlus,C270 5mm / Vacuum 0.25mm / Clear 5mm / Argon 11.08mm / SB60 5mm,25.43,5mm Clear,2028,LoEÂ² 270 S2,Float Glass - 5mm,2003,,Clear  5mm,5283,SolarbanÂ® 60 S5,Ar90,0.2895,0.051,19.61,0.3177,0.5495,0.1414,78.93,-5.99,5.03,44.44,-4.39,-0.34,0.0441,Yes,No,,
EnthermalPlus,C270 5mm / Vacuum 0.25mm / Clear 5mm / Argon 11.08mm / SB70 5mm,25.43,5mm Clear,2028,LoEÂ² 270 S2,Float Glass - 5mm,2003,,SolarbanÂ® 70 glass  5mm,5434,SolarbanÂ® 70 S5,Ar90,0.2869,0.0505,19.79,0.2833,0.5033,0.1532,76.16,-7.63,6.6,46.12,-4.33,-3.49,0.016,Yes,No,,
EnthermalPlus,C270 5mm / Vacuum 0.25mm / Clear 5mm / Argon 10.75mm / LUMI 5mm,25.4,5mm Clear,2028,LoEÂ² 270 S2,Float Glass - 5mm,2003,,SGG ECLAZ II 5mm,20755,ECLAZ II S5,Ar90,0.2924,0.0515,19.42,0.3304,0.6282,0.1396,83.29,-5.22,4.5,44.25,-3.2,-2.82,0.0849,Yes,Yes,0.337649,0.303701
EnthermalPlus,C272 5mm / Vacuum 0.25mm / Clear 5mm / Argon 11.05mm / C180 5mm,25.4,5 mm Clear,2013,LoEÂ² 272 S2,Float Glass - 5mm,2003,,5mm Clear,2193,LoE 180 S5,Ar90,0.3131,0.0551,18.14,0.3665,0.6185,0.1453,82.74,-4.21,4.57,45.03,-1.59,-4.2,0.0699,Yes,No,,
EnthermalPlus,C272 5mm / Vacuum 0.25mm / Clear 5mm / Argon 11.05mm / C270 5mm,25.4,5 mm Clear,2013,LoEÂ² 272 S2,Float Glass - 5mm,2003,,5mm Clear,2028,LoEÂ² 270 S5,Ar90,0.308,0.0542,18.44,0.3443,0.543,0.137,78.54,-5.25,4.87,43.78,-5.53,0.22,0.039,Yes,No,,
EnthermalPlus,C272 5mm / Vacuum 0.25mm / Clear 5mm / Argon 11.05mm / C272 5mm,25.4,5 mm Clear,2013,LoEÂ² 272 S2,Float Glass - 5mm,2003,,5 mm Clear,2013,LoEÂ² 272 S5,Ar90,0.3091,0.0544,18.37,0.3541,0.5612,0.1275,79.57,-4.26,4.65,42.35,-2.21,-0.91,0.0484,Yes,No,,
