Repository: Ranojoyd80/enthermal-IGconfigurator_v2

File: Data_Pipeline/1_Source_CSVs/IG_Config_EnthermalPlus_Inboard_Dataset_07-07-26.csv (part 4 of 32)
Product Type,Comment,Total Thickness (mm),Outer Lite (Name_Thickness mm),Outer Lite NFRC ID,Outer Lite Low-E,Middle Lite (Name_Thickness mm),Middle Lite NFRC ID,Middle Lite Low-E,Inner Lite (Name_Thickness mm),Inner Lite NFRC ID,Inner Lite Low-E,Gas Fill,U-value NFRC (W/mÂ²K),U-value NFRC (BTU/hrftF),R-value NFRC,SHGC,Tvis (Visible Transmittance),Exterior Visible Reflectance,Transmitted Color L*,Transmitted Color a*,Transmitted Color b*,Exterior Reflected Color L*,Exterior Reflected Color a*,Exterior Reflected Color b*,T-UV,NFRC,CEN,g-factor,U-value CEN (W/m²K)
EnthermalPlus,SB60 Solexia 6mm / Argon 11.69mm / C272 4mm / Vacuum 0.25mm / Clear 4mm,25.44,SolexiaÂ®  6mm,5254,SolarbanÂ® 60 S2,4 mm Clear,2012,LoEÂ² 272 S4,Float Glass - 4mm,2002,,Ar90,0.3078,0.0542,18.45,0.2221,0.4954,0.1042,75.72,-9.46,5.4,38.59,-4.96,-1.3,0.0327,Yes,No,,
EnthermalPlus,SB60 Solexia 6mm / Argon 11.69mm / C366 4mm / Vacuum 0.25mm / Clear 4mm,25.44,SolexiaÂ®  6mm,5254,SolarbanÂ® 60 S2,4mm Clear,2155,LoEÂ³ 366 S4,Float Glass - 4mm,2002,,Ar90,0.2449,0.0431,23.18,0.1797,0.4471,0.1062,72.66,-11.96,5.86,38.93,-5.23,-1.68,0.0095,Yes,No,,
EnthermalPlus,SB60 Solexia 6mm / Argon 11.59mm / SB60 4mm / Vacuum 0.25mm / Clear 4mm,25.44,SolexiaÂ®  6mm,5254,SolarbanÂ® 60 S2,Clear  4mm,5282,SolarbanÂ® 60 S4,Clear Float Glass,413,,Ar90,0.2881,0.0507,19.71,0.2197,0.4956,0.1051,75.75,-10.4,5.69,38.75,-5.08,-1.42,0.0361,Yes,No,,
EnthermalPlus,SB60 Solexia 6mm / Argon 11.59mm / SB70 4mm / Vacuum 0.25mm / Clear 4mm,25.44,SolexiaÂ®  6mm,5254,SolarbanÂ® 60 S2,SolarbanÂ® 70 glass  4mm,5433,SolarbanÂ® 70 S4,Clear Float Glass,413,,Ar90,0.239,0.0421,23.76,0.1786,0.4543,0.118,73.09,-11.74,7.22,40.93,-7.35,-1.8,0.013,Yes,No,,
EnthermalPlus,SB60 Solexia 6mm / Argon 11.49mm / LUMI 4mm / Vacuum 0.25mm / Clear 4mm,25.44,SolexiaÂ®  6mm,5254,SolarbanÂ® 60 S2,SGG ECLAZ II 4mm,20754,ECLAZ II S4,SGG PLANICLEAR 4mm,21011,,Ar90,0.319,0.0562,17.8,0.2587,0.5754,0.1072,80.45,-9.46,5.17,39.19,-4.95,-2.09,0.0727,Yes,No,,
EnthermalPlus,SB60 Solarbronze 6mm / Argon 11.69mm / C180 4mm / Vacuum 0.25mm / Clear 4mm,25.44,SolarbronzeÂ®  6mm,5274,SolarbanÂ® 60 S2,4mm Clear,2192,LoE 180 S4,Float Glass - 4mm,2002,,Ar90,0.3729,0.0657,15.23,0.2116,0.3756,0.0823,67.37,-0.0,8.48,34.34,0.47,0.11,0.0409,Yes,No,,
EnthermalPlus,SB60 Solarbronze 6mm / Argon 11.69mm / C270 4mm / Vacuum 0.25mm / Clear 4mm,25.44,SolarbronzeÂ®  6mm,5274,SolarbanÂ® 60 S2,4mm Clear,2027,LoEÂ² 270 S4,Float Glass - 4mm,2002,,Ar90,0.2888,0.0509,19.66,0.1677,0.3299,0.0751,63.84,-1.04,8.43,32.82,0.0,0.56,0.0222,Yes,No,,
EnthermalPlus,SB60 Solarbronze 6mm / Argon 11.69mm / C272 4mm / Vacuum 0.25mm / Clear 4mm,25.44,SolarbronzeÂ®  6mm,5274,SolarbanÂ® 60 S2,4 mm Clear,2012,LoEÂ² 272 S4,Float Glass - 4mm,2002,,Ar90,0.3078,0.0542,18.45,0.1808,0.3408,0.0719,64.7,-0.19,8.34,32.12,0.54,0.31,0.0274,Yes,No,,
EnthermalPlus,SB60 Solarbronze 6mm / Argon 11.69mm / C366 4mm / Vacuum 0.25mm / Clear 4mm,25.44,SolarbronzeÂ®  6mm,5274,SolarbanÂ® 60 S2,4mm Clear,2155,LoEÂ³ 366 S4,Float Glass - 4mm,2002,,Ar90,0.2449,0.0431,23.18,0.1368,0.3067,0.0728,61.93,-2.82,8.64,32.33,0.5,0.03,0.0079,Yes,No,,
EnthermalPlus,SB60 Solarbronze 6mm / Argon 11.59mm / SB60 4mm / Vacuum 0.25mm / Clear 4mm,25.44,SolarbronzeÂ®  6mm,5274,SolarbanÂ® 60 S2,Clear  4mm,5282,SolarbanÂ® 60 S4,Clear Float Glass,413,,Ar90,0.2881,0.0507,19.71,0.1772,0.3407,0.0723,64.7,-0.99,8.57,32.22,0.39,0.29,0.03,Yes,No,,
EnthermalPlus,SB60 Solarbronze 6mm / Argon 11.59mm / SB70 4mm / Vacuum 0.25mm / Clear 4mm,25.44,SolarbronzeÂ®  6mm,5274,SolarbanÂ® 60 S2,SolarbanÂ® 70 glass  4mm,5433,SolarbanÂ® 70 S4,Clear Float Glass,413,,Ar90,0.239,0.0421,23.76,0.1345,0.3118,0.0781,62.32,-2.57,9.82,33.47,-0.21,0.07,0.0109,Yes,No,,
EnthermalPlus,SB60 Solarbronze 6mm / Argon 11.49mm / LUMI 4mm / Vacuum 0.25mm / Clear 4mm,25.44,SolarbronzeÂ®  6mm,5274,SolarbanÂ® 60 S2,SGG ECLAZ II 4mm,20754,ECLAZ II S4,SGG PLANICLEAR 4mm,21011,,Ar90,0.319,0.0562,17.8,0.2177,0.396,0.0733,68.86,0.37,8.36,32.46,0.72,0.07,0.0602,Yes,No,,
EnthermalPlus,SB60 Solargray 6mm / Argon 11.69mm / C180 4mm / Vacuum 0.25mm / Clear 4mm,25.44,SolargrayÂ®  6mm,5289,SolarbanÂ® 60 S2,4mm Clear,2192,LoE 180 S4,Float Glass - 4mm,2002,,Ar90,0.3729,0.0657,15.23,0.1848,0.3138,0.0706,62.72,-2.24,1.87,31.96,-0.13,-3.25,0.0395,Yes,No,,
EnthermalPlus,SB60 Solargray 6mm / Argon 11.69mm / C270 4mm / Vacuum 0.25mm / Clear 4mm,25.44,SolargrayÂ®  6mm,5289,SolarbanÂ® 60 S2,4mm Clear,2027,LoEÂ² 270 S4,Float Glass - 4mm,2002,,Ar90,0.2888,0.0509,19.66,0.1465,0.2758,0.0656,59.4,-3.11,2.12,30.78,-0.45,-2.35,0.0215,Yes,No,,
EnthermalPlus,SB60 Solargray 6mm / Argon 11.69mm / C272 4mm / Vacuum 0.25mm / Clear 4mm,25.44,SolargrayÂ®  6mm,5289,SolarbanÂ® 60 S2,4 mm Clear,2012,LoEÂ² 272 S4,Float Glass - 4mm,2002,,Ar90,0.3078,0.0542,18.45,0.158,0.2848,0.0633,60.2,-2.31,1.93,30.22,0.05,-2.41,0.0265,Yes,No,,
EnthermalPlus,SB60 Solargray 6mm / Argon 11.69mm / C366 4mm / Vacuum 0.25mm / Clear 4mm,25.44,SolargrayÂ®  6mm,5289,SolarbanÂ® 60 S2,4mm Clear,2155,LoEÂ³ 366 S4,Float Glass - 4mm,2002,,Ar90,0.2449,0.0431,23.18,0.1193,0.2566,0.064,57.61,-4.74,2.52,30.39,0.11,-2.73,0.0077,Yes,No,,
EnthermalPlus,SB60 Solargray 6mm / Argon 11.59mm / SB60 4mm / Vacuum 0.25mm / Clear 4mm,25.44,SolargrayÂ®  6mm,5289,SolarbanÂ® 60 S2,Clear  4mm,5282,SolarbanÂ® 60 S4,Clear Float Glass,413,,Ar90,0.2881,0.0507,19.71,0.1547,0.2848,0.0636,60.21,-3.09,2.19,30.3,-0.05,-2.45,0.029,Yes,No,,
EnthermalPlus,SB60 Solargray 6mm / Argon 11.59mm / SB70 4mm / Vacuum 0.25mm / Clear 4mm,25.44,SolargrayÂ®  6mm,5289,SolarbanÂ® 60 S2,SolarbanÂ® 70 glass  4mm,5433,SolarbanÂ® 70 S4,Clear Float Glass,413,,Ar90,0.239,0.0421,23.76,0.1172,0.2607,0.0678,57.96,-4.57,3.62,31.31,-0.5,-3.0,0.0105,Yes,No,,
EnthermalPlus,SB60 Solargray 6mm / Argon 11.49mm / LUMI 4mm / Vacuum 0.25mm / Clear 4mm,25.44,SolargrayÂ®  6mm,5289,SolarbanÂ® 60 S2,SGG ECLAZ II 4mm,20754,ECLAZ II S4,SGG PLANICLEAR 4mm,21011,,Ar90,0.319,0.0562,17.8,0.1896,0.3309,0.0643,64.13,-1.93,1.63,30.49,0.09,-2.72,0.058,Yes,No,,
EnthermalPlus,SB60 Optigray 6mm / Argon 11.69mm / C180 4mm / Vacuum 0.25mm / Clear 4mm,25.44,OptigrayÂ®  6mm,5265,SolarbanÂ® 60 S2,4mm Clear,2192,LoE 180 S4,Float Glass - 4mm,2002,,Ar90,0.3729,0.0657,15.23,0.2341,0.4445,0.0981,72.42,-4.37,4.05,37.52,-1.73,-3.09,0.052,Yes,No,,
EnthermalPlus,SB60 Optigray 6mm / Argon 11.69mm / C270 4mm / Vacuum 0.25mm / Clear 4mm,25.44,OptigrayÂ®  6mm,5265,SolarbanÂ® 60 S2,4mm Clear,2027,LoEÂ² 270 S4,Float Glass - 4mm,2002,,Ar90,0.2888,0.0509,19.66,0.1893,0.3905,0.088,68.69,-5.24,4.24,35.59,-2.12,-1.97,0.0281,Yes,No,,
EnthermalPlus,SB60 Optigray 6mm / Argon 11.69mm / C272 4mm / Vacuum 0.25mm / Clear 4mm,25.44,OptigrayÂ®  6mm,5265,SolarbanÂ® 60 S2,4 mm Clear,2012,LoEÂ² 272 S4,Float Glass - 4mm,2002,,Ar90,0.3078,0.0542,18.45,0.2029,0.4033,0.0834,69.58,-4.37,4.08,34.66,-1.18,-2.13,0.0346,Yes,No,,
EnthermalPlus,SB60 Optigray 6mm / Argon 11.69mm / C366 4mm / Vacuum 0.25mm / Clear 4mm,25.44,OptigrayÂ®  6mm,5265,SolarbanÂ® 60 S2,4mm Clear,2155,LoEÂ³ 366 S4,Float Glass - 4mm,2002,,Ar90,0.2449,0.0431,23.18,0.1572,0.3634,0.0848,66.68,-6.97,4.6,34.93,-1.24,-2.54,0.0101,Yes,No,,
EnthermalPlus,SB60 Optigray 6mm / Argon 11.59mm / SB60 4mm / Vacuum 0.25mm / Clear 4mm,25.44,OptigrayÂ®  6mm,5265,SolarbanÂ® 60 S2,Clear  4mm,5282,SolarbanÂ® 60 S4,Clear Float Glass,413,,Ar90,0.2881,0.0507,19.71,0.1995,0.4033,0.084,69.59,-5.24,4.35,34.78,-1.32,-2.21,0.0381,Yes,No,,
EnthermalPlus,SB60 Optigray 6mm / Argon 11.59mm / SB70 4mm / Vacuum 0.25mm / Clear 4mm,25.44,OptigrayÂ®  6mm,5265,SolarbanÂ® 60 S2,SolarbanÂ® 70 glass  4mm,5433,SolarbanÂ® 70 S4,Clear Float Glass,413,,Ar90,0.239,0.0421,23.76,0.1552,0.3693,0.0924,67.08,-6.76,5.85,36.44,-2.48,-2.76,0.0138,Yes,No,,
EnthermalPlus,SB60 Optigray 6mm / Argon 11.49mm / LUMI 4mm / Vacuum 0.25mm / Clear 4mm,25.44,OptigrayÂ®  6mm,5265,SolarbanÂ® 60 S2,SGG ECLAZ II 4mm,20754,ECLAZ II S4,SGG PLANICLEAR 4mm,21011,,Ar90,0.319,0.0562,17.8,0.2416,0.4684,0.0854,73.99,-4.06,3.83,35.12,-1.12,-2.65,0.0767,Yes,No,,
EnthermalPlus,SB60 Solarblue 6mm / Argon 11.69mm / C180 4mm / Vacuum 0.25mm / Clear 4mm,25.44,SolarblueÂ®  6mm,5364,SolarbanÂ® 60 S2,4mm Clear,2192,LoE 180 S4,Float Glass - 4mm,2002,,Ar90,0.3729,0.0657,15.23,0.2166,0.3962,0.0876,69.43,-7.52,-4.7,35.78,-2.18,-8.92,0.0501,Yes,No,,
EnthermalPlus,SB60 Solarblue 6mm / Argon 11.69mm / C270 4mm / Vacuum 0.25mm / Clear 4mm,25.44,SolarblueÂ®  6mm,5364,SolarbanÂ® 60 S2,4mm Clear,2027,LoEÂ² 270 S4,Float Glass - 4mm,2002,,Ar90,0.2888,0.0509,19.66,0.1754,0.3483,0.0795,65.83,-8.19,-4.1,34.07,-2.49,-6.99,0.0272,Yes,No,,
EnthermalPlus,SB60 Solarblue 6mm / Argon 11.69mm / C272 4mm / Vacuum 0.25mm / Clear 4mm,25.44,SolarblueÂ®  6mm,5364,SolarbanÂ® 60 S2,4 mm Clear,2012,LoEÂ² 272 S4,Float Glass - 4mm,2002,,Ar90,0.3078,0.0542,18.45,0.1879,0.3595,0.0757,66.68,-7.35,-4.38,33.22,-1.5,-6.88,0.0336,Yes,No,,
EnthermalPlus,SB60 Solarblue 6mm / Argon 11.69mm / C366 4mm / Vacuum 0.25mm / Clear 4mm,25.44,SolarblueÂ®  6mm,5364,SolarbanÂ® 60 S2,4mm Clear,2155,LoEÂ³ 366 S4,Float Glass - 4mm,2002,,Ar90,0.2449,0.0431,23.18,0.1458,0.3245,0.0768,63.93,-9.76,-3.5,33.47,-1.43,-7.38,0.0097,Yes,No,,
EnthermalPlus,SB60 Solarblue 6mm / Argon 11.59mm / SB60 4mm / Vacuum 0.25mm / Clear 4mm,25.44,SolarblueÂ®  6mm,5364,SolarbanÂ® 60 S2,Clear  4mm,5282,SolarbanÂ® 60 S4,Clear Float Glass,413,,Ar90,0.2881,0.0507,19.71,0.1847,0.3598,0.0762,66.71,-8.23,-4.07,33.33,-1.59,-7.01,0.0368,Yes,No,,
EnthermalPlus,SB60 Solarblue 6mm / Argon 11.59mm / SB70 4mm / Vacuum 0.25mm / Clear 4mm,25.44,SolarblueÂ®  6mm,5364,SolarbanÂ® 60 S2,SolarbanÂ® 70 glass  4mm,5433,SolarbanÂ® 70 S4,Clear Float Glass,413,,Ar90,0.239,0.0421,23.76,0.1438,0.3295,0.0833,64.28,-9.65,-2.3,34.85,-2.61,-8.08,0.0133,Yes,No,,
EnthermalPlus,SB60 Solarblue 6mm / Argon 11.49mm / LUMI 4mm / Vacuum 0.25mm / Clear 4mm,25.44,SolarblueÂ®  6mm,5364,SolarbanÂ® 60 S2,SGG ECLAZ II 4mm,20754,ECLAZ II S4,SGG PLANICLEAR 4mm,21011,,Ar90,0.319,0.0562,17.8,0.2233,0.4176,0.0773,70.95,-7.27,-5.08,33.65,-1.64,-7.59,0.0736,Yes,No,,
EnthermalPlus,SB60 Optiblue 6mm / Argon 11.69mm / C180 4mm / Vacuum 0.25mm / Clear 4mm,25.44,OptiblueÂ® (SolarbanÂ® z50)  6mm,5424,SolarbanÂ® 60 S2,4mm Clear,2192,LoE 180 S4,Float Glass - 4mm,2002,,Ar90,0.3729,0.0657,15.23,0.259,0.4524,0.1004,73.12,-4.28,-1.44,38.07,-0.92,-7.64,0.0667,Yes,No,,
EnthermalPlus,SB60 Optiblue 6mm / Argon 11.69mm / C270 4mm / Vacuum 0.25mm / Clear 4mm,25.44,OptiblueÂ® (SolarbanÂ® z50)  6mm,5424,SolarbanÂ® 60 S2,4mm Clear,2027,LoEÂ² 270 S4,Float Glass - 4mm,2002,,Ar90,0.2888,0.0509,19.66,0.2048,0.3975,0.0899,69.35,-5.18,-0.98,36.07,-1.43,-5.85,0.0356,Yes,No,,
EnthermalPlus,SB60 Optiblue 6mm / Argon 11.69mm / C272 4mm / Vacuum 0.25mm / Clear 4mm,25.44,OptiblueÂ® (SolarbanÂ® z50)  6mm,5424,SolarbanÂ® 60 S2,4 mm Clear,2012,LoEÂ² 272 S4,Float Glass - 4mm,2002,,Ar90,0.3078,0.0542,18.45,0.2209,0.4104,0.0851,70.25,-4.27,-1.23,35.09,-0.45,-5.85,0.0436,Yes,No,,
EnthermalPlus,SB60 Optiblue 6mm / Argon 11.69mm / C366 4mm / Vacuum 0.25mm / Clear 4mm,25.44,OptiblueÂ® (SolarbanÂ® z50)  6mm,5424,SolarbanÂ® 60 S2,4mm Clear,2155,LoEÂ³ 366 S4,Float Glass - 4mm,2002,,Ar90,0.2449,0.0431,23.18,0.1668,0.37,0.0865,67.34,-6.96,-0.47,35.38,-0.37,-6.39,0.0128,Yes,No,,
EnthermalPlus,SB60 Optiblue 6mm / Argon 11.59mm / SB60 4mm / Vacuum 0.25mm / Clear 4mm,25.44,OptiblueÂ® (SolarbanÂ® z50)  6mm,5424,SolarbanÂ® 60 S2,Clear  4mm,5282,SolarbanÂ® 60 S4,Clear Float Glass,413,,Ar90,0.2881,0.0507,19.71,0.2167,0.4105,0.0857,70.27,-5.17,-0.93,35.22,-0.58,-5.97,0.0486,Yes,No,,
EnthermalPlus,SB60 Optiblue 6mm / Argon 11.59mm / SB70 4mm / Vacuum 0.25mm / Clear 4mm,25.44,OptiblueÂ® (SolarbanÂ® z50)  6mm,5424,SolarbanÂ® 60 S2,SolarbanÂ® 70 glass  4mm,5433,SolarbanÂ® 70 S4,Clear Float Glass,413,,Ar90,0.239,0.0421,23.76,0.1641,0.3758,0.0946,67.73,-6.8,0.78,36.97,-1.53,-6.97,0.0175,Yes,No,,
EnthermalPlus,SB60 Optiblue 6mm / Argon 11.49mm / LUMI 4mm / Vacuum 0.25mm / Clear 4mm,25.44,OptiblueÂ® (SolarbanÂ® z50)  6mm,5424,SolarbanÂ® 60 S2,SGG ECLAZ II 4mm,20754,ECLAZ II S4,SGG PLANICLEAR 4mm,21011,,Ar90,0.319,0.0562,17.8,0.2679,0.4768,0.0872,74.7,-3.95,-1.76,35.58,-0.47,-6.52,0.0992,Yes,No,,
EnthermalPlus,SB70 6mm / Argon 11.69mm / C180 4mm / Vacuum 0.25mm / Clear 4mm,25.44,SolarbanÂ® 70 glass  6mm,5439,SolarbanÂ® 70 S2,4mm Clear,2192,LoE 180 S4,Float Glass - 4mm,2002,,Ar90,0.3694,0.0651,15.37,0.2261,0.5744,0.1708,80.32,-6.74,6.17,48.47,-4.72,-4.81,0.0318,Yes,No,,
EnthermalPlus,SB70 6mm / Argon 11.69mm / C270 4mm / Vacuum 0.25mm / Clear 4mm,25.44,SolarbanÂ® 70 glass  6mm,5439,SolarbanÂ® 70 S2,4mm Clear,2027,LoEÂ² 270 S4,Float Glass - 4mm,2002,,Ar90,0.2866,0.0505,19.81,0.1985,0.5043,0.1539,76.23,-7.52,6.43,46.23,-5.2,-4.04,0.0164,Yes,No,,
EnthermalPlus,SB70 6mm / Argon 11.69mm / C272 4mm / Vacuum 0.25mm / Clear 4mm,25.44,SolarbanÂ® 70 glass  6mm,5439,SolarbanÂ® 70 S2,4 mm Clear,2012,LoEÂ² 272 S4,Float Glass - 4mm,2002,,Ar90,0.3053,0.0538,18.6,0.2074,0.5203,0.1463,77.17,-6.62,6.32,45.17,-4.04,-4.31,0.0208,Yes,No,,
EnthermalPlus,SB70 6mm / Argon 11.69mm / C366 4mm / Vacuum 0.25mm / Clear 4mm,25.44,SolarbanÂ® 70 glass  6mm,5439,SolarbanÂ® 70 S2,4mm Clear,2155,LoEÂ³ 366 S4,Float Glass - 4mm,2002,,Ar90,0.2433,0.0429,23.33,0.1772,0.4694,0.1483,74.05,-9.15,6.65,45.45,-4.37,-4.56,0.0063,Yes,No,,
EnthermalPlus,SB70 6mm / Argon 11.59mm / SB60 4mm / Vacuum 0.25mm / Clear 4mm,25.44,SolarbanÂ® 70 glass  6mm,5439,SolarbanÂ® 70 S2,Clear  4mm,5282,SolarbanÂ® 60 S4,Clear Float Glass,413,,Ar90,0.286,0.0504,19.86,0.2065,0.5204,0.1473,77.19,-7.57,6.6,45.31,-4.12,-4.41,0.0223,Yes,No,,
EnthermalPlus,SB70 6mm / Argon 11.59mm / SB70 4mm / Vacuum 0.25mm / Clear 4mm,25.44,SolarbanÂ® 70 glass  6mm,5439,SolarbanÂ® 70 S2,SolarbanÂ® 70 glass  4mm,5433,SolarbanÂ® 70 S4,Clear Float Glass,413,,Ar90,0.2375,0.0418,23.91,0.1779,0.4776,0.1609,74.52,-8.89,8.0,47.16,-6.08,-4.53,0.0086,Yes,No,,
EnthermalPlus,SB70 6mm / Argon 11.49mm / LUMI 4mm / Vacuum 0.25mm / Clear 4mm,25.44,SolarbanÂ® 70 glass  6mm,5439,SolarbanÂ® 70 S2,SGG ECLAZ II 4mm,20754,ECLAZ II S4,SGG PLANICLEAR 4mm,21011,,Ar90,0.3165,0.0557,17.94,0.2349,0.6044,0.1496,81.98,-6.48,6.13,45.7,-3.86,-4.89,0.0473,Yes,No,,
EnthermalPlus,SB70 Solexia 6mm / Argon 11.69mm / C180 4mm / Vacuum 0.25mm / Clear 4mm,25.44,SolexiaÂ®  6mm,5393,SolarbanÂ® 70 S2,4mm Clear,2192,LoE 180 S4,Float Glass - 4mm,2002,,Ar90,0.3694,0.0651,15.37,0.1944,0.5008,0.1411,76.05,-11.15,6.71,44.5,-8.8,-2.82,0.0183,Yes,No,,
EnthermalPlus,SB70 Solexia 6mm / Argon 11.69mm / C270 4mm / Vacuum 0.25mm / Clear 4mm,25.44,SolexiaÂ®  6mm,5393,SolarbanÂ® 70 S2,4mm Clear,2027,LoEÂ² 270 S4,Float Glass - 4mm,2002,,Ar90,0.2866,0.0505,19.81,0.1709,0.44,0.1281,72.16,-11.62,6.93,42.57,-8.98,-2.2,0.0096,Yes,No,,
EnthermalPlus,SB70 Solexia 6mm / Argon 11.69mm / C272 4mm / Vacuum 0.25mm / Clear 4mm,25.44,SolexiaÂ®  6mm,5393,SolarbanÂ® 70 S2,4 mm Clear,2012,LoEÂ² 272 S4,Float Glass - 4mm,2002,,Ar90,0.3053,0.0538,18.6,0.1783,0.4538,0.1222,73.05,-10.83,6.85,41.63,-7.82,-2.43,0.0123,Yes,No,,
EnthermalPlus,SB70 Solexia 6mm / Argon 11.69mm / C366 4mm / Vacuum 0.25mm / Clear 4mm,25.44,SolexiaÂ®  6mm,5393,SolarbanÂ® 70 S2,4mm Clear,2155,LoEÂ³ 366 S4,Float Glass - 4mm,2002,,Ar90,0.2433,0.0429,23.33,0.1536,0.41,0.1238,70.11,-12.96,7.12,41.88,-8.16,-2.58,0.0037,Yes,No,,
EnthermalPlus,SB70 Solexia 6mm / Argon 11.59mm / SB60 4mm / Vacuum 0.25mm / Clear 4mm,25.44,SolexiaÂ®  6mm,5393,SolarbanÂ® 70 S2,Clear  4mm,5282,SolarbanÂ® 60 S4,Clear Float Glass,413,,Ar90,0.286,0.0504,19.86,0.1773,0.4541,0.123,73.08,-11.73,7.11,41.76,-7.86,-2.52,0.013,Yes,No,,
EnthermalPlus,SB70 Solexia 6mm / Argon 11.59mm / SB70 4mm / Vacuum 0.25mm / Clear 4mm,25.44,SolexiaÂ®  6mm,5393,SolarbanÂ® 70 S2,SolarbanÂ® 70 glass  4mm,5433,SolarbanÂ® 70 S4,Clear Float Glass,413,,Ar90,0.2375,0.0418,23.91,0.1542,0.4169,0.1337,70.55,-12.74,8.42,43.4,-9.91,-2.48,0.0051,Yes,No,,
EnthermalPlus,SB70 Solexia 6mm / Argon 11.49mm / LUMI 4mm / Vacuum 0.25mm / Clear 4mm,25.44,SolexiaÂ®  6mm,5393,SolarbanÂ® 70 S2,SGG ECLAZ II 4mm,20754,ECLAZ II S4,SGG PLANICLEAR 4mm,21011,,Ar90,0.3165,0.0557,17.94,0.2002,0.5269,0.1247,77.64,-11.0,6.68,42.09,-7.74,-3.01,0.0266,Yes,No,,
EnthermalPlus,SB70 Solarbronze 6mm / Argon 11.69mm / C180 4mm / Vacuum 0.25mm / Clear 4mm,25.44,SolarbronzeÂ®  6mm,5377,SolarbanÂ® 70 S2,4mm Clear,2192,LoE 180 S4,Float Glass - 4mm,2002,,Ar90,0.3694,0.0651,15.37,0.146,0.3437,0.0888,64.92,-1.73,9.53,35.64,-0.16,-0.3,0.0153,Yes,No,,
EnthermalPlus,SB70 Solarbronze 6mm / Argon 11.69mm / C270 4mm / Vacuum 0.25mm / Clear 4mm,25.44,SolarbronzeÂ®  6mm,5377,SolarbanÂ® 70 S2,4mm Clear,2027,LoEÂ² 270 S4,Float Glass - 4mm,2002,,Ar90,0.2866,0.0505,19.81,0.1265,0.3019,0.0826,61.49,-2.56,9.55,34.42,-0.5,-0.17,0.0081,Yes,No,,
EnthermalPlus,SB70 Solarbronze 6mm / Argon 11.69mm / C272 4mm / Vacuum 0.25mm / Clear 4mm,25.44,SolarbronzeÂ®  6mm,5377,SolarbanÂ® 70 S2,4 mm Clear,2012,LoEÂ² 272 S4,Float Glass - 4mm,2002,,Ar90,0.3053,0.0538,18.6,0.1327,0.3117,0.08,62.3,-1.8,9.5,33.88,-0.01,-0.39,0.0104,Yes,No,,
EnthermalPlus,SB70 Solarbronze 6mm / Argon 11.69mm / C366 4mm / Vacuum 0.25mm / Clear 4mm,25.44,SolarbronzeÂ®  6mm,5377,SolarbanÂ® 70 S2,4mm Clear,2155,LoEÂ³ 366 S4,Float Glass - 4mm,2002,,Ar90,0.2433,0.0429,23.33,0.1117,0.2808,0.0808,59.65,-4.05,9.64,34.03,-0.18,-0.52,0.0031,Yes,No,,
EnthermalPlus,SB70 Solarbronze 6mm / Argon 11.59mm / SB60 4mm / Vacuum 0.25mm / Clear 4mm,25.44,SolarbronzeÂ®  6mm,5377,SolarbanÂ® 70 S2,Clear  4mm,5282,SolarbanÂ® 60 S4,Clear Float Glass,413,,Ar90,0.286,0.0504,19.86,0.1314,0.3116,0.0804,62.31,-2.57,9.72,33.96,-0.08,-0.41,0.0109,Yes,No,,
EnthermalPlus,SB70 Solarbronze 6mm / Argon 11.59mm / SB70 4mm / Vacuum 0.25mm / Clear 4mm,25.44,SolarbronzeÂ®  6mm,5377,SolarbanÂ® 70 S2,SolarbanÂ® 70 glass  4mm,5433,SolarbanÂ® 70 S4,Clear Float Glass,413,,Ar90,0.2375,0.0418,23.91,0.1118,0.2858,0.0851,60.05,-3.79,10.77,34.91,-0.93,-0.4,0.0043,Yes,No,,
EnthermalPlus,SB70 Solarbronze 6mm / Argon 11.49mm / LUMI 4mm / Vacuum 0.25mm / Clear 4mm,25.44,SolarbronzeÂ®  6mm,5377,SolarbanÂ® 70 S2,SGG ECLAZ II 4mm,20754,ECLAZ II S4,SGG PLANICLEAR 4mm,21011,,Ar90,0.3165,0.0557,17.94,0.1496,0.3619,0.0812,66.33,-1.44,9.57,34.15,0.17,-0.59,0.0222,Yes,No,,
EnthermalPlus,SB70 Solargray 6mm / Argon 11.69mm / C180 4mm / Vacuum 0.25mm / Clear 4mm,25.44,SolargrayÂ®  6mm,5373,SolarbanÂ® 70 S2,4mm Clear,2192,LoE 180 S4,Float Glass - 4mm,2002,,Ar90,0.3694,0.0651,15.37,0.1287,0.2873,0.0754,60.41,-3.84,3.12,33.04,-0.54,-3.96,0.0147,Yes,No,,
EnthermalPlus,SB70 Solargray 6mm / Argon 11.69mm / C270 4mm / Vacuum 0.25mm / Clear 4mm,25.44,SolargrayÂ®  6mm,5373,SolarbanÂ® 70 S2,4mm Clear,2027,LoEÂ² 270 S4,Float Glass - 4mm,2002,,Ar90,0.2866,0.0505,19.81,0.1111,0.2524,0.0712,57.18,-4.53,3.43,32.09,-0.74,-3.46,0.0078,Yes,No,,
EnthermalPlus,SB70 Solargray 6mm / Argon 11.69mm / C272 4mm / Vacuum 0.25mm / Clear 4mm,25.44,SolargrayÂ®  6mm,5373,SolarbanÂ® 70 S2,4 mm Clear,2012,LoEÂ² 272 S4,Float Glass - 4mm,2002,,Ar90,0.3053,0.0538,18.6,0.1166,0.2605,0.0693,57.94,-3.81,3.29,31.65,-0.29,-3.54,0.01,Yes,No,,
EnthermalPlus,SB70 Solargray 6mm / Argon 11.69mm / C366 4mm / Vacuum 0.25mm / Clear 4mm,25.44,SolargrayÂ®  6mm,5373,SolarbanÂ® 70 S2,4mm Clear,2155,LoEÂ³ 366 S4,Float Glass - 4mm,2002,,Ar90,0.2433,0.0429,23.33,0.0979,0.235,0.0698,55.46,-5.87,3.7,31.77,-0.37,-3.7,0.003,Yes,No,,
EnthermalPlus,SB70 Solargray 6mm / Argon 11.59mm / SB60 4mm / Vacuum 0.25mm / Clear 4mm,25.44,SolargrayÂ®  6mm,5373,SolarbanÂ® 70 S2,Clear  4mm,5282,SolarbanÂ® 60 S4,Clear Float Glass,413,,Ar90,0.286,0.0504,19.86,0.1153,0.2606,0.0696,57.95,-4.55,3.53,31.71,-0.34,-3.57,0.0105,Yes,No,,
EnthermalPlus,SB70 Solargray 6mm / Argon 11.59mm / SB70 4mm / Vacuum 0.25mm / Clear 4mm,25.44,SolargrayÂ®  6mm,5373,SolarbanÂ® 70 S2,SolarbanÂ® 70 glass  4mm,5433,SolarbanÂ® 70 S4,Clear Float Glass,413,,Ar90,0.2375,0.0418,23.91,0.0978,0.239,0.073,55.82,-5.68,4.76,32.49,-1.01,-3.8,0.0041,Yes,No,,
EnthermalPlus,SB70 Solargray 6mm / Argon 11.49mm / LUMI 4mm / Vacuum 0.25mm / Clear 4mm,25.44,SolargrayÂ®  6mm,5373,SolarbanÂ® 70 S2,SGG ECLAZ II 4mm,20754,ECLAZ II S4,SGG PLANICLEAR 4mm,21011,,Ar90,0.3165,0.0557,17.94,0.1312,0.3025,0.0701,61.74,-3.61,3.05,31.86,-0.23,-3.79,0.0213,Yes,No,,
EnthermalPlus,SB70 Optigray 6mm / Argon 11.69mm / C180 4mm / Vacuum 0.25mm / Clear 4mm,25.44,OptigrayÂ®  6mm,5390,SolarbanÂ® 70 S2,4mm Clear,2192,LoE 180 S4,Float Glass - 4mm,2002,,Ar90,0.3694,0.0651,15.37,0.1683,0.4071,0.1076,69.85,-6.02,5.35,39.21,-2.97,-3.82,0.0194,Yes,No,,
EnthermalPlus,SB70 Optigray 6mm / Argon 11.69mm / C270 4mm / Vacuum 0.25mm / Clear 4mm,25.44,OptigrayÂ®  6mm,5390,SolarbanÂ® 70 S2,4mm Clear,2027,LoEÂ² 270 S4,Float Glass - 4mm,2002,,Ar90,0.2866,0.0505,19.81,0.1467,0.3576,0.099,66.21,-6.7,5.6,37.69,-3.24,-3.26,0.0102,Yes,No,,
EnthermalPlus,SB70 Optigray 6mm / Argon 11.69mm / C272 4mm / Vacuum 0.25mm / Clear 4mm,25.44,OptigrayÂ®  6mm,5390,SolarbanÂ® 70 S2,4 mm Clear,2012,LoEÂ² 272 S4,Float Glass - 4mm,2002,,Ar90,0.3053,0.0538,18.6,0.1536,0.369,0.0952,67.06,-5.91,5.49,36.98,-2.46,-3.43,0.0131,Yes,No,,
EnthermalPlus,SB70 Optigray 6mm / Argon 11.69mm / C366 4mm / Vacuum 0.25mm / Clear 4mm,25.44,OptigrayÂ®  6mm,5390,SolarbanÂ® 70 S2,4mm Clear,2155,LoEÂ³ 366 S4,Float Glass - 4mm,2002,,Ar90,0.2433,0.0429,23.33,0.1305,0.333,0.0963,64.28,-8.14,5.83,37.18,-2.66,-3.62,0.0039,Yes,No,,
EnthermalPlus,SB70 Optigray 6mm / Argon 11.59mm / SB60 4mm / Vacuum 0.25mm / Clear 4mm,25.44,OptigrayÂ®  6mm,5390,SolarbanÂ® 70 S2,Clear  4mm,5282,SolarbanÂ® 60 S4,Clear Float Glass,413,,Ar90,0.286,0.0504,19.86,0.1524,0.3691,0.0957,67.07,-6.75,5.74,37.08,-2.52,-3.49,0.0138,Yes,No,,
EnthermalPlus,SB70 Optigray 6mm / Argon 11.59mm / SB70 4mm / Vacuum 0.25mm / Clear 4mm,25.44,OptigrayÂ®  6mm,5390,SolarbanÂ® 70 S2,SolarbanÂ® 70 glass  4mm,5433,SolarbanÂ® 70 S4,Clear Float Glass,413,,Ar90,0.2375,0.0418,23.91,0.1308,0.3387,0.1026,64.69,-7.91,7.02,38.33,-3.81,-3.63,0.0054,Yes,No,,
EnthermalPlus,SB70 Optigray 6mm / Argon 11.49mm / LUMI 4mm / Vacuum 0.25mm / Clear 4mm,25.44,OptigrayÂ®  6mm,5390,SolarbanÂ® 70 S2,SGG ECLAZ II 4mm,20754,ECLAZ II S4,SGG PLANICLEAR 4mm,21011,,Ar90,0.3165,0.0557,17.94,0.173,0.4285,0.0969,71.33,-5.8,5.3,37.33,-2.36,-3.82,0.0281,Yes,No,,
EnthermalPlus,SB70 Solarblue 6mm / Argon 11.69mm / C180 4mm / Vacuum 0.25mm / Clear 4mm,25.44,SolarblueÂ®  6mm,5396,SolarbanÂ® 70 S2,4mm Clear,2192,LoE 180 S4,Float Glass - 4mm,2002,,Ar90,0.3694,0.0651,15.37,0.1567,0.363,0.0957,66.94,-9.04,-3.1,37.36,-3.21,-10.09,0.0187,Yes,No,,
EnthermalPlus,SB70 Solarblue 6mm / Argon 11.69mm / C270 4mm / Vacuum 0.25mm / Clear 4mm,25.44,SolarblueÂ®  6mm,5396,SolarbanÂ® 70 S2,4mm Clear,2027,LoEÂ² 270 S4,Float Glass - 4mm,2002,,Ar90,0.2866,0.0505,19.81,0.1365,0.3191,0.0888,63.44,-9.55,-2.46,36.01,-3.38,-8.94,0.0099,Yes,No,,
EnthermalPlus,SB70 Solarblue 6mm / Argon 11.69mm / C272 4mm / Vacuum 0.25mm / Clear 4mm,25.44,SolarblueÂ®  6mm,5396,SolarbanÂ® 70 S2,4 mm Clear,2012,LoEÂ² 272 S4,Float Glass - 4mm,2002,,Ar90,0.3053,0.0538,18.6,0.1429,0.3291,0.0856,64.24,-8.79,-2.69,35.36,-2.57,-8.92,0.0127,Yes,No,,
EnthermalPlus,SB70 Solarblue 6mm / Argon 11.69mm / C366 4mm / Vacuum 0.25mm / Clear 4mm,25.44,SolarblueÂ®  6mm,5396,SolarbanÂ® 70 S2,4mm Clear,2155,LoEÂ³ 366 S4,Float Glass - 4mm,2002,,Ar90,0.2433,0.0429,23.33,0.1215,0.2974,0.0866,61.6,-10.83,-2.0,35.55,-2.67,-9.16,0.0038,Yes,No,,
EnthermalPlus,SB70 Solarblue 6mm / Argon 11.59mm / SB60 4mm / Vacuum 0.25mm / Clear 4mm,25.44,SolarblueÂ®  6mm,5396,SolarbanÂ® 70 S2,Clear  4mm,5282,SolarbanÂ® 60 S4,Clear Float Glass,413,,Ar90,0.286,0.0504,19.86,0.1417,0.3293,0.0861,64.28,-9.63,-2.4,35.45,-2.59,-9.02,0.0133,Yes,No,,
EnthermalPlus,SB70 Solarblue 6mm / Argon 11.59mm / SB70 4mm / Vacuum 0.25mm / Clear 4mm,25.44,SolarblueÂ®  6mm,5396,SolarbanÂ® 70 S2,SolarbanÂ® 70 glass  4mm,5433,SolarbanÂ® 70 S4,Clear Float Glass,413,,Ar90,0.2375,0.0418,23.91,0.1216,0.3022,0.0919,61.97,-10.7,-0.86,36.61,-3.75,-9.5,0.0052,Yes,No,,
EnthermalPlus,SB70 Solarblue 6mm / Argon 11.49mm / LUMI 4mm / Vacuum 0.25mm / Clear 4mm,25.44,SolarblueÂ®  6mm,5396,SolarbanÂ® 70 S2,SGG ECLAZ II 4mm,20754,ECLAZ II S4,SGG PLANICLEAR 4mm,21011,,Ar90,0.3165,0.0557,17.94,0.1608,0.3821,0.087,68.38,-8.9,-3.3,35.69,-2.62,-9.45,0.0271,Yes,No,,
EnthermalPlus,SB70 Optiblue 6mm / Argon 11.69mm / C180 4mm / Vacuum 0.25mm / Clear 4mm,25.44,OptiblueÂ® (SolarbanÂ® z75)  6mm,5428,SolarbanÂ® 70 S2,4mm Clear,2192,LoE 180 S4,Float Glass - 4mm,2002,,Ar90,0.3694,0.0651,15.37,0.1753,0.4143,0.1105,70.52,-6.04,0.08,39.87,-1.82,-8.78,0.0248,Yes,No,,
EnthermalPlus,SB70 Optiblue 6mm / Argon 11.69mm / C270 4mm / Vacuum 0.25mm / Clear 4mm,25.44,OptiblueÂ® (SolarbanÂ® z75)  6mm,5428,SolarbanÂ® 70 S2,4mm Clear,2027,LoEÂ² 270 S4,Float Glass - 4mm,2002,,Ar90,0.2866,0.0505,19.81,0.1527,0.3639,0.1017,66.85,-6.74,0.58,38.3,-2.15,-7.77,0.0129,Yes,No,,
EnthermalPlus,SB70 Optiblue 6mm / Argon 11.69mm / C272 4mm / Vacuum 0.25mm / Clear 4mm,25.44,OptiblueÂ® (SolarbanÂ® z75)  6mm,5428,SolarbanÂ® 70 S2,4 mm Clear,2012,LoEÂ² 272 S4,Float Glass - 4mm,2002,,Ar90,0.3053,0.0538,18.6,0.16,0.3755,0.0977,67.7,-5.92,0.39,37.56,-1.31,-7.84,0.0165,Yes,No,,
EnthermalPlus,SB70 Optiblue 6mm / Argon 11.69mm / C366 4mm / Vacuum 0.25mm / Clear 4mm,25.44,OptiblueÂ® (SolarbanÂ® z75)  6mm,5428,SolarbanÂ® 70 S2,4mm Clear,2155,LoEÂ³ 366 S4,Float Glass - 4mm,2002,,Ar90,0.2433,0.0429,23.33,0.1355,0.3389,0.0988,64.91,-8.21,0.96,37.76,-1.45,-8.11,0.005,Yes,No,,
EnthermalPlus,SB70 Optiblue 6mm / Argon 11.59mm / SB60 4mm / Vacuum 0.25mm / Clear 4mm,25.44,OptiblueÂ® (SolarbanÂ® z75)  6mm,5428,SolarbanÂ® 70 S2,Clear  4mm,5282,SolarbanÂ® 60 S4,Clear Float Glass,413,,Ar90,0.286,0.0504,19.86,0.1589,0.3756,0.0982,67.72,-6.79,0.68,37.66,-1.37,-7.94,0.0175,Yes,No,,
EnthermalPlus,SB70 Optiblue 6mm / Argon 11.59mm / SB70 4mm / Vacuum 0.25mm / Clear 4mm,25.44,OptiblueÂ® (SolarbanÂ® z75)  6mm,5428,SolarbanÂ® 70 S2,SolarbanÂ® 70 glass  4mm,5433,SolarbanÂ® 70 S4,Clear Float Glass,413,,Ar90,0.2375,0.0418,23.91,0.1357,0.3446,0.1055,65.31,-8.03,2.16,38.97,-2.57,-8.35,0.0068,Yes,No,,
EnthermalPlus,SB70 Optiblue 6mm / Argon 11.49mm / LUMI 4mm / Vacuum 0.25mm / Clear 4mm,25.44,OptiblueÂ® (SolarbanÂ® z75)  6mm,5428,SolarbanÂ® 70 S2,SGG ECLAZ II 4mm,20754,ECLAZ II S4,SGG PLANICLEAR 4mm,21011,,Ar90,0.3165,0.0557,17.94,0.181,0.4361,0.0994,72.01,-5.81,-0.06,37.93,-1.28,-8.34,0.0363,Yes,No,,
EnthermalPlus,LUMI 6mm / Argon 11.35mm / C180 4mm / Vacuum 0.25mm / Clear 4mm,25.4,SGG ECLAZ II 6mm,20756,ECLAZ II S2,4mm Clear,2192,LoE 180 S4,Float Glass - 4mm,2002,,Ar90,0.3768,0.0664,15.07,0.5082,0.7192,0.1727,87.88,-3.85,4.06,48.82,-2.33,-5.56,0.1785,Yes,Yes,0.514330,0.394525
EnthermalPlus,LUMI 6mm / Argon 11.35mm / C270 4mm / Vacuum 0.25mm / Clear 4mm,25.4,SGG ECLAZ II 6mm,20756,ECLAZ II S2,4mm Clear,2027,LoEÂ² 270 S4,Float Glass - 4mm,2002,,Ar90,0.2913,0.0513,19.5,0.3421,0.6314,0.1465,83.46,-5.02,4.37,45.32,-3.21,-3.54,0.0879,Yes,Yes,0.349931,0.302081
EnthermalPlus,LUMI 6mm / Argon 11.35mm / C272 4mm / Vacuum 0.25mm / Clear 4mm,25.4,SGG ECLAZ II 6mm,20756,ECLAZ II S2,4 mm Clear,2012,LoEÂ² 272 S4,Float Glass - 4mm,2002,,Ar90,0.3106,0.0547,18.28,0.3794,0.652,0.1345,84.51,-3.94,4.2,43.56,-1.55,-3.85,0.1052,Yes,Yes,0.387121,0.323073
EnthermalPlus,LUMI 6mm / Argon 11.35mm / C366 4mm / Vacuum 0.25mm / Clear 4mm,25.4,SGG ECLAZ II 6mm,20756,ECLAZ II S2,4mm Clear,2155,LoEÂ³ 366 S4,Float Glass - 4mm,2002,,Ar90,0.2468,0.0435,23.01,0.2643,0.5873,0.1379,81.09,-7.17,4.76,44.06,-1.59,-4.58,0.0326,Yes,Yes,0.272020,0.253471
EnthermalPlus,LUMI 6mm / Argon 11.25mm / SB60 4mm / Vacuum 0.25mm / Clear 4mm,25.41,SGG ECLAZ II 6mm,20756,ECLAZ II S2,Clear  4mm,5282,SolarbanÂ® 60 S4,Clear Float Glass,413,,Ar90,0.2906,0.0512,19.54,0.3676,0.6521,0.1359,84.53,-5.0,4.51,43.77,-1.84,-4.03,0.1245,Yes,No,,
EnthermalPlus,LUMI 6mm / Argon 11.25mm / SB70 4mm / Vacuum 0.25mm / Clear 4mm,25.41,SGG ECLAZ II 6mm,20756,ECLAZ II S2,SolarbanÂ® 70 glass  4mm,5433,SolarbanÂ® 70 S4,Clear Float Glass,413,,Ar90,0.2408,0.0424,23.58,0.2596,0.5968,0.158,81.57,-6.9,6.19,46.87,-3.67,-4.92,0.0441,Yes,No,,
EnthermalPlus,LUMI 6mm / Argon 11.15mm / LUMI 4mm / Vacuum 0.25mm / Clear 4mm,25.4,SGG ECLAZ II 6mm,20756,ECLAZ II S2,SGG ECLAZ II 4mm,20754,ECLAZ II S4,SGG PLANICLEAR 4mm,21011,,Ar90,0.322,0.0567,17.64,0.5159,0.7579,0.1398,89.71,-3.48,3.88,44.45,-1.39,-4.81,0.2808,Yes,Yes,0.521436,0.335323
EnthermalPlus,ZEN 6mm / Argon 11.35mm / C180 4mm / Vacuum 0.25mm / Clear 4mm,25.4,SGG ECLAZ ONE II 6mm,20764,ECLAZ ONE II S2,4mm Clear,2192,LoE 180 S4,Float Glass - 4mm,2002,,Ar90,0.3725,0.0656,15.24,0.429,0.6826,0.2276,86.04,-3.94,5.08,55.12,-2.1,-7.68,0.1666,Yes,Yes,0.434306,0.389143
EnthermalPlus,ZEN 6mm / Argon 11.35mm / C270 4mm / Vacuum 0.25mm / Clear 4mm,25.4,SGG ECLAZ ONE II 6mm,20764,ECLAZ ONE II S2,4mm Clear,2027,LoEÂ² 270 S4,Float Glass - 4mm,2002,,Ar90,0.2886,0.0508,19.67,0.3111,0.5984,0.204,81.65,-5.08,5.46,52.55,-2.67,-6.62,0.0831,Yes,Yes,0.317669,0.298894
EnthermalPlus,ZEN 6mm / Argon 11.35mm / C272 4mm / Vacuum 0.25mm / Clear 4mm,25.4,SGG ECLAZ ONE II 6mm,20764,ECLAZ ONE II S2,4 mm Clear,2012,LoEÂ² 272 S4,Float Glass - 4mm,2002,,Ar90,0.3076,0.0542,18.46,0.3407,0.6174,0.1933,82.65,-4.01,5.33,51.32,-1.47,-6.99,0.0991,Yes,Yes,0.347150,0.319437
EnthermalPlus,ZEN 6mm / Argon 11.35mm / C366 4mm / Vacuum 0.25mm / Clear 4mm,25.4,SGG ECLAZ ONE II 6mm,20764,ECLAZ ONE II S2,4mm Clear,2155,LoEÂ³ 366 S4,Float Glass - 4mm,2002,,Ar90,0.2448,0.0431,23.19,0.2459,0.5563,0.1963,79.31,-7.14,5.83,51.66,-1.54,-7.44,0.0304,Yes,Yes,0.252470,0.251204
EnthermalPlus,ZEN 6mm / Argon 11.25mm / SB60 4mm / Vacuum 0.25mm / Clear 4mm,25.41,SGG ECLAZ ONE II 6mm,20764,ECLAZ ONE II S2,Clear  4mm,5282,SolarbanÂ® 60 S4,Clear Float Glass,413,,Ar90,0.288,0.0507,19.72,0.3316,0.6175,0.1946,82.67,-5.04,5.62,51.47,-1.68,-7.08,0.1173,Yes,No,,
EnthermalPlus,ZEN 6mm / Argon 11.25mm / SB70 4mm / Vacuum 0.25mm / Clear 4mm,25.41,SGG ECLAZ ONE II 6mm,20764,ECLAZ ONE II S2,SolarbanÂ® 70 glass  4mm,5433,SolarbanÂ® 70 S4,Clear Float Glass,413,,Ar90,0.2389,0.0421,23.77,0.2422,0.5661,0.2142,79.82,-6.9,7.17,53.67,-3.12,-7.44,0.0411,Yes,No,,
EnthermalPlus,ZEN 6mm / Argon 11.15mm / LUMI 4mm / Vacuum 0.25mm / Clear 4mm,25.4,SGG ECLAZ ONE II 6mm,20764,ECLAZ ONE II S2,SGG ECLAZ II 4mm,20754,ECLAZ II S4,SGG PLANICLEAR 4mm,21011,,Ar90,0.3189,0.0562,17.81,0.4411,0.7178,0.198,87.77,-3.57,5.03,51.94,-1.35,-7.54,0.2608,Yes,Yes,0.445898,0.331535
EnthermalPlus,SKN183 6mm / Argon 11.35mm / C180 4mm / Vacuum 0.25mm / Clear 4mm,25.4,SGG COOL-LITE SKN 183 II 6mm,20896,COOL-LITE SKN 183 II S2,4mm Clear,2192,LoE 180 S4,Float Glass - 4mm,2002,,Ar90,0.3716,0.0654,15.28,0.3043,0.651,0.169,84.49,-4.71,4.06,48.36,-2.67,-8.83,0.123,Yes,Yes,0.313630,0.387942
EnthermalPlus,SKN183 6mm / Argon 11.35mm / C270 4mm / Vacuum 0.25mm / Clear 4mm,25.4,SGG COOL-LITE SKN 183 II 6mm,20896,COOL-LITE SKN 183 II S2,4mm Clear,2027,LoEÂ² 270 S4,Float Glass - 4mm,2002,,Ar90,0.288,0.0507,19.71,0.2541,0.5715,0.1473,80.21,-5.7,4.4,45.44,-3.41,-7.67,0.0616,Yes,Yes,0.262625,0.298182
EnthermalPlus,SKN183 6mm / Argon 11.35mm / C272 4mm / Vacuum 0.25mm / Clear 4mm,25.4,SGG COOL-LITE SKN 183 II 6mm,20896,COOL-LITE SKN 183 II S2,4 mm Clear,2012,LoEÂ² 272 S4,Float Glass - 4mm,2002,,Ar90,0.3069,0.0541,18.5,0.2699,0.5898,0.1375,81.21,-4.69,4.24,44.03,-1.98,-8.05,0.0748,Yes,Yes,0.278702,0.318626
EnthermalPlus,SKN183 6mm / Argon 11.35mm / C366 4mm / Vacuum 0.25mm / Clear 4mm,25.4,SGG COOL-LITE SKN 183 II 6mm,20896,COOL-LITE SKN 183 II S2,4mm Clear,2155,LoEÂ³ 366 S4,Float Glass - 4mm,2002,,Ar90,0.2444,0.043,23.23,0.2164,0.5317,0.1402,77.93,-7.61,4.74,44.41,-2.2,-8.49,0.0229,Yes,Yes,0.224245,0.250696
EnthermalPlus,SKN183 6mm / Argon 11.25mm / SB60 4mm / Vacuum 0.25mm / Clear 4mm,25.41,SGG COOL-LITE SKN 183 II 6mm,20896,COOL-LITE SKN 183 II S2,Clear  4mm,5282,SolarbanÂ® 60 S4,Clear Float Glass,413,,Ar90,0.2874,0.0506,19.76,0.2675,0.5899,0.1388,81.23,-5.69,4.54,44.21,-2.15,-8.16,0.0863,Yes,No,,
EnthermalPlus,SKN183 6mm / Argon 11.25mm / SB70 4mm / Vacuum 0.25mm / Clear 4mm,25.41,SGG COOL-LITE SKN 183 II 6mm,20896,COOL-LITE SKN 183 II S2,SolarbanÂ® 70 glass  4mm,5433,SolarbanÂ® 70 S4,Clear Float Glass,413,,Ar90,0.2385,0.042,23.81,0.2152,0.5406,0.1564,78.41,-7.38,6.14,46.69,-4.13,-8.5,0.0311,Yes,No,,
EnthermalPlus,SKN183 6mm / Argon 11.15mm / LUMI 4mm / Vacuum 0.25mm / Clear 4mm,25.4,SGG COOL-LITE SKN 183 II 6mm,20896,COOL-LITE SKN 183 II S2,SGG ECLAZ II 4mm,20754,ECLAZ II S4,SGG PLANICLEAR 4mm,21011,,Ar90,0.3182,0.056,17.85,0.3172,0.6854,0.1419,86.24,-4.36,3.92,44.75,-1.81,-8.74,0.1898,Yes,Yes,0.325177,0.330688
EnthermalPlus,XTREME 6mm / Argon 11.35mm / C180 4mm / Vacuum 0.25mm / Clear 4mm,25.4,SGG COOL-LITE XTREME 61-29 II 6mm,20980,COOL-LITE XTREME 61-29 II S2,4mm Clear,2192,LoE 180 S4,Float Glass - 4mm,2002,,Ar90,0.372,0.0655,15.26,0.211,0.5335,0.143,78.17,-6.35,1.4,44.89,-3.31,-7.68,0.1018,Yes,Yes,0.224508,0.388524
EnthermalPlus,XTREME 6mm / Argon 11.35mm / C270 4mm / Vacuum 0.25mm / Clear 4mm,25.4,SGG COOL-LITE XTREME 61-29 II 6mm,20980,COOL-LITE XTREME 61-29 II S2,4mm Clear,2027,LoEÂ² 270 S4,Float Glass - 4mm,2002,,Ar90,0.2883,0.0508,19.7,0.1859,0.4683,0.1282,74.15,-7.03,1.82,42.67,-3.92,-6.36,0.0519,Yes,Yes,0.197008,0.298526
EnthermalPlus,XTREME 6mm / Argon 11.35mm / C272 4mm / Vacuum 0.25mm / Clear 4mm,25.4,SGG COOL-LITE XTREME 61-29 II 6mm,20980,COOL-LITE XTREME 61-29 II S2,4 mm Clear,2012,LoEÂ² 272 S4,Float Glass - 4mm,2002,,Ar90,0.3072,0.0541,18.48,0.1939,0.4829,0.1216,75.06,-6.1,1.62,41.61,-2.69,-6.47,0.0632,Yes,Yes,0.205648,0.319018
EnthermalPlus,XTREME 6mm / Argon 11.35mm / C366 4mm / Vacuum 0.25mm / Clear 4mm,25.4,SGG COOL-LITE XTREME 61-29 II 6mm,20980,COOL-LITE XTREME 61-29 II S2,4mm Clear,2155,LoEÂ³ 366 S4,Float Glass - 4mm,2002,,Ar90,0.2446,0.0431,23.21,0.1665,0.4359,0.1233,72.03,-8.63,2.26,41.89,-2.94,-6.92,0.0191,Yes,Yes,0.176102,0.250942
EnthermalPlus,XTREME 6mm / Argon 11.25mm / SB60 4mm / Vacuum 0.25mm / Clear 4mm,25.41,SGG COOL-LITE XTREME 61-29 II 6mm,20980,COOL-LITE XTREME 61-29 II S2,Clear  4mm,5282,SolarbanÂ® 60 S4,Clear Float Glass,413,,Ar90,0.2877,0.0507,19.74,0.1933,0.4831,0.1225,75.08,-7.05,1.91,41.75,-2.76,-6.59,0.0721,Yes,No,,
EnthermalPlus,XTREME 6mm / Argon 11.25mm / SB70 4mm / Vacuum 0.25mm / Clear 4mm,25.41,SGG COOL-LITE XTREME 61-29 II 6mm,20980,COOL-LITE XTREME 61-29 II S2,SolarbanÂ® 70 glass  4mm,5433,SolarbanÂ® 70 S4,Clear Float Glass,413,,Ar90,0.2387,0.042,23.79,0.168,0.4436,0.1342,72.5,-8.43,3.61,43.58,-4.65,-7.25,0.026,Yes,No,,
EnthermalPlus,XTREME 6mm / Argon 11.15mm / LUMI 4mm / Vacuum 0.25mm / Clear 4mm,25.4,SGG COOL-LITE XTREME 61-29 II 6mm,20980,COOL-LITE XTREME 61-29 II S2,SGG ECLAZ II 4mm,20754,ECLAZ II S4,SGG PLANICLEAR 4mm,21011,,Ar90,0.3185,0.0561,17.83,0.2196,0.561,0.1247,79.77,-5.99,1.16,42.17,-2.62,-7.12,0.1553,Yes,Yes,0.231096,0.331098
EnthermalPlus,C180 6mm / Argon 11.65mm / Clear 4mm / Vacuum 0.25mm / C180 4mm,25.4,6mm Clear,2194,LoE 180 S2,Float Glass - 4mm,2002,,4mm Clear,2192,LoE 180 S5,Ar90,0.3794,0.0668,14.97,0.5132,0.6814,0.1976,86.02,-4.02,4.29,51.76,-2.23,-6.84,0.1183,Yes,No,,
EnthermalPlus,C180 6mm / Argon 11.65mm / Clear 4mm / Vacuum 0.25mm / C270 4mm,25.4,6mm Clear,2194,LoE 180 S2,Float Glass - 4mm,2002,,4mm Clear,2027,LoEÂ² 270 S5,Ar90,0.2928,0.0516,19.4,0.3909,0.5985,0.1877,81.69,-5.28,4.76,50.55,-6.03,-2.77,0.0598,Yes,No,,
EnthermalPlus,C180 6mm / Argon 11.65mm / Clear 4mm / Vacuum 0.25mm / C272 4mm,25.4,6mm Clear,2194,LoE 180 S2,Float Glass - 4mm,2002,,4 mm Clear,2012,LoEÂ² 272 S5,Ar90,0.3123,0.055,18.18,0.417,0.6175,0.1762,82.69,-4.16,4.57,49.15,-2.81,-3.9,0.0727,Yes,No,,
EnthermalPlus,C180 6mm / Argon 11.65mm / Clear 4mm / Vacuum 0.25mm / C366 4mm,25.4,6mm Clear,2194,LoE 180 S2,Float Glass - 4mm,2002,,4mm Clear,2155,LoEÂ³ 366 S5,Ar90,0.2479,0.0437,22.91,0.3411,0.5563,0.1794,79.35,-7.24,5.04,49.52,-1.42,-4.73,0.0219,Yes,No,,
EnthermalPlus,C180 6mm / Argon 11.55mm / Clear 4mm / Vacuum 0.25mm / SB60 4mm,25.41,6mm Clear,2194,LoE 180 S2,Clear Float Glass,413,,Clear  4mm,5282,SolarbanÂ® 60 S5,Ar90,0.292,0.0514,19.45,0.4031,0.6177,0.1782,82.71,-5.2,4.89,49.37,-3.25,-3.34,0.0843,Yes,No,,
EnthermalPlus,C180 6mm / Argon 11.55mm / Clear 4mm / Vacuum 0.25mm / SB70 4mm,25.41,6mm Clear,2194,LoE 180 S2,Clear Float Glass,413,,SolarbanÂ® 70 glass  4mm,5433,SolarbanÂ® 70 S5,Ar90,0.2417,0.0426,23.49,0.3177,0.5657,0.1931,79.83,-6.99,6.35,51.19,-2.93,-6.58,0.0312,Yes,No,,
EnthermalPlus,C180 6mm / Argon 11.45mm / Clear 4mm / Vacuum 0.25mm / LUMI 4mm,25.4,6mm Clear,2194,LoE 180 S2,SGG PLANICLEAR 4mm,21011,,SGG ECLAZ II 4mm,20754,ECLAZ II S5,Ar90,0.3237,0.057,17.54,0.5212,0.7175,0.1752,87.79,-3.66,4.18,49.08,-1.55,-6.08,0.1821,Yes,Yes,0.527122,0.337469
EnthermalPlus,C270 6mm / Argon 11.65mm / Clear 4mm / Vacuum 0.25mm / C180 4mm,25.4,6mm Clear,2029,LoEÂ² 270 S2,Float Glass - 4mm,2002,,4mm Clear,2192,LoE 180 S5,Ar90,0.3732,0.0657,15.21,0.3101,0.5995,0.1569,81.75,-5.29,4.77,46.67,-3.89,-3.55,0.0603,Yes,No,,
EnthermalPlus,C270 6mm / Argon 11.65mm / Clear 4mm / Vacuum 0.25mm / C270 4mm,25.4,6mm Clear,2029,LoEÂ² 270 S2,Float Glass - 4mm,2002,,4mm Clear,2027,LoEÂ² 270 S5,Ar90,0.289,0.0509,19.65,0.2906,0.5269,0.1492,77.62,-6.27,5.03,45.57,-7.35,0.24,0.033,Yes,No,,
EnthermalPlus,C270 6mm / Argon 11.65mm / Clear 4mm / Vacuum 0.25mm / C272 4mm,25.4,6mm Clear,2029,LoEÂ² 270 S2,Float Glass - 4mm,2002,,4 mm Clear,2012,LoEÂ² 272 S5,Ar90,0.308,0.0542,18.44,0.2997,0.5437,0.1402,78.58,-5.25,4.85,44.29,-4.42,-0.74,0.0405,Yes,No,,
EnthermalPlus,C270 6mm / Argon 11.65mm / Clear 4mm / Vacuum 0.25mm / C366 4mm,25.4,6mm Clear,2029,LoEÂ² 270 S2,Float Glass - 4mm,2002,,4mm Clear,2155,LoEÂ³ 366 S5,Ar90,0.2451,0.0432,23.17,0.2704,0.49,0.1426,75.39,-8.06,5.32,44.62,-3.26,-1.52,0.0117,Yes,No,,
EnthermalPlus,C270 6mm / Argon 11.55mm / Clear 4mm / Vacuum 0.25mm / SB60 4mm,25.41,6mm Clear,2029,LoEÂ² 270 S2,Clear Float Glass,413,,Clear  4mm,5282,SolarbanÂ® 60 S5,Ar90,0.2882,0.0508,19.7,0.2941,0.5438,0.1418,78.6,-6.23,5.15,44.5,-4.78,-0.22,0.0445,Yes,No,,
EnthermalPlus,C270 6mm / Argon 11.55mm / Clear 4mm / Vacuum 0.25mm / SB70 4mm,25.41,6mm Clear,2029,LoEÂ² 270 S2,Clear Float Glass,413,,SolarbanÂ® 70 glass  4mm,5433,SolarbanÂ® 70 S5,Ar90,0.2391,0.0421,23.75,0.2539,0.4982,0.1532,75.85,-7.86,6.7,46.13,-4.75,-3.25,0.0162,Yes,No,,
EnthermalPlus,C270 6mm / Argon 11.45mm / Clear 4mm / Vacuum 0.25mm / LUMI 4mm,25.4,6mm Clear,2029,LoEÂ² 270 S2,SGG PLANICLEAR 4mm,21011,,SGG ECLAZ II 4mm,20754,ECLAZ II S5,Ar90,0.3192,0.0562,17.79,0.3209,0.6315,0.1394,83.46,-4.91,4.56,44.24,-3.25,-2.76,0.0899,Yes,Yes,0.330160,0.332052
EnthermalPlus,C272 6mm / Argon 11.65mm / Clear 4mm / Vacuum 0.25mm / C180 4mm,25.4,6 mm Clear,2014,LoEÂ² 272 S2,Float Glass - 4mm,2002,,4mm Clear,2192,LoE 180 S5,Ar90,0.3746,0.066,15.16,0.3485,0.6176,0.1446,82.69,-4.16,4.57,44.93,-1.71,-4.09,0.0727,Yes,No,,
EnthermalPlus,C272 6mm / Argon 11.65mm / Clear 4mm / Vacuum 0.25mm / C270 4mm,25.4,6 mm Clear,2014,LoEÂ² 272 S2,Float Glass - 4mm,2002,,4mm Clear,2027,LoEÂ² 270 S5,Ar90,0.2898,0.051,19.59,0.316,0.5428,0.1364,78.53,-5.24,4.84,43.7,-5.63,0.32,0.0402,Yes,No,,
EnthermalPlus,C272 6mm / Argon 11.65mm / Clear 4mm / Vacuum 0.25mm / C272 4mm,25.4,6 mm Clear,2014,LoEÂ² 272 S2,Float Glass - 4mm,2002,,4 mm Clear,2012,LoEÂ² 272 S5,Ar90,0.309,0.0544,18.38,0.3283,0.5603,0.127,79.52,-4.21,4.65,42.27,-2.32,-0.82,0.0503,Yes,No,,
EnthermalPlus,C272 6mm / Argon 11.65mm / Clear 4mm / Vacuum 0.25mm / C366 4mm,25.4,6 mm Clear,2014,LoEÂ² 272 S2,Float Glass - 4mm,2002,,4mm Clear,2155,LoEÂ³ 366 S5,Ar90,0.2457,0.0433,23.11,0.2889,0.5049,0.1296,76.28,-7.16,5.18,42.65,-0.97,-1.77,0.0144,Yes,No,,
EnthermalPlus,C272 6mm / Argon 11.55mm / Clear 4mm / Vacuum 0.25mm / SB60 4mm,25.41,6 mm Clear,2014,LoEÂ² 272 S2,Clear Float Glass,413,,Clear  4mm,5282,SolarbanÂ® 60 S5,Ar90,0.2891,0.0509,19.64,0.3211,0.5604,0.1287,79.54,-5.2,4.96,42.5,-2.76,-0.21,0.0538,Yes,No,,
EnthermalPlus,C272 6mm / Argon 11.55mm / Clear 4mm / Vacuum 0.25mm / SB70 4mm,25.41,6 mm Clear,2014,LoEÂ² 272 S2,Clear Float Glass,413,,SolarbanÂ® 70 glass  4mm,5433,SolarbanÂ® 70 S5,Ar90,0.2397,0.0422,23.69,0.2701,0.5131,0.1408,76.73,-6.91,6.55,44.35,-2.54,-3.86,0.0204,Yes,No,,
EnthermalPlus,C272 6mm / Argon 11.45mm / Clear 4mm / Vacuum 0.25mm / LUMI 4mm,25.4,6 mm Clear,2014,LoEÂ² 272 S2,SGG PLANICLEAR 4mm,21011,,SGG ECLAZ II 4mm,20754,ECLAZ II S5,Ar90,0.3202,0.0564,17.73,0.3608,0.6509,0.1261,84.45,-3.8,4.35,42.2,-0.99,-3.16,0.1072,Yes,Yes,0.369568,0.333265
EnthermalPlus,C340 6mm / Argon 11.65mm / Clear 4mm / Vacuum 0.25mm / C180 4mm,25.4,6mm Clear,2167,LoEÂ³ 340 S2,Float Glass - 4mm,2002,,4mm Clear,2192,LoE 180 S5,Ar90,0.3718,0.0655,15.27,0.1461,0.3354,0.1428,64.92,-9.84,-3.65,44.88,-6.56,-13.35,0.0094,Yes,No,,
