Repository: Ranojoyd80/enthermal-IGconfigurator_v2

File: Data_Pipeline/1_Source_CSVs/IG_Config_EnthermalPlus_Outboard_Dataset_07-07-26.csv (part 4 of 13)
Product Type,Comment,Total Thickness (mm),Outer Lite (Name_Thickness mm),Outer Lite NFRC ID,Outer Lite Low-E,Middle Lite (Name_Thickness mm),Middle Lite NFRC ID,Middle Lite Low-E,Inner Lite (Name_Thickness mm),Inner Lite NFRC ID,Inner Lite Low-E,Gas Fill,U-value NFRC (W/mÂ²K),U-value NFRC (BTU/hrftF),R-value NFRC,SHGC,Tvis (Visible Transmittance),Exterior Visible Reflectance,Transmitted Color L*,Transmitted Color a*,Transmitted Color b*,Exterior Reflected Color L*,Exterior Reflected Color a*,Exterior Reflected Color b*,T-UV,NFRC,CEN,g-factor,U-value CEN (W/m²K)
EnthermalPlus,C272 5mm / Vacuum 0.25mm / Clear 5mm / Argon 11.05mm / C366 5mm,25.4,5 mm Clear,2013,LoEÂ² 272 S2,Float Glass - 5mm,2003,,5mm Clear,2156,LoEÂ³ 366 S5,Ar90,0.3054,0.0538,18.59,0.3226,0.5051,0.1301,76.29,-7.18,5.22,42.73,-0.82,-1.88,0.0139,Yes,No,,
EnthermalPlus,C272 5mm / Vacuum 0.25mm / Clear 5mm / Argon 11.08mm / SB60 5mm,25.43,5 mm Clear,2013,LoEÂ² 272 S2,Float Glass - 5mm,2003,,Clear  5mm,5283,SolarbanÂ® 60 S5,Ar90,0.3077,0.0542,18.45,0.3528,0.5679,0.1291,79.96,-5.0,4.81,42.56,-2.45,-0.31,0.0532,Yes,No,,
EnthermalPlus,C272 5mm / Vacuum 0.25mm / Clear 5mm / Argon 11.08mm / SB70 5mm,25.43,5 mm Clear,2013,LoEÂ² 272 S2,Float Glass - 5mm,2003,,SolarbanÂ® 70 glass  5mm,5434,SolarbanÂ® 70 S5,Ar90,0.3048,0.0537,18.63,0.3085,0.5198,0.1416,77.14,-6.72,6.42,44.47,-2.17,-4.1,0.0201,Yes,No,,
EnthermalPlus,C272 5mm / Vacuum 0.25mm / Clear 5mm / Argon 10.75mm / LUMI 5mm,25.4,5 mm Clear,2013,LoEÂ² 272 S2,Float Glass - 5mm,2003,,SGG ECLAZ II 5mm,20755,ECLAZ II S5,Ar90,0.311,0.0548,18.26,0.3742,0.6494,0.1271,84.37,-4.15,4.27,42.34,-1.06,-3.18,0.1013,Yes,Yes,0.381349,0.324506
EnthermalPlus,C340 5mm / Vacuum 0.25mm / Clear 5mm / Argon 11.05mm / C180 5mm,25.4,5mm Clear,2166,LoEÂ³ 340 S2,Float Glass - 5mm,2003,,5mm Clear,2193,LoE 180 S5,Ar90,0.2749,0.0484,20.66,0.1464,0.335,0.1431,64.88,-9.85,-3.62,44.92,-6.31,-13.6,0.0091,Yes,No,,
EnthermalPlus,C340 5mm / Vacuum 0.25mm / Clear 5mm / Argon 11.05mm / C270 5mm,25.4,5mm Clear,2166,LoEÂ³ 340 S2,Float Glass - 5mm,2003,,5mm Clear,2028,LoEÂ² 270 S5,Ar90,0.271,0.0477,20.95,0.1463,0.2943,0.1407,61.45,-10.32,-2.98,44.54,-7.5,-12.21,0.0048,Yes,No,,
EnthermalPlus,C340 5mm / Vacuum 0.25mm / Clear 5mm / Argon 11.05mm / C272 5mm,25.4,5mm Clear,2166,LoEÂ³ 340 S2,Float Glass - 5mm,2003,,5 mm Clear,2013,LoEÂ² 272 S5,Ar90,0.2719,0.0479,20.88,0.1487,0.3036,0.1376,62.24,-9.59,-3.19,44.08,-6.46,-12.45,0.0059,Yes,No,,
EnthermalPlus,C340 5mm / Vacuum 0.25mm / Clear 5mm / Argon 11.05mm / C366 5mm,25.4,5mm Clear,2166,LoEÂ³ 340 S2,Float Glass - 5mm,2003,,5mm Clear,2156,LoEÂ³ 366 S5,Ar90,0.269,0.0474,21.11,0.1441,0.2741,0.1383,59.64,-11.29,-2.82,44.17,-6.11,-12.71,0.0018,Yes,No,,
EnthermalPlus,C340 5mm / Vacuum 0.25mm / Clear 5mm / Argon 11.08mm / SB60 5mm,25.43,5mm Clear,2166,LoEÂ³ 340 S2,Float Glass - 5mm,2003,,Clear  5mm,5283,SolarbanÂ® 60 S5,Ar90,0.2708,0.0477,20.97,0.1487,0.3074,0.1381,62.58,-10.22,-3.11,44.13,-6.49,-12.31,0.0067,Yes,No,,
EnthermalPlus,C340 5mm / Vacuum 0.25mm / Clear 5mm / Argon 11.08mm / SB70 5mm,25.43,5mm Clear,2166,LoEÂ³ 340 S2,Float Glass - 5mm,2003,,SolarbanÂ® 70 glass  5mm,5434,SolarbanÂ® 70 S5,Ar90,0.2686,0.0473,21.14,0.14,0.2821,0.1419,60.33,-11.1,-1.76,44.73,-6.65,-13.28,0.0026,Yes,No,,
EnthermalPlus,C340 5mm / Vacuum 0.25mm / Clear 5mm / Argon 10.75mm / LUMI 5mm,25.4,5mm Clear,2166,LoEÂ³ 340 S2,Float Glass - 5mm,2003,,SGG ECLAZ II 5mm,20755,ECLAZ II S5,Ar90,0.2733,0.0481,20.77,0.1506,0.3512,0.1375,66.18,-9.92,-3.94,44.09,-6.05,-13.14,0.0133,Yes,Yes,0.161443,0.282393
EnthermalPlus,C366 5mm / Vacuum 0.25mm / Clear 5mm / Argon 11.05mm / C180 5mm,25.4,5mm Clear,2156,LoEÂ³ 366 S2,Float Glass - 5mm,2003,,5mm Clear,2193,LoE 180 S5,Ar90,0.2505,0.0441,22.67,0.2381,0.5565,0.1418,79.36,-7.26,5.08,44.54,-2.23,-4.6,0.0212,Yes,No,,
EnthermalPlus,C366 5mm / Vacuum 0.25mm / Clear 5mm / Argon 11.05mm / C270 5mm,25.4,5mm Clear,2156,LoEÂ³ 366 S2,Float Glass - 5mm,2003,,5mm Clear,2028,LoEÂ² 270 S5,Ar90,0.2473,0.0436,22.96,0.2391,0.4888,0.135,75.31,-8.03,5.37,43.51,-5.17,-1.43,0.0113,Yes,No,,
EnthermalPlus,C366 5mm / Vacuum 0.25mm / Clear 5mm / Argon 11.05mm / C272 5mm,25.4,5mm Clear,2156,LoEÂ³ 366 S2,Float Glass - 5mm,2003,,5 mm Clear,2013,LoEÂ² 272 S5,Ar90,0.248,0.0437,22.89,0.2428,0.5051,0.1272,76.29,-7.18,5.22,42.32,-2.38,-2.32,0.0139,Yes,No,,
EnthermalPlus,C366 5mm / Vacuum 0.25mm / Clear 5mm / Argon 11.05mm / C366 5mm,25.4,5mm Clear,2156,LoEÂ³ 366 S2,Float Glass - 5mm,2003,,5mm Clear,2156,LoEÂ³ 366 S5,Ar90,0.2457,0.0433,23.11,0.2352,0.4552,0.1291,73.17,-9.6,5.54,42.6,-1.5,-2.94,0.0041,Yes,No,,
EnthermalPlus,C366 5mm / Vacuum 0.25mm / Clear 5mm / Argon 11.08mm / SB60 5mm,25.43,5mm Clear,2156,LoEÂ³ 366 S2,Float Glass - 5mm,2003,,Clear  5mm,5283,SolarbanÂ® 60 S5,Ar90,0.2472,0.0435,22.97,0.2429,0.5112,0.1285,76.68,-7.89,5.35,42.49,-2.51,-1.88,0.0158,Yes,No,,
EnthermalPlus,C366 5mm / Vacuum 0.25mm / Clear 5mm / Argon 11.08mm / SB70 5mm,25.43,5mm Clear,2156,LoEÂ³ 366 S2,Float Glass - 5mm,2003,,SolarbanÂ® 70 glass  5mm,5434,SolarbanÂ® 70 S5,Ar90,0.2453,0.0432,23.15,0.2277,0.4684,0.1386,73.99,-9.18,6.76,44.04,-3.06,-4.29,0.006,Yes,No,,
EnthermalPlus,C366 5mm / Vacuum 0.25mm / Clear 5mm / Argon 10.75mm / LUMI 5mm,25.4,5mm Clear,2156,LoEÂ³ 366 S2,Float Glass - 5mm,2003,,SGG ECLAZ II 5mm,20755,ECLAZ II S5,Ar90,0.2492,0.0439,22.78,0.2452,0.5843,0.1269,80.93,-7.3,4.85,42.32,-1.43,-4.04,0.0311,Yes,Yes,0.251920,0.255422
EnthermalPlus,Q452 5mm / Vacuum 0.25mm / Clear 5mm / Argon 11.05mm / C180 5mm,25.4,5mm Clear,2106,Quad LoE 452 S2,Float Glass - 5mm,2003,,5mm Clear,2193,LoE 180 S5,Ar90,0.2446,0.0431,23.21,0.1858,0.4505,0.1154,72.93,-9.27,5.23,40.65,-3.99,-3.14,0.0061,Yes,No,,
EnthermalPlus,Q452 5mm / Vacuum 0.25mm / Clear 5mm / Argon 11.05mm / C270 5mm,25.4,5mm Clear,2106,Quad LoE 452 S2,Float Glass - 5mm,2003,,5mm Clear,2028,LoEÂ² 270 S5,Ar90,0.2416,0.0425,23.51,0.1868,0.3955,0.111,69.14,-9.88,5.45,39.9,-6.0,-0.89,0.0034,Yes,No,,
EnthermalPlus,Q452 5mm / Vacuum 0.25mm / Clear 5mm / Argon 11.05mm / C272 5mm,25.4,5mm Clear,2106,Quad LoE 452 S2,Float Glass - 5mm,2003,,5 mm Clear,2013,LoEÂ² 272 S5,Ar90,0.2422,0.0427,23.44,0.1896,0.4083,0.1058,70.03,-9.07,5.34,38.99,-3.88,-1.51,0.0043,Yes,No,,
EnthermalPlus,Q452 5mm / Vacuum 0.25mm / Clear 5mm / Argon 11.05mm / C366 5mm,25.4,5mm Clear,2106,Quad LoE 452 S2,Float Glass - 5mm,2003,,5mm Clear,2156,LoEÂ³ 366 S5,Ar90,0.24,0.0423,23.66,0.1845,0.3682,0.107,67.14,-11.18,5.5,39.19,-3.25,-1.92,0.0012,Yes,No,,
EnthermalPlus,Q452 5mm / Vacuum 0.25mm / Clear 5mm / Argon 11.08mm / SB60 5mm,25.43,5mm Clear,2106,Quad LoE 452 S2,Float Glass - 5mm,2003,,Clear  5mm,5283,SolarbanÂ® 60 S5,Ar90,0.2414,0.0425,23.52,0.1898,0.4134,0.1066,70.4,-9.74,5.45,39.11,-3.96,-1.2,0.0047,Yes,No,,
EnthermalPlus,Q452 5mm / Vacuum 0.25mm / Clear 5mm / Argon 11.08mm / SB70 5mm,25.43,5mm Clear,2106,Quad LoE 452 S2,Float Glass - 5mm,2003,,SolarbanÂ® 70 glass  5mm,5434,SolarbanÂ® 70 S5,Ar90,0.2396,0.0422,23.7,0.179,0.3791,0.1133,67.91,-10.88,6.7,40.28,-4.62,-2.76,0.0018,Yes,No,,
EnthermalPlus,Q452 5mm / Vacuum 0.25mm / Clear 5mm / Argon 10.75mm / LUMI 5mm,25.4,5mm Clear,2106,Quad LoE 452 S2,Float Glass - 5mm,2003,,SGG ECLAZ II 5mm,20755,ECLAZ II S5,Ar90,0.2434,0.0429,23.33,0.1913,0.4724,0.1056,74.35,-9.3,5.01,38.99,-3.21,-2.76,0.0089,Yes,Yes,0.200071,0.248864
EnthermalPlus,SB60 5mm / Vacuum 0.25mm / Clear 5mm / Argon 11.06mm / C180 5mm,25.41,Clear  5mm,5283,SolarbanÂ® 60 S2,Clear Float Glass,414,,5mm Clear,2193,LoE 180 S5,Ar90,0.2931,0.0516,19.37,0.3506,0.6163,0.1472,82.64,-5.35,4.89,45.3,-2.41,-4.18,0.0833,Yes,No,,
EnthermalPlus,SB60 5mm / Vacuum 0.25mm / Clear 5mm / Argon 11.06mm / C270 5mm,25.41,Clear  5mm,5283,SolarbanÂ® 60 S2,Clear Float Glass,414,,5mm Clear,2028,LoEÂ² 270 S5,Ar90,0.2887,0.0508,19.67,0.3356,0.5411,0.139,78.44,-6.33,5.17,44.08,-6.2,0.05,0.0441,Yes,No,,
EnthermalPlus,SB60 5mm / Vacuum 0.25mm / Clear 5mm / Argon 11.06mm / C272 5mm,25.41,Clear  5mm,5283,SolarbanÂ® 60 S2,Clear Float Glass,414,,5 mm Clear,2013,LoEÂ² 272 S5,Ar90,0.2897,0.051,19.6,0.3437,0.5592,0.1295,79.47,-5.35,4.95,42.66,-2.89,-1.07,0.0533,Yes,No,,
EnthermalPlus,SB60 5mm / Vacuum 0.25mm / Clear 5mm / Argon 11.06mm / C366 5mm,25.41,Clear  5mm,5283,SolarbanÂ® 60 S2,Clear Float Glass,414,,5mm Clear,2156,LoEÂ³ 366 S5,Ar90,0.2864,0.0504,19.83,0.3177,0.5034,0.132,76.2,-8.2,5.49,43.02,-1.55,-1.99,0.0158,Yes,No,,
EnthermalPlus,SB60 5mm / Vacuum 0.25mm / Clear 5mm / Argon 11.09mm / SB60 5mm,25.44,Clear  5mm,5283,SolarbanÂ® 60 S2,Clear Float Glass,414,,Clear  5mm,5283,SolarbanÂ® 60 S5,Ar90,0.2885,0.0508,19.68,0.343,0.5659,0.131,79.86,-6.1,5.12,42.86,-3.11,-0.49,0.0621,Yes,No,,
EnthermalPlus,SB60 5mm / Vacuum 0.25mm / Clear 5mm / Argon 11.09mm / SB70 5mm,25.44,Clear  5mm,5283,SolarbanÂ® 60 S2,Clear Float Glass,414,,SolarbanÂ® 70 glass  5mm,5434,SolarbanÂ® 70 S5,Ar90,0.2859,0.0504,19.86,0.3044,0.5181,0.1435,77.05,-7.76,6.71,44.74,-3.01,-4.03,0.0226,Yes,No,,
EnthermalPlus,SB60 5mm / Vacuum 0.25mm / Clear 5mm / Argon 10.76mm / LUMI 5mm,25.41,Clear  5mm,5283,SolarbanÂ® 60 S2,Clear Float Glass,414,,SGG ECLAZ II 5mm,20755,ECLAZ II S5,Ar90,0.2913,0.0513,19.49,0.3584,0.647,0.129,84.27,-5.31,4.59,42.65,-1.76,-3.26,0.1234,Yes,No,,
EnthermalPlus,SB70 5mm / Vacuum 0.25mm / Clear 5mm / Argon 11.06mm / C180 5mm,25.41,SolarbanÂ® 70 glass  5mm,5434,SolarbanÂ® 70 S2,Clear Float Glass,414,,5mm Clear,2193,LoE 180 S5,Ar90,0.2443,0.043,23.24,0.2367,0.5644,0.1671,79.76,-7.13,6.36,47.99,-4.31,-5.01,0.0307,Yes,No,,
EnthermalPlus,SB70 5mm / Vacuum 0.25mm / Clear 5mm / Argon 11.06mm / C270 5mm,25.41,SolarbanÂ® 70 glass  5mm,5434,SolarbanÂ® 70 S2,Clear Float Glass,414,,5mm Clear,2028,LoEÂ² 270 S5,Ar90,0.2413,0.0425,23.53,0.2387,0.4957,0.1602,75.69,-7.95,6.73,47.05,-7.1,-2.33,0.016,Yes,No,,
EnthermalPlus,SB70 5mm / Vacuum 0.25mm / Clear 5mm / Argon 11.06mm / C272 5mm,25.41,SolarbanÂ® 70 glass  5mm,5434,SolarbanÂ® 70 S2,Clear Float Glass,414,,5 mm Clear,2013,LoEÂ² 272 S5,Ar90,0.242,0.0426,23.47,0.2418,0.5119,0.1522,76.66,-7.04,6.55,45.97,-4.58,-3.22,0.0202,Yes,No,,
EnthermalPlus,SB70 5mm / Vacuum 0.25mm / Clear 5mm / Argon 11.06mm / C366 5mm,25.41,SolarbanÂ® 70 glass  5mm,5434,SolarbanÂ® 70 S2,Clear Float Glass,414,,5mm Clear,2156,LoEÂ³ 366 S5,Ar90,0.2397,0.0422,23.69,0.2362,0.4614,0.1542,73.53,-9.47,6.89,46.23,-3.77,-3.76,0.006,Yes,No,,
EnthermalPlus,SB70 5mm / Vacuum 0.25mm / Clear 5mm / Argon 11.09mm / SB60 5mm,25.44,SolarbanÂ® 70 glass  5mm,5434,SolarbanÂ® 70 S2,Clear Float Glass,414,,Clear  5mm,5283,SolarbanÂ® 60 S5,Ar90,0.2411,0.0425,23.55,0.242,0.5181,0.1535,77.05,-7.76,6.71,46.13,-4.7,-2.81,0.0226,Yes,No,,
EnthermalPlus,SB70 5mm / Vacuum 0.25mm / Clear 5mm / Argon 11.09mm / SB70 5mm,25.44,SolarbanÂ® 70 glass  5mm,5434,SolarbanÂ® 70 S2,Clear Float Glass,414,,SolarbanÂ® 70 glass  5mm,5434,SolarbanÂ® 70 S5,Ar90,0.2394,0.0422,23.72,0.2296,0.4751,0.1638,74.37,-9.01,8.02,47.52,-5.14,-4.91,0.0093,Yes,No,,
EnthermalPlus,SB70 5mm / Vacuum 0.25mm / Clear 5mm / Argon 10.76mm / LUMI 5mm,25.41,SolarbanÂ® 70 glass  5mm,5434,SolarbanÂ® 70 S2,Clear Float Glass,414,,SGG ECLAZ II 5mm,20755,ECLAZ II S5,Ar90,0.2431,0.0428,23.36,0.2435,0.5921,0.1519,81.31,-7.15,6.22,45.97,-3.72,-4.69,0.0449,Yes,No,,
EnthermalPlus,SB67 5mm / Vacuum 0.25mm / Clear 5mm / Argon 11.06mm / C180 5mm,25.41,Clear  5mm,5475,SolarbanÂ® R67 S2,Clear Float Glass,414,,5mm Clear,2193,LoE 180 S5,Ar90,0.2942,0.0518,19.3,0.253,0.4723,0.2143,74.41,-7.81,2.45,53.58,-3.71,-7.67,0.0523,Yes,No,,
EnthermalPlus,SB67 5mm / Vacuum 0.25mm / Clear 5mm / Argon 11.06mm / C270 5mm,25.41,Clear  5mm,5475,SolarbanÂ® R67 S2,Clear Float Glass,414,,5mm Clear,2028,LoEÂ² 270 S5,Ar90,0.2897,0.051,19.6,0.2457,0.4145,0.2097,70.55,-8.66,3.01,53.04,-5.31,-5.83,0.0268,Yes,No,,
EnthermalPlus,SB67 5mm / Vacuum 0.25mm / Clear 5mm / Argon 11.06mm / C272 5mm,25.41,Clear  5mm,5475,SolarbanÂ® R67 S2,Clear Float Glass,414,,5 mm Clear,2013,LoEÂ² 272 S5,Ar90,0.2907,0.0512,19.53,0.2509,0.4278,0.2039,71.45,-7.72,2.81,52.39,-3.74,-6.33,0.0327,Yes,No,,
EnthermalPlus,SB67 5mm / Vacuum 0.25mm / Clear 5mm / Argon 11.06mm / C366 5mm,25.41,Clear  5mm,5475,SolarbanÂ® R67 S2,Clear Float Glass,414,,5mm Clear,2156,LoEÂ³ 366 S5,Ar90,0.2874,0.0506,19.76,0.2349,0.3854,0.2052,68.49,-10.15,3.21,52.53,-3.17,-6.7,0.0099,Yes,No,,
EnthermalPlus,SB67 5mm / Vacuum 0.25mm / Clear 5mm / Argon 11.09mm / SB60 5mm,25.44,Clear  5mm,5475,SolarbanÂ® R67 S2,Clear Float Glass,414,,Clear  5mm,5283,SolarbanÂ® 60 S5,Ar90,0.2895,0.051,19.61,0.2508,0.4331,0.2047,71.82,-8.43,2.95,52.47,-3.83,-6.1,0.0384,Yes,No,,
EnthermalPlus,SB67 5mm / Vacuum 0.25mm / Clear 5mm / Argon 11.09mm / SB70 5mm,25.44,Clear  5mm,5475,SolarbanÂ® R67 S2,Clear Float Glass,414,,SolarbanÂ® 70 glass  5mm,5434,SolarbanÂ® 70 S5,Ar90,0.2869,0.0505,19.79,0.226,0.397,0.2122,69.28,-9.81,4.22,53.33,-3.95,-7.49,0.0146,Yes,No,,
EnthermalPlus,SB67 5mm / Vacuum 0.25mm / Clear 5mm / Argon 10.76mm / LUMI 5mm,25.41,Clear  5mm,5475,SolarbanÂ® R67 S2,Clear Float Glass,414,,SGG ECLAZ II 5mm,20755,ECLAZ II S5,Ar90,0.2924,0.0515,19.42,0.2588,0.4951,0.2036,75.85,-7.81,2.29,52.38,-3.25,-7.26,0.0779,Yes,No,,
EnthermalPlus,LUMI 5mm / Vacuum 0.25mm / Clear 5mm / Argon 10.45mm / C180 5mm,25.4,SGG ECLAZ II 5mm,20755,ECLAZ II S2,SGG PLANICLEAR 5mm,21012,,5mm Clear,2193,LoE 180 S5,Ar90,0.3254,0.0573,17.45,0.5696,0.7197,0.1663,87.9,-3.64,4.17,48.0,-1.49,-5.96,0.1826,Yes,Yes,0.571665,0.340260
EnthermalPlus,LUMI 5mm / Vacuum 0.25mm / Clear 5mm / Argon 10.45mm / C270 5mm,25.4,SGG ECLAZ II 5mm,20755,ECLAZ II S2,SGG PLANICLEAR 5mm,21012,,5mm Clear,2028,LoEÂ² 270 S5,Ar90,0.3204,0.0564,17.72,0.4573,0.6316,0.1551,83.46,-4.85,4.56,46.45,-6.41,-0.5,0.0902,Yes,Yes,0.458984,0.334958
EnthermalPlus,LUMI 5mm / Vacuum 0.25mm / Clear 5mm / Argon 10.45mm / C272 5mm,25.4,SGG ECLAZ II 5mm,20755,ECLAZ II S2,SGG PLANICLEAR 5mm,21012,,5 mm Clear,2013,LoEÂ² 272 S5,Ar90,0.3215,0.0566,17.66,0.483,0.6529,0.1424,84.55,-3.77,4.33,44.68,-2.28,-1.88,0.1077,Yes,Yes,0.484744,0.336147
EnthermalPlus,LUMI 5mm / Vacuum 0.25mm / Clear 5mm / Argon 10.45mm / C366 5mm,25.4,SGG ECLAZ II 5mm,20755,ECLAZ II S2,SGG PLANICLEAR 5mm,21012,,5mm Clear,2156,LoEÂ³ 366 S5,Ar90,0.3178,0.056,17.87,0.4063,0.5873,0.1459,81.09,-6.95,4.91,45.16,-0.42,-3.08,0.0332,Yes,Yes,0.407824,0.332240
EnthermalPlus,LUMI 5mm / Vacuum 0.25mm / Clear 5mm / Argon 10.48mm / SB60 5mm,25.43,SGG ECLAZ II 5mm,20755,ECLAZ II S2,SGG PLANICLEAR 5mm,21012,,Clear  5mm,5283,SolarbanÂ® 60 S5,Ar90,0.3201,0.0564,17.74,0.4749,0.6606,0.1444,84.96,-4.56,4.5,44.92,-2.61,-1.14,0.132,Yes,No,,
EnthermalPlus,LUMI 5mm / Vacuum 0.25mm / Clear 5mm / Argon 10.48mm / SB70 5mm,25.43,SGG ECLAZ II 5mm,20755,ECLAZ II S2,SGG PLANICLEAR 5mm,21012,,SolarbanÂ® 70 glass  5mm,5434,SolarbanÂ® 70 S5,Ar90,0.3172,0.0559,17.9,0.3838,0.6044,0.1615,81.98,-6.45,6.13,47.32,-1.97,-5.79,0.0483,Yes,No,,
EnthermalPlus,LUMI 5mm / Vacuum 0.25mm / Clear 5mm / Argon 10.15mm / LUMI 5mm,25.4,SGG ECLAZ II 5mm,20755,ECLAZ II S2,SGG PLANICLEAR 5mm,21012,,SGG ECLAZ II 5mm,20755,ECLAZ II S5,Ar90,0.3235,0.057,17.55,0.5702,0.7556,0.1417,89.61,-3.58,3.9,44.67,-0.89,-4.72,0.2791,Yes,Yes,0.572759,0.338236
EnthermalPlus,ZEN 5mm / Vacuum 0.25mm / Clear 5mm / Argon 10.45mm / C180 5mm,25.4,SGG ECLAZ ONE II 5mm,20763,ECLAZ ONE II S2,SGG PLANICLEAR 5mm,21012,,5mm Clear,2193,LoE 180 S5,Ar90,0.2624,0.0462,21.64,0.4771,0.6826,0.2224,86.03,-3.74,5.16,54.57,-1.37,-8.04,0.1697,Yes,Yes,0.478857,0.269947
EnthermalPlus,ZEN 5mm / Vacuum 0.25mm / Clear 5mm / Argon 10.45mm / C270 5mm,25.4,SGG ECLAZ ONE II 5mm,20763,ECLAZ ONE II S2,SGG PLANICLEAR 5mm,21012,,5mm Clear,2028,LoEÂ² 270 S5,Ar90,0.2592,0.0457,21.91,0.4151,0.5987,0.2123,81.66,-4.98,5.67,53.44,-4.83,-4.53,0.0849,Yes,Yes,0.416116,0.266621
EnthermalPlus,ZEN 5mm / Vacuum 0.25mm / Clear 5mm / Argon 10.45mm / C272 5mm,25.4,SGG ECLAZ ONE II 5mm,20763,ECLAZ ONE II S2,SGG PLANICLEAR 5mm,21012,,5 mm Clear,2013,LoEÂ² 272 S5,Ar90,0.2599,0.0458,21.84,0.4331,0.6184,0.2009,82.7,-3.88,5.45,52.17,-1.87,-5.63,0.1007,Yes,Yes,0.434162,0.267369
EnthermalPlus,ZEN 5mm / Vacuum 0.25mm / Clear 5mm / Argon 10.45mm / C366 5mm,25.4,SGG ECLAZ ONE II 5mm,20763,ECLAZ ONE II S2,SGG PLANICLEAR 5mm,21012,,5mm Clear,2156,LoEÂ³ 366 S5,Ar90,0.2576,0.0454,22.05,0.376,0.5565,0.2041,79.31,-6.93,5.95,52.51,-0.6,-6.36,0.0309,Yes,Yes,0.376850,0.264907
EnthermalPlus,ZEN 5mm / Vacuum 0.25mm / Clear 5mm / Argon 10.48mm / SB60 5mm,25.43,SGG ECLAZ ONE II 5mm,20763,ECLAZ ONE II S2,SGG PLANICLEAR 5mm,21012,,Clear  5mm,5283,SolarbanÂ® 60 S5,Ar90,0.259,0.0456,21.92,0.4282,0.6258,0.2027,83.11,-4.65,5.63,52.35,-2.09,-5.12,0.1233,Yes,No,,
EnthermalPlus,ZEN 5mm / Vacuum 0.25mm / Clear 5mm / Argon 10.48mm / SB70 5mm,25.43,SGG ECLAZ ONE II 5mm,20763,ECLAZ ONE II S2,SGG PLANICLEAR 5mm,21012,,SolarbanÂ® 70 glass  5mm,5434,SolarbanÂ® 70 S5,Ar90,0.2572,0.0453,22.08,0.3566,0.5732,0.218,80.22,-6.45,7.06,54.07,-1.79,-8.01,0.0442,Yes,No,,
EnthermalPlus,ZEN 5mm / Vacuum 0.25mm / Clear 5mm / Argon 10.15mm / LUMI 5mm,25.4,SGG ECLAZ ONE II 5mm,20763,ECLAZ ONE II S2,SGG PLANICLEAR 5mm,21012,,SGG ECLAZ II 5mm,20755,ECLAZ II S5,Ar90,0.2612,0.046,21.74,0.4824,0.7156,0.2003,87.67,-3.69,5.01,52.16,-0.89,-7.47,0.2587,Yes,Yes,0.484309,0.268677
EnthermalPlus,SB60 Solarbronze 5mm / Vacuum 0.25mm / Clear 5mm / Argon 11.06mm / C180 5mm,25.41,SolarbronzeÂ®  5mm,5273,SolarbanÂ® 60 S2,Clear Float Glass,414,,5mm Clear,2193,LoE 180 S5,Ar90,0.2931,0.0516,19.37,0.2435,0.4034,0.0878,69.42,-1.1,8.05,35.45,0.34,-0.44,0.0448,Yes,No,,
EnthermalPlus,SB60 Solarbronze 5mm / Vacuum 0.25mm / Clear 5mm / Argon 11.06mm / C270 5mm,25.41,SolarbronzeÂ®  5mm,5273,SolarbanÂ® 60 S2,Clear Float Glass,414,,5mm Clear,2028,LoEÂ² 270 S5,Ar90,0.2887,0.0508,19.67,0.2318,0.3542,0.0841,65.79,-2.11,8.1,34.7,-1.78,1.75,0.0244,Yes,No,,
EnthermalPlus,SB60 Solarbronze 5mm / Vacuum 0.25mm / Clear 5mm / Argon 11.06mm / C272 5mm,25.41,SolarbronzeÂ®  5mm,5273,SolarbanÂ® 60 S2,Clear Float Glass,414,,5 mm Clear,2013,LoEÂ² 272 S5,Ar90,0.2897,0.051,19.6,0.2376,0.3663,0.0803,66.69,-1.26,7.95,33.91,-0.02,1.04,0.0299,Yes,No,,
EnthermalPlus,SB60 Solarbronze 5mm / Vacuum 0.25mm / Clear 5mm / Argon 11.06mm / C366 5mm,25.41,SolarbronzeÂ®  5mm,5273,SolarbanÂ® 60 S2,Clear Float Glass,414,,5mm Clear,2156,LoEÂ³ 366 S5,Ar90,0.2864,0.0504,19.83,0.2182,0.3293,0.0815,63.83,-3.87,8.31,34.16,0.71,0.61,0.0087,Yes,No,,
EnthermalPlus,SB60 Solarbronze 5mm / Vacuum 0.25mm / Clear 5mm / Argon 11.09mm / SB60 5mm,25.44,SolarbronzeÂ®  5mm,5273,SolarbanÂ® 60 S2,Clear Float Glass,414,,Clear  5mm,5283,SolarbanÂ® 60 S5,Ar90,0.2885,0.0508,19.68,0.2371,0.3705,0.081,67.02,-1.87,8.1,34.04,-0.17,1.39,0.0339,Yes,No,,
EnthermalPlus,SB60 Solarbronze 5mm / Vacuum 0.25mm / Clear 5mm / Argon 11.09mm / SB70 5mm,25.44,SolarbronzeÂ®  5mm,5273,SolarbanÂ® 60 S2,Clear Float Glass,414,,SolarbanÂ® 70 glass  5mm,5434,SolarbanÂ® 70 S5,Ar90,0.2859,0.0504,19.86,0.2091,0.339,0.0862,64.58,-3.44,9.39,35.13,-0.02,-0.48,0.0125,Yes,No,,
EnthermalPlus,SB60 Solarbronze 5mm / Vacuum 0.25mm / Clear 5mm / Argon 10.76mm / LUMI 5mm,25.41,SolarbronzeÂ®  5mm,5273,SolarbanÂ® 60 S2,Clear Float Glass,414,,SGG ECLAZ II 5mm,20755,ECLAZ II S5,Ar90,0.2913,0.0513,19.49,0.2485,0.4237,0.0801,70.84,-1.01,7.84,33.9,0.56,-0.15,0.0652,Yes,No,,
EnthermalPlus,SB60 Solargray 5mm / Vacuum 0.25mm / Clear 5mm / Argon 11.06mm / C180 5mm,25.41,SolargrayÂ®  5mm,5288,SolarbanÂ® 60 S2,Clear Float Glass,414,,5mm Clear,2193,LoE 180 S5,Ar90,0.2931,0.0516,19.37,0.2165,0.3479,0.0765,65.48,-2.98,2.45,33.26,-0.18,-3.53,0.0434,Yes,No,,
EnthermalPlus,SB60 Solargray 5mm / Vacuum 0.25mm / Clear 5mm / Argon 11.06mm / C270 5mm,25.41,SolargrayÂ®  5mm,5288,SolarbanÂ® 60 S2,Clear Float Glass,414,,5mm Clear,2028,LoEÂ² 270 S5,Ar90,0.2887,0.0508,19.67,0.2064,0.3056,0.0739,62.02,-3.84,2.75,32.66,-2.08,-1.17,0.0238,Yes,No,,
EnthermalPlus,SB60 Solargray 5mm / Vacuum 0.25mm / Clear 5mm / Argon 11.06mm / C272 5mm,25.41,SolargrayÂ®  5mm,5288,SolarbanÂ® 60 S2,Clear Float Glass,414,,5 mm Clear,2013,LoEÂ² 272 S5,Ar90,0.2897,0.051,19.6,0.2115,0.3159,0.0709,62.88,-3.04,2.53,31.98,-0.55,-1.73,0.0291,Yes,No,,
EnthermalPlus,SB60 Solargray 5mm / Vacuum 0.25mm / Clear 5mm / Argon 11.06mm / C366 5mm,25.41,SolargrayÂ®  5mm,5288,SolarbanÂ® 60 S2,Clear Float Glass,414,,5mm Clear,2156,LoEÂ³ 366 S5,Ar90,0.2864,0.0504,19.83,0.1943,0.2843,0.0718,60.17,-5.48,3.13,32.18,0.12,-2.22,0.0084,Yes,No,,
EnthermalPlus,SB60 Solargray 5mm / Vacuum 0.25mm / Clear 5mm / Argon 11.09mm / SB60 5mm,25.44,SolargrayÂ®  5mm,5288,SolarbanÂ® 60 S2,Clear Float Glass,414,,Clear  5mm,5283,SolarbanÂ® 60 S5,Ar90,0.2885,0.0508,19.68,0.2111,0.3196,0.0714,63.2,-3.64,2.67,32.08,-0.69,-1.43,0.0329,Yes,No,,
EnthermalPlus,SB60 Solargray 5mm / Vacuum 0.25mm / Clear 5mm / Argon 11.09mm / SB70 5mm,25.44,SolargrayÂ®  5mm,5288,SolarbanÂ® 60 S2,Clear Float Glass,414,,SolarbanÂ® 70 glass  5mm,5434,SolarbanÂ® 70 S5,Ar90,0.2859,0.0504,19.86,0.1859,0.2925,0.0755,60.86,-5.12,4.12,33.01,-0.35,-3.47,0.0121,Yes,No,,
EnthermalPlus,SB60 Solargray 5mm / Vacuum 0.25mm / Clear 5mm / Argon 10.76mm / LUMI 5mm,25.41,SolargrayÂ®  5mm,5288,SolarbanÂ® 60 S2,Clear Float Glass,414,,SGG ECLAZ II 5mm,20755,ECLAZ II S5,Ar90,0.2913,0.0513,19.49,0.221,0.3655,0.0707,66.84,-2.91,2.16,31.97,0.01,-2.87,0.0632,Yes,No,,
EnthermalPlus,SB60 Optiblue 5mm / Vacuum 0.25mm / Clear 5mm / Argon 11.06mm / C180 5mm,25.41,OptiblueÂ® (SolarbanÂ® z50)  5mm,5423,SolarbanÂ® 60 S2,Clear Float Glass,414,,5mm Clear,2193,LoE 180 S5,Ar90,0.2931,0.0516,19.37,0.2902,0.4707,0.1043,74.28,-4.79,-0.24,38.74,-0.91,-7.24,0.0671,Yes,No,,
EnthermalPlus,SB60 Optiblue 5mm / Vacuum 0.25mm / Clear 5mm / Argon 11.06mm / C270 5mm,25.41,OptiblueÂ® (SolarbanÂ® z50)  5mm,5423,SolarbanÂ® 60 S2,Clear Float Glass,414,,5mm Clear,2028,LoEÂ² 270 S5,Ar90,0.2887,0.0508,19.67,0.276,0.4133,0.0995,70.44,-5.68,0.24,37.83,-3.93,-3.45,0.0361,Yes,No,,
EnthermalPlus,SB60 Optiblue 5mm / Vacuum 0.25mm / Clear 5mm / Argon 11.06mm / C272 5mm,25.41,OptiblueÂ® (SolarbanÂ® z50)  5mm,5423,SolarbanÂ® 60 S2,Clear Float Glass,414,,5 mm Clear,2013,LoEÂ² 272 S5,Ar90,0.2897,0.051,19.6,0.2831,0.4272,0.0939,71.38,-4.78,-0.04,36.78,-1.49,-4.26,0.0439,Yes,No,,
EnthermalPlus,SB60 Optiblue 5mm / Vacuum 0.25mm / Clear 5mm / Argon 11.06mm / C366 5mm,25.41,OptiblueÂ® (SolarbanÂ® z50)  5mm,5423,SolarbanÂ® 60 S2,Clear Float Glass,414,,5mm Clear,2156,LoEÂ³ 366 S5,Ar90,0.2864,0.0504,19.83,0.2595,0.3847,0.0954,68.4,-7.44,0.71,37.06,-0.41,-5.09,0.0129,Yes,No,,
EnthermalPlus,SB60 Optiblue 5mm / Vacuum 0.25mm / Clear 5mm / Argon 11.09mm / SB60 5mm,25.44,OptiblueÂ® (SolarbanÂ® z50)  5mm,5423,SolarbanÂ® 60 S2,Clear Float Glass,414,,Clear  5mm,5283,SolarbanÂ® 60 S5,Ar90,0.2885,0.0508,19.68,0.2824,0.4323,0.0948,71.74,-5.47,0.11,36.92,-1.69,-3.81,0.0505,Yes,No,,
EnthermalPlus,SB60 Optiblue 5mm / Vacuum 0.25mm / Clear 5mm / Argon 11.09mm / SB70 5mm,25.44,OptiblueÂ® (SolarbanÂ® z50)  5mm,5423,SolarbanÂ® 60 S2,Clear Float Glass,414,,SolarbanÂ® 70 glass  5mm,5434,SolarbanÂ® 70 S5,Ar90,0.2859,0.0504,19.86,0.2482,0.3957,0.1023,69.16,-7.07,1.79,38.35,-1.14,-7.06,0.0185,Yes,No,,
EnthermalPlus,SB60 Optiblue 5mm / Vacuum 0.25mm / Clear 5mm / Argon 10.76mm / LUMI 5mm,25.41,OptiblueÂ® (SolarbanÂ® z50)  5mm,5423,SolarbanÂ® 60 S2,Clear Float Glass,414,,SGG ECLAZ II 5mm,20755,ECLAZ II S5,Ar90,0.2913,0.0513,19.49,0.2963,0.4943,0.0936,75.78,-4.74,-0.6,36.78,-0.56,-6.07,0.0984,Yes,No,,
EnthermalPlus,C180 6mm / Vacuum 0.25mm / Clear 5mm / Argon 10.05mm / C180 5mm,25.4,6mm Clear,2194,LoE 180 S2,Float Glass - 5mm,2003,,5mm Clear,2193,LoE 180 S5,Ar90,0.3832,0.0675,14.82,0.5426,0.6761,0.1961,85.75,-4.36,4.35,51.59,-2.3,-6.85,0.1109,Yes,No,,
EnthermalPlus,C180 6mm / Vacuum 0.25mm / Clear 5mm / Argon 10.05mm / C270 5mm,25.4,6mm Clear,2194,LoE 180 S2,Float Glass - 5mm,2003,,5mm Clear,2028,LoEÂ² 270 S5,Ar90,0.3766,0.0663,15.08,0.443,0.5932,0.1863,81.4,-5.55,4.84,50.38,-6.06,-2.83,0.0567,Yes,No,,
EnthermalPlus,C180 6mm / Vacuum 0.25mm / Clear 5mm / Argon 10.05mm / C272 5mm,25.4,6mm Clear,2194,LoE 180 S2,Float Glass - 5mm,2003,,5 mm Clear,2013,LoEÂ² 272 S5,Ar90,0.3781,0.0666,15.02,0.465,0.6128,0.175,82.44,-4.47,4.61,49.0,-2.85,-3.94,0.0684,Yes,No,,
EnthermalPlus,C180 6mm / Vacuum 0.25mm / Clear 5mm / Argon 10.05mm / C366 5mm,25.4,6mm Clear,2194,LoE 180 S2,Float Glass - 5mm,2003,,5mm Clear,2156,LoEÂ³ 366 S5,Ar90,0.3733,0.0658,15.21,0.401,0.5514,0.1781,79.07,-7.49,5.12,49.36,-1.46,-4.79,0.0207,Yes,No,,
EnthermalPlus,C180 6mm / Vacuum 0.25mm / Clear 5mm / Argon 10.08mm / SB60 5mm,25.43,6mm Clear,2194,LoE 180 S2,Float Glass - 5mm,2003,,Clear  5mm,5283,SolarbanÂ® 60 S5,Ar90,0.3763,0.0663,15.09,0.458,0.6201,0.1767,82.85,-5.25,4.79,49.19,-3.08,-3.39,0.0814,Yes,No,,
EnthermalPlus,C180 6mm / Vacuum 0.25mm / Clear 5mm / Argon 10.08mm / SB70 5mm,25.43,6mm Clear,2194,LoE 180 S2,Float Glass - 5mm,2003,,SolarbanÂ® 70 glass  5mm,5434,SolarbanÂ® 70 S5,Ar90,0.3726,0.0656,15.24,0.3825,0.5678,0.1919,79.96,-7.02,6.26,51.05,-2.75,-6.71,0.03,Yes,No,,
EnthermalPlus,C180 6mm / Vacuum 0.25mm / Clear 5mm / Argon 9.75mm / LUMI 5mm,25.4,6mm Clear,2194,LoE 180 S2,Float Glass - 5mm,2003,,SGG ECLAZ II 5mm,20755,ECLAZ II S5,Ar90,0.3809,0.0671,14.91,0.5419,0.7092,0.1744,87.4,-4.32,4.15,48.99,-1.78,-6.03,0.1658,Yes,Yes,0.547351,0.402095
EnthermalPlus,C270 6mm / Vacuum 0.25mm / Clear 5mm / Argon 10.05mm / C180 5mm,25.4,6mm Clear,2029,LoEÂ² 270 S2,Float Glass - 5mm,2003,,5mm Clear,2193,LoE 180 S5,Ar90,0.2976,0.0524,19.08,0.3183,0.5949,0.1558,81.5,-5.59,4.81,46.52,-3.95,-3.56,0.0568,Yes,No,,
EnthermalPlus,C270 6mm / Vacuum 0.25mm / Clear 5mm / Argon 10.05mm / C270 5mm,25.4,6mm Clear,2029,LoEÂ² 270 S2,Float Glass - 5mm,2003,,5mm Clear,2028,LoEÂ² 270 S5,Ar90,0.2937,0.0517,19.33,0.3074,0.5222,0.1481,77.35,-6.52,5.1,45.42,-7.37,0.19,0.0314,Yes,No,,
EnthermalPlus,C270 6mm / Vacuum 0.25mm / Clear 5mm / Argon 10.05mm / C272 5mm,25.4,6mm Clear,2029,LoEÂ² 270 S2,Float Glass - 5mm,2003,,5 mm Clear,2013,LoEÂ² 272 S5,Ar90,0.2946,0.0519,19.28,0.3144,0.5395,0.1393,78.34,-5.53,4.89,44.16,-4.45,-0.76,0.0383,Yes,No,,
EnthermalPlus,C270 6mm / Vacuum 0.25mm / Clear 5mm / Argon 10.05mm / C366 5mm,25.4,6mm Clear,2029,LoEÂ² 270 S2,Float Glass - 5mm,2003,,5mm Clear,2156,LoEÂ³ 366 S5,Ar90,0.2917,0.0514,19.47,0.2924,0.4858,0.1416,75.12,-8.29,5.39,44.48,-3.29,-1.56,0.0111,Yes,No,,
EnthermalPlus,C270 6mm / Vacuum 0.25mm / Clear 5mm / Argon 10.08mm / SB60 5mm,25.43,6mm Clear,2029,LoEÂ² 270 S2,Float Glass - 5mm,2003,,Clear  5mm,5283,SolarbanÂ® 60 S5,Ar90,0.2935,0.0517,19.35,0.3139,0.546,0.1407,78.74,-6.27,5.05,44.34,-4.63,-0.26,0.0431,Yes,No,,
EnthermalPlus,C270 6mm / Vacuum 0.25mm / Clear 5mm / Argon 10.08mm / SB70 5mm,25.43,6mm Clear,2029,LoEÂ² 270 S2,Float Glass - 5mm,2003,,SolarbanÂ® 70 glass  5mm,5434,SolarbanÂ® 70 S5,Ar90,0.2912,0.0513,19.5,0.2805,0.5001,0.1523,75.97,-7.89,6.62,46.01,-4.59,-3.36,0.0157,Yes,No,,
EnthermalPlus,C270 6mm / Vacuum 0.25mm / Clear 5mm / Argon 9.75mm / LUMI 5mm,25.4,6mm Clear,2029,LoEÂ² 270 S2,Float Glass - 5mm,2003,,SGG ECLAZ II 5mm,20755,ECLAZ II S5,Ar90,0.2962,0.0522,19.17,0.326,0.6242,0.1389,83.09,-5.52,4.52,44.15,-3.44,-2.71,0.083,Yes,Yes,0.334187,0.307713
EnthermalPlus,C272 6mm / Vacuum 0.25mm / Clear 5mm / Argon 10.05mm / C180 5mm,25.4,6 mm Clear,2014,LoEÂ² 272 S2,Float Glass - 5mm,2003,,5mm Clear,2193,LoE 180 S5,Ar90,0.317,0.0558,17.92,0.3601,0.6128,0.1434,82.44,-4.47,4.61,44.77,-1.77,-4.1,0.0684,Yes,No,,
EnthermalPlus,C272 6mm / Vacuum 0.25mm / Clear 5mm / Argon 10.05mm / C270 5mm,25.4,6 mm Clear,2014,LoEÂ² 272 S2,Float Glass - 5mm,2003,,5mm Clear,2028,LoEÂ² 270 S5,Ar90,0.3125,0.055,18.17,0.3392,0.538,0.1352,78.25,-5.49,4.92,43.53,-5.66,0.27,0.0383,Yes,No,,
EnthermalPlus,C272 6mm / Vacuum 0.25mm / Clear 5mm / Argon 10.05mm / C272 5mm,25.4,6 mm Clear,2014,LoEÂ² 272 S2,Float Glass - 5mm,2003,,5 mm Clear,2013,LoEÂ² 272 S5,Ar90,0.3135,0.0552,18.11,0.3487,0.5561,0.126,79.28,-4.51,4.69,42.11,-2.36,-0.85,0.0474,Yes,No,,
EnthermalPlus,C272 6mm / Vacuum 0.25mm / Clear 5mm / Argon 10.05mm / C366 5mm,25.4,6 mm Clear,2014,LoEÂ² 272 S2,Float Glass - 5mm,2003,,5mm Clear,2156,LoEÂ³ 366 S5,Ar90,0.3102,0.0546,18.3,0.3184,0.5005,0.1285,76.01,-7.4,5.26,42.48,-0.99,-1.81,0.0136,Yes,No,,
EnthermalPlus,C272 6mm / Vacuum 0.25mm / Clear 5mm / Argon 10.08mm / SB60 5mm,25.43,6 mm Clear,2014,LoEÂ² 272 S2,Float Glass - 5mm,2003,,Clear  5mm,5283,SolarbanÂ® 60 S5,Ar90,0.3123,0.055,18.18,0.3475,0.5627,0.1275,79.67,-5.25,4.86,42.31,-2.59,-0.25,0.0521,Yes,No,,
EnthermalPlus,C272 6mm / Vacuum 0.25mm / Clear 5mm / Argon 10.08mm / SB70 5mm,25.43,6 mm Clear,2014,LoEÂ² 272 S2,Float Glass - 5mm,2003,,SolarbanÂ® 70 glass  5mm,5434,SolarbanÂ® 70 S5,Ar90,0.3097,0.0545,18.33,0.3046,0.5151,0.1398,76.86,-6.94,6.46,44.21,-2.35,-3.99,0.0197,Yes,No,,
EnthermalPlus,C272 6mm / Vacuum 0.25mm / Clear 5mm / Argon 9.75mm / LUMI 5mm,25.4,6 mm Clear,2014,LoEÂ² 272 S2,Float Glass - 5mm,2003,,SGG ECLAZ II 5mm,20755,ECLAZ II S5,Ar90,0.3154,0.0555,18.0,0.3678,0.6434,0.1255,84.07,-4.42,4.32,42.1,-1.22,-3.09,0.099,Yes,Yes,0.375945,0.329107
EnthermalPlus,C340 6mm / Vacuum 0.25mm / Clear 5mm / Argon 10.05mm / C180 5mm,25.4,6mm Clear,2167,LoEÂ³ 340 S2,Float Glass - 5mm,2003,,5mm Clear,2193,LoE 180 S5,Ar90,0.2779,0.0489,20.44,0.1457,0.3329,0.1425,64.71,-10.06,-3.58,44.83,-6.56,-13.34,0.0089,Yes,No,,
EnthermalPlus,C340 6mm / Vacuum 0.25mm / Clear 5mm / Argon 10.05mm / C270 5mm,25.4,6mm Clear,2167,LoEÂ³ 340 S2,Float Glass - 5mm,2003,,5mm Clear,2028,LoEÂ² 270 S5,Ar90,0.2745,0.0483,20.69,0.1457,0.2925,0.1401,61.29,-10.52,-2.95,44.45,-7.73,-11.95,0.0047,Yes,No,,
EnthermalPlus,C340 6mm / Vacuum 0.25mm / Clear 5mm / Argon 10.05mm / C272 5mm,25.4,6mm Clear,2167,LoEÂ³ 340 S2,Float Glass - 5mm,2003,,5 mm Clear,2013,LoEÂ² 272 S5,Ar90,0.2752,0.0485,20.63,0.1481,0.3017,0.1371,62.08,-9.8,-3.16,43.99,-6.71,-12.19,0.0058,Yes,No,,
EnthermalPlus,C340 6mm / Vacuum 0.25mm / Clear 5mm / Argon 10.05mm / C366 5mm,25.4,6mm Clear,2167,LoEÂ³ 340 S2,Float Glass - 5mm,2003,,5mm Clear,2156,LoEÂ³ 366 S5,Ar90,0.2727,0.048,20.82,0.1436,0.2725,0.1377,59.49,-11.48,-2.79,44.08,-6.36,-12.45,0.0017,Yes,No,,
EnthermalPlus,C340 6mm / Vacuum 0.25mm / Clear 5mm / Argon 10.08mm / SB60 5mm,25.43,6mm Clear,2167,LoEÂ³ 340 S2,Float Glass - 5mm,2003,,Clear  5mm,5283,SolarbanÂ® 60 S5,Ar90,0.2743,0.0483,20.7,0.1481,0.3055,0.1375,62.42,-10.43,-3.07,44.05,-6.73,-12.05,0.0066,Yes,No,,
EnthermalPlus,C340 6mm / Vacuum 0.25mm / Clear 5mm / Argon 10.08mm / SB70 5mm,25.43,6mm Clear,2167,LoEÂ³ 340 S2,Float Glass - 5mm,2003,,SolarbanÂ® 70 glass  5mm,5434,SolarbanÂ® 70 S5,Ar90,0.2723,0.048,20.85,0.1395,0.2804,0.1413,60.18,-11.29,-1.72,44.64,-6.89,-13.01,0.0026,Yes,No,,
EnthermalPlus,C340 6mm / Vacuum 0.25mm / Clear 5mm / Argon 9.75mm / LUMI 5mm,25.4,6mm Clear,2167,LoEÂ³ 340 S2,Float Glass - 5mm,2003,,SGG ECLAZ II 5mm,20755,ECLAZ II S5,Ar90,0.2767,0.0487,20.52,0.1499,0.3491,0.137,66.01,-10.14,-3.9,44.01,-6.29,-12.88,0.013,Yes,Yes,0.161668,0.285847
EnthermalPlus,C366 6mm / Vacuum 0.25mm / Clear 5mm / Argon 10.05mm / C180 5mm,25.4,6mm Clear,2157,LoEÂ³ 366 S2,Float Glass - 5mm,2003,,5mm Clear,2193,LoE 180 S5,Ar90,0.253,0.0445,22.45,0.2363,0.553,0.141,79.16,-7.53,5.1,44.43,-2.49,-4.47,0.0207,Yes,No,,
EnthermalPlus,C366 6mm / Vacuum 0.25mm / Clear 5mm / Argon 10.05mm / C270 5mm,25.4,6mm Clear,2157,LoEÂ³ 366 S2,Float Glass - 5mm,2003,,5mm Clear,2028,LoEÂ² 270 S5,Ar90,0.2502,0.0441,22.7,0.2374,0.4858,0.1344,75.12,-8.29,5.38,43.42,-5.39,-1.33,0.0111,Yes,No,,
EnthermalPlus,C366 6mm / Vacuum 0.25mm / Clear 5mm / Argon 10.05mm / C272 5mm,25.4,6mm Clear,2157,LoEÂ³ 366 S2,Float Glass - 5mm,2003,,5 mm Clear,2013,LoEÂ² 272 S5,Ar90,0.2508,0.0442,22.64,0.2409,0.5019,0.1266,76.1,-7.44,5.23,42.23,-2.62,-2.21,0.0136,Yes,No,,
EnthermalPlus,C366 6mm / Vacuum 0.25mm / Clear 5mm / Argon 10.05mm / C366 5mm,25.4,6mm Clear,2157,LoEÂ³ 366 S2,Float Glass - 5mm,2003,,5mm Clear,2156,LoEÂ³ 366 S5,Ar90,0.2487,0.0438,22.83,0.2336,0.4523,0.1285,72.99,-9.84,5.56,42.51,-1.75,-2.82,0.004,Yes,No,,
EnthermalPlus,C366 6mm / Vacuum 0.25mm / Clear 5mm / Argon 10.08mm / SB60 5mm,25.43,6mm Clear,2157,LoEÂ³ 366 S2,Float Glass - 5mm,2003,,Clear  5mm,5283,SolarbanÂ® 60 S5,Ar90,0.25,0.044,22.71,0.2411,0.508,0.1279,76.49,-8.15,5.37,42.4,-2.75,-1.77,0.0155,Yes,No,,
EnthermalPlus,C366 6mm / Vacuum 0.25mm / Clear 5mm / Argon 10.08mm / SB70 5mm,25.43,6mm Clear,2157,LoEÂ³ 366 S2,Float Glass - 5mm,2003,,SolarbanÂ® 70 glass  5mm,5434,SolarbanÂ® 70 S5,Ar90,0.2484,0.0437,22.86,0.2262,0.4655,0.1379,73.8,-9.42,6.78,43.94,-3.32,-4.15,0.0059,Yes,No,,
EnthermalPlus,C366 6mm / Vacuum 0.25mm / Clear 5mm / Argon 9.75mm / LUMI 5mm,25.4,6mm Clear,2157,LoEÂ³ 366 S2,Float Glass - 5mm,2003,,SGG ECLAZ II 5mm,20755,ECLAZ II S5,Ar90,0.252,0.0444,22.53,0.2433,0.5806,0.1263,80.72,-7.58,4.87,42.23,-1.67,-3.91,0.0304,Yes,Yes,0.250880,0.258228
EnthermalPlus,Q452 6mm / Vacuum 0.25mm / Clear 5mm / Argon 10.05mm / C180 5mm,25.4,6mm Clear,2107,Quad LoE 452 S2,Float Glass - 5mm,2003,,5mm Clear,2193,LoE 180 S5,Ar90,0.2469,0.0435,23.0,0.1847,0.4477,0.115,72.74,-9.52,5.24,40.58,-4.17,-3.03,0.006,Yes,No,,
EnthermalPlus,Q452 6mm / Vacuum 0.25mm / Clear 5mm / Argon 10.05mm / C270 5mm,25.4,6mm Clear,2107,Quad LoE 452 S2,Float Glass - 5mm,2003,,5mm Clear,2028,LoEÂ² 270 S5,Ar90,0.2443,0.043,23.25,0.1857,0.3931,0.1107,68.97,-10.11,5.46,39.84,-6.16,-0.8,0.0034,Yes,No,,
EnthermalPlus,Q452 6mm / Vacuum 0.25mm / Clear 5mm / Argon 10.05mm / C272 5mm,25.4,6mm Clear,2107,Quad LoE 452 S2,Float Glass - 5mm,2003,,5 mm Clear,2013,LoEÂ² 272 S5,Ar90,0.2449,0.0431,23.19,0.1885,0.4058,0.1055,69.85,-9.31,5.35,38.94,-4.05,-1.42,0.0042,Yes,No,,
EnthermalPlus,Q452 6mm / Vacuum 0.25mm / Clear 5mm / Argon 10.05mm / C366 5mm,25.4,6mm Clear,2107,Quad LoE 452 S2,Float Glass - 5mm,2003,,5mm Clear,2156,LoEÂ³ 366 S5,Ar90,0.2429,0.0428,23.38,0.1835,0.3659,0.1067,66.97,-11.4,5.51,39.13,-3.43,-1.83,0.0012,Yes,No,,
EnthermalPlus,Q452 6mm / Vacuum 0.25mm / Clear 5mm / Argon 10.08mm / SB60 5mm,25.43,6mm Clear,2107,Quad LoE 452 S2,Float Glass - 5mm,2003,,Clear  5mm,5283,SolarbanÂ® 60 S5,Ar90,0.2441,0.043,23.26,0.1887,0.4108,0.1063,70.22,-9.98,5.46,39.06,-4.13,-1.11,0.0046,Yes,No,,
EnthermalPlus,Q452 6mm / Vacuum 0.25mm / Clear 5mm / Argon 10.08mm / SB70 5mm,25.43,6mm Clear,2107,Quad LoE 452 S2,Float Glass - 5mm,2003,,SolarbanÂ® 70 glass  5mm,5434,SolarbanÂ® 70 S5,Ar90,0.2426,0.0427,23.41,0.1781,0.3768,0.1129,67.74,-11.11,6.71,40.22,-4.79,-2.65,0.0017,Yes,No,,
EnthermalPlus,Q452 6mm / Vacuum 0.25mm / Clear 5mm / Argon 9.75mm / LUMI 5mm,25.4,6mm Clear,2107,Quad LoE 452 S2,Float Glass - 5mm,2003,,SGG ECLAZ II 5mm,20755,ECLAZ II S5,Ar90,0.246,0.0433,23.08,0.1901,0.4694,0.1053,74.17,-9.56,5.02,38.94,-3.38,-2.65,0.0087,Yes,Yes,0.199675,0.251522
EnthermalPlus,SB60 6mm / Vacuum 0.25mm / Clear 5mm / Argon 10.07mm / C180 5mm,25.42,Clear  6mm,5284,SolarbanÂ® 60 S2,Clear Float Glass,414,,5mm Clear,2193,LoE 180 S5,Ar90,0.2965,0.0522,19.15,0.3458,0.6126,0.146,82.45,-5.61,4.88,45.14,-2.62,-4.13,0.0817,Yes,No,,
EnthermalPlus,SB60 6mm / Vacuum 0.25mm / Clear 5mm / Argon 10.07mm / C270 5mm,25.42,Clear  6mm,5284,SolarbanÂ® 60 S2,Clear Float Glass,414,,5mm Clear,2028,LoEÂ² 270 S5,Ar90,0.2926,0.0515,19.41,0.3317,0.5379,0.1379,78.26,-6.57,5.16,43.92,-6.38,0.06,0.0433,Yes,No,,
EnthermalPlus,SB60 6mm / Vacuum 0.25mm / Clear 5mm / Argon 10.07mm / C272 5mm,25.42,Clear  6mm,5284,SolarbanÂ® 60 S2,Clear Float Glass,414,,5 mm Clear,2013,LoEÂ² 272 S5,Ar90,0.2935,0.0517,19.35,0.3395,0.5558,0.1285,79.28,-5.6,4.94,42.51,-3.08,-1.05,0.0523,Yes,No,,
EnthermalPlus,SB60 6mm / Vacuum 0.25mm / Clear 5mm / Argon 10.07mm / C366 5mm,25.42,Clear  6mm,5284,SolarbanÂ® 60 S2,Clear Float Glass,414,,5mm Clear,2156,LoEÂ³ 366 S5,Ar90,0.2906,0.0512,19.54,0.3145,0.5004,0.131,76.02,-8.43,5.48,42.86,-1.76,-1.96,0.0155,Yes,No,,
EnthermalPlus,SB60 6mm / Vacuum 0.25mm / Clear 5mm / Argon 10.1mm / SB60 5mm,25.45,Clear  6mm,5284,SolarbanÂ® 60 S2,Clear Float Glass,414,,Clear  5mm,5283,SolarbanÂ® 60 S5,Ar90,0.2924,0.0515,19.42,0.3389,0.5625,0.13,79.67,-6.35,5.11,42.71,-3.3,-0.48,0.061,Yes,No,,
EnthermalPlus,SB60 6mm / Vacuum 0.25mm / Clear 5mm / Argon 10.1mm / SB70 5mm,25.45,Clear  6mm,5284,SolarbanÂ® 60 S2,Clear Float Glass,414,,SolarbanÂ® 70 glass  5mm,5434,SolarbanÂ® 70 S5,Ar90,0.2902,0.0511,19.57,0.3015,0.515,0.1424,76.87,-7.99,6.7,44.58,-3.22,-3.98,0.0222,Yes,No,,
EnthermalPlus,SB60 6mm / Vacuum 0.25mm / Clear 5mm / Argon 9.77mm / LUMI 5mm,25.42,Clear  6mm,5284,SolarbanÂ® 60 S2,Clear Float Glass,414,,SGG ECLAZ II 5mm,20755,ECLAZ II S5,Ar90,0.2951,0.052,19.24,0.3536,0.6432,0.128,84.07,-5.58,4.58,42.5,-1.96,-3.23,0.1209,Yes,No,,
EnthermalPlus,SB70 6mm / Vacuum 0.25mm / Clear 5mm / Argon 10.07mm / C180 5mm,25.42,SolarbanÂ® 70 glass  6mm,5439,SolarbanÂ® 70 S2,Clear Float Glass,414,,5mm Clear,2193,LoE 180 S5,Ar90,0.2466,0.0434,23.03,0.2351,0.561,0.1657,79.57,-7.35,6.36,47.81,-4.55,-4.95,0.0301,Yes,No,,
EnthermalPlus,SB70 6mm / Vacuum 0.25mm / Clear 5mm / Argon 10.07mm / C270 5mm,25.42,SolarbanÂ® 70 glass  6mm,5439,SolarbanÂ® 70 S2,Clear Float Glass,414,,5mm Clear,2028,LoEÂ² 270 S5,Ar90,0.2439,0.043,23.28,0.2372,0.4927,0.1588,75.51,-8.15,6.73,46.87,-7.32,-2.28,0.0157,Yes,No,,
EnthermalPlus,SB70 6mm / Vacuum 0.25mm / Clear 5mm / Argon 10.07mm / C272 5mm,25.42,SolarbanÂ® 70 glass  6mm,5439,SolarbanÂ® 70 S2,Clear Float Glass,414,,5 mm Clear,2013,LoEÂ² 272 S5,Ar90,0.2445,0.0431,23.22,0.2403,0.5088,0.1509,76.48,-7.26,6.55,45.8,-4.81,-3.17,0.0198,Yes,No,,
EnthermalPlus,SB70 6mm / Vacuum 0.25mm / Clear 5mm / Argon 10.07mm / C366 5mm,25.42,SolarbanÂ® 70 glass  6mm,5439,SolarbanÂ® 70 S2,Clear Float Glass,414,,5mm Clear,2156,LoEÂ³ 366 S5,Ar90,0.2426,0.0427,23.41,0.2348,0.4586,0.1529,73.35,-9.67,6.89,46.05,-4.01,-3.71,0.0059,Yes,No,,
EnthermalPlus,SB70 6mm / Vacuum 0.25mm / Clear 5mm / Argon 10.1mm / SB60 5mm,25.45,SolarbanÂ® 70 glass  6mm,5439,SolarbanÂ® 70 S2,Clear Float Glass,414,,Clear  5mm,5283,SolarbanÂ® 60 S5,Ar90,0.2438,0.0429,23.29,0.2404,0.515,0.1522,76.86,-7.98,6.71,45.96,-4.92,-2.76,0.0221,Yes,No,,
EnthermalPlus,SB70 6mm / Vacuum 0.25mm / Clear 5mm / Argon 10.1mm / SB70 5mm,25.45,SolarbanÂ® 70 glass  6mm,5439,SolarbanÂ® 70 S2,Clear Float Glass,414,,SolarbanÂ® 70 glass  5mm,5434,SolarbanÂ® 70 S5,Ar90,0.2423,0.0427,23.44,0.2282,0.4723,0.1624,74.19,-9.21,8.02,47.35,-5.37,-4.84,0.0091,Yes,No,,
EnthermalPlus,SB70 6mm / Vacuum 0.25mm / Clear 5mm / Argon 9.77mm / LUMI 5mm,25.42,SolarbanÂ® 70 glass  6mm,5439,SolarbanÂ® 70 S2,Clear Float Glass,414,,SGG ECLAZ II 5mm,20755,ECLAZ II S5,Ar90,0.2457,0.0433,23.11,0.2419,0.5885,0.1506,81.11,-7.38,6.21,45.8,-3.95,-4.63,0.044,Yes,No,,
EnthermalPlus,SB67 6mm / Vacuum 0.25mm / Clear 5mm / Argon 10.07mm / C180 5mm,25.42,Clear  6mm,5476,SolarbanÂ® R67 S2,Clear Float Glass,414,,5mm Clear,2193,LoE 180 S5,Ar90,0.2976,0.0524,19.08,0.2503,0.4695,0.2124,74.24,-8.04,2.45,53.38,-3.97,-7.61,0.0513,Yes,No,,
EnthermalPlus,SB67 6mm / Vacuum 0.25mm / Clear 5mm / Argon 10.07mm / C270 5mm,25.42,Clear  6mm,5476,SolarbanÂ® R67 S2,Clear Float Glass,414,,5mm Clear,2028,LoEÂ² 270 S5,Ar90,0.2937,0.0517,19.34,0.2434,0.412,0.2078,70.38,-8.88,3.01,52.84,-5.55,-5.77,0.0263,Yes,No,,
EnthermalPlus,SB67 6mm / Vacuum 0.25mm / Clear 5mm / Argon 10.07mm / C272 5mm,25.42,Clear  6mm,5476,SolarbanÂ® R67 S2,Clear Float Glass,414,,5 mm Clear,2013,LoEÂ² 272 S5,Ar90,0.2945,0.0519,19.28,0.2485,0.4252,0.202,71.28,-7.94,2.8,52.18,-3.99,-6.27,0.0321,Yes,No,,
EnthermalPlus,SB67 6mm / Vacuum 0.25mm / Clear 5mm / Argon 10.07mm / C366 5mm,25.42,Clear  6mm,5476,SolarbanÂ® R67 S2,Clear Float Glass,414,,5mm Clear,2156,LoEÂ³ 366 S5,Ar90,0.2916,0.0514,19.47,0.2331,0.3832,0.2034,68.32,-10.35,3.21,52.33,-3.42,-6.63,0.0097,Yes,No,,
EnthermalPlus,SB67 6mm / Vacuum 0.25mm / Clear 5mm / Argon 10.1mm / SB60 5mm,25.45,Clear  6mm,5476,SolarbanÂ® R67 S2,Clear Float Glass,414,,Clear  5mm,5283,SolarbanÂ® 60 S5,Ar90,0.2934,0.0517,19.35,0.2484,0.4305,0.2029,71.65,-8.65,2.95,52.26,-4.08,-6.04,0.0376,Yes,No,,
EnthermalPlus,SB67 6mm / Vacuum 0.25mm / Clear 5mm / Argon 10.1mm / SB70 5mm,25.45,Clear  6mm,5476,SolarbanÂ® R67 S2,Clear Float Glass,414,,SolarbanÂ® 70 glass  5mm,5434,SolarbanÂ® 70 S5,Ar90,0.2912,0.0513,19.5,0.2243,0.3946,0.2103,69.12,-10.01,4.21,53.12,-4.21,-7.42,0.0143,Yes,No,,
EnthermalPlus,SB67 6mm / Vacuum 0.25mm / Clear 5mm / Argon 9.77mm / LUMI 5mm,25.42,Clear  6mm,5476,SolarbanÂ® R67 S2,Clear Float Glass,414,,SGG ECLAZ II 5mm,20755,ECLAZ II S5,Ar90,0.2962,0.0522,19.17,0.2561,0.4921,0.2018,75.67,-8.05,2.29,52.18,-3.5,-7.19,0.0762,Yes,No,,
EnthermalPlus,LUMI 6mm / Vacuum 0.25mm / Clear 5mm / Argon 9.45mm / C180 5mm,25.4,SGG ECLAZ II 6mm,20756,ECLAZ II S2,SGG PLANICLEAR 5mm,21012,,5mm Clear,2193,LoE 180 S5,Ar90,0.3302,0.0581,17.2,0.564,0.7173,0.1657,87.78,-3.78,4.17,47.92,-1.56,-5.9,0.1799,Yes,Yes,0.566525,0.345342
