Repository: Ranojoyd80/enthermal-IGconfigurator_v2

File: Data_Pipeline/1_Source_CSVs/IG_Config_EnthermalPlus_Inboard_Dataset_07-07-26.csv (part 5 of 32)
Product Type,Comment,Total Thickness (mm),Outer Lite (Name_Thickness mm),Outer Lite NFRC ID,Outer Lite Low-E,Middle Lite (Name_Thickness mm),Middle Lite NFRC ID,Middle Lite Low-E,Inner Lite (Name_Thickness mm),Inner Lite NFRC ID,Inner Lite Low-E,Gas Fill,U-value NFRC (W/mÂ²K),U-value NFRC (BTU/hrftF),R-value NFRC,SHGC,Tvis (Visible Transmittance),Exterior Visible Reflectance,Transmitted Color L*,Transmitted Color a*,Transmitted Color b*,Exterior Reflected Color L*,Exterior Reflected Color a*,Exterior Reflected Color b*,T-UV,NFRC,CEN,g-factor,U-value CEN (W/m²K)
EnthermalPlus,C340 6mm / Argon 11.65mm / Clear 4mm / Vacuum 0.25mm / C270 4mm,25.4,6mm Clear,2167,LoEÂ³ 340 S2,Float Glass - 4mm,2002,,4mm Clear,2027,LoEÂ² 270 S5,Ar90,0.2881,0.0507,19.71,0.1427,0.295,0.1405,61.52,-10.34,-3.03,44.5,-7.75,-11.95,0.0049,Yes,No,,
EnthermalPlus,C340 6mm / Argon 11.65mm / Clear 4mm / Vacuum 0.25mm / C272 4mm,25.4,6mm Clear,2167,LoEÂ³ 340 S2,Float Glass - 4mm,2002,,4 mm Clear,2012,LoEÂ² 272 S5,Ar90,0.307,0.0541,18.49,0.1459,0.304,0.1373,62.28,-9.59,-3.21,44.04,-6.71,-12.19,0.0062,Yes,No,,
EnthermalPlus,C340 6mm / Argon 11.65mm / Clear 4mm / Vacuum 0.25mm / C366 4mm,25.4,6mm Clear,2167,LoEÂ³ 340 S2,Float Glass - 4mm,2002,,4mm Clear,2155,LoEÂ³ 366 S5,Ar90,0.2445,0.0431,23.23,0.1387,0.2748,0.138,59.71,-11.32,-2.87,44.13,-6.37,-12.45,0.0018,Yes,No,,
EnthermalPlus,C340 6mm / Argon 11.55mm / Clear 4mm / Vacuum 0.25mm / SB60 4mm,25.41,6mm Clear,2167,LoEÂ³ 340 S2,Clear Float Glass,413,,Clear  4mm,5282,SolarbanÂ® 60 S5,Ar90,0.2874,0.0506,19.76,0.1437,0.3043,0.1379,62.31,-10.39,-2.97,44.1,-6.79,-12.05,0.0068,Yes,No,,
EnthermalPlus,C340 6mm / Argon 11.55mm / Clear 4mm / Vacuum 0.25mm / SB70 4mm,25.41,6mm Clear,2167,LoEÂ³ 340 S2,Clear Float Glass,413,,SolarbanÂ® 70 glass  4mm,5433,SolarbanÂ® 70 S5,Ar90,0.2385,0.042,23.81,0.1326,0.2793,0.1416,60.07,-11.27,-1.63,44.68,-6.95,-12.98,0.0027,Yes,No,,
EnthermalPlus,C340 6mm / Argon 11.45mm / Clear 4mm / Vacuum 0.25mm / LUMI 4mm,25.4,6mm Clear,2167,LoEÂ³ 340 S2,SGG PLANICLEAR 4mm,21011,,SGG ECLAZ II 4mm,20754,ECLAZ II S5,Ar90,0.3182,0.056,17.85,0.1495,0.3529,0.1371,66.3,-9.7,-3.92,44.03,-6.25,-12.91,0.0142,Yes,Yes,0.163384,0.330821
EnthermalPlus,C366 6mm / Argon 11.65mm / Clear 4mm / Vacuum 0.25mm / C180 4mm,25.4,6mm Clear,2157,LoEÂ³ 366 S2,Float Glass - 4mm,2002,,4mm Clear,2192,LoE 180 S5,Ar90,0.3701,0.0652,15.34,0.2341,0.5573,0.142,79.4,-7.25,5.05,44.57,-2.47,-4.45,0.0221,Yes,No,,
EnthermalPlus,C366 6mm / Argon 11.65mm / Clear 4mm / Vacuum 0.25mm / C270 4mm,25.4,6mm Clear,2157,LoEÂ³ 366 S2,Float Glass - 4mm,2002,,4mm Clear,2027,LoEÂ² 270 S5,Ar90,0.287,0.0506,19.78,0.2317,0.49,0.1354,75.39,-8.06,5.31,43.56,-5.4,-1.28,0.0117,Yes,No,,
EnthermalPlus,C366 6mm / Argon 11.65mm / Clear 4mm / Vacuum 0.25mm / C272 4mm,25.4,6mm Clear,2157,LoEÂ³ 366 S2,Float Glass - 4mm,2002,,4 mm Clear,2012,LoEÂ² 272 S5,Ar90,0.3058,0.0539,18.57,0.2362,0.5057,0.1275,76.33,-7.17,5.19,42.36,-2.62,-2.17,0.0145,Yes,No,,
EnthermalPlus,C366 6mm / Argon 11.65mm / Clear 4mm / Vacuum 0.25mm / C366 4mm,25.4,6mm Clear,2157,LoEÂ³ 366 S2,Float Glass - 4mm,2002,,4mm Clear,2155,LoEÂ³ 366 S5,Ar90,0.2437,0.0429,23.3,0.2256,0.4563,0.1294,73.24,-9.62,5.49,42.65,-1.75,-2.77,0.0043,Yes,No,,
EnthermalPlus,C366 6mm / Argon 11.55mm / Clear 4mm / Vacuum 0.25mm / SB60 4mm,25.41,6mm Clear,2157,LoEÂ³ 366 S2,Clear Float Glass,413,,Clear  4mm,5282,SolarbanÂ® 60 S5,Ar90,0.2863,0.0504,19.83,0.233,0.5059,0.1289,76.36,-8.1,5.47,42.56,-2.91,-1.72,0.016,Yes,No,,
EnthermalPlus,C366 6mm / Argon 11.55mm / Clear 4mm / Vacuum 0.25mm / SB70 4mm,25.41,6mm Clear,2157,LoEÂ³ 366 S2,Clear Float Glass,413,,SolarbanÂ® 70 glass  4mm,5433,SolarbanÂ® 70 S5,Ar90,0.2378,0.0419,23.88,0.2148,0.4637,0.1387,73.68,-9.39,6.87,44.06,-3.47,-4.05,0.0061,Yes,No,,
EnthermalPlus,C366 6mm / Argon 11.45mm / Clear 4mm / Vacuum 0.25mm / LUMI 4mm,25.4,6mm Clear,2157,LoEÂ³ 366 S2,SGG PLANICLEAR 4mm,21011,,SGG ECLAZ II 4mm,20754,ECLAZ II S5,Ar90,0.3169,0.0558,17.92,0.2418,0.5872,0.1268,81.08,-7.01,4.9,42.31,-1.52,-3.96,0.0332,Yes,Yes,0.251781,0.329278
EnthermalPlus,Q452 6mm / Argon 11.65mm / Clear 4mm / Vacuum 0.25mm / C180 4mm,25.4,6mm Clear,2107,Quad LoE 452 S2,Float Glass - 4mm,2002,,4mm Clear,2192,LoE 180 S5,Ar90,0.3697,0.0651,15.36,0.1851,0.4511,0.1156,72.97,-9.26,5.2,40.68,-4.17,-3.01,0.0064,Yes,No,,
EnthermalPlus,Q452 6mm / Argon 11.65mm / Clear 4mm / Vacuum 0.25mm / C270 4mm,25.4,6mm Clear,2107,Quad LoE 452 S2,Float Glass - 4mm,2002,,4mm Clear,2027,LoEÂ² 270 S5,Ar90,0.2868,0.0505,19.8,0.1829,0.3965,0.1113,69.22,-9.91,5.4,39.95,-6.18,-0.76,0.0035,Yes,No,,
EnthermalPlus,Q452 6mm / Argon 11.65mm / Clear 4mm / Vacuum 0.25mm / C272 4mm,25.4,6mm Clear,2107,Quad LoE 452 S2,Float Glass - 4mm,2002,,4 mm Clear,2012,LoEÂ² 272 S5,Ar90,0.3055,0.0538,18.58,0.1864,0.4089,0.106,70.07,-9.07,5.32,39.03,-4.06,-1.39,0.0044,Yes,No,,
EnthermalPlus,Q452 6mm / Argon 11.65mm / Clear 4mm / Vacuum 0.25mm / C366 4mm,25.4,6mm Clear,2107,Quad LoE 452 S2,Float Glass - 4mm,2002,,4mm Clear,2155,LoEÂ³ 366 S5,Ar90,0.2435,0.0429,23.32,0.1788,0.3691,0.1073,67.21,-11.21,5.45,39.23,-3.44,-1.79,0.0013,Yes,No,,
EnthermalPlus,Q452 6mm / Argon 11.55mm / Clear 4mm / Vacuum 0.25mm / SB60 4mm,25.41,6mm Clear,2107,Quad LoE 452 S2,Clear Float Glass,413,,Clear  4mm,5282,SolarbanÂ® 60 S5,Ar90,0.2861,0.0504,19.85,0.1839,0.4092,0.107,70.1,-9.93,5.56,39.17,-4.25,-1.08,0.0047,Yes,No,,
EnthermalPlus,Q452 6mm / Argon 11.55mm / Clear 4mm / Vacuum 0.25mm / SB70 4mm,25.41,6mm Clear,2107,Quad LoE 452 S2,Clear Float Glass,413,,SolarbanÂ® 70 glass  4mm,5433,SolarbanÂ® 70 S5,Ar90,0.2376,0.0418,23.9,0.1709,0.3753,0.1135,67.63,-11.07,6.8,40.31,-4.91,-2.57,0.0018,Yes,No,,
EnthermalPlus,Q452 6mm / Argon 11.45mm / Clear 4mm / Vacuum 0.25mm / LUMI 4mm,25.4,6mm Clear,2107,Quad LoE 452 S2,SGG PLANICLEAR 4mm,21011,,SGG ECLAZ II 4mm,20754,ECLAZ II S5,Ar90,0.3166,0.0558,17.93,0.1901,0.4747,0.1056,74.5,-9.04,5.05,38.99,-3.28,-2.68,0.0094,Yes,Yes,0.203081,0.328906
EnthermalPlus,SB60 6mm / Argon 11.69mm / Clear 4mm / Vacuum 0.25mm / C180 4mm,25.44,Clear  6mm,5284,SolarbanÂ® 60 S2,Float Glass - 4mm,2002,,4mm Clear,2192,LoE 180 S5,Ar90,0.373,0.0657,15.23,0.337,0.627,0.1473,83.21,-4.93,4.69,45.33,-2.25,-4.31,0.087,Yes,No,,
EnthermalPlus,SB60 6mm / Argon 11.69mm / Clear 4mm / Vacuum 0.25mm / C270 4mm,25.44,Clear  6mm,5284,SolarbanÂ® 60 S2,Float Glass - 4mm,2002,,4mm Clear,2027,LoEÂ² 270 S5,Ar90,0.2888,0.0509,19.66,0.3123,0.551,0.139,79.02,-5.98,4.94,44.08,-6.18,0.08,0.0455,Yes,No,,
EnthermalPlus,SB60 6mm / Argon 11.69mm / Clear 4mm / Vacuum 0.25mm / C272 4mm,25.44,Clear  6mm,5284,SolarbanÂ® 60 S2,Float Glass - 4mm,2002,,4 mm Clear,2012,LoEÂ² 272 S5,Ar90,0.3078,0.0542,18.45,0.323,0.5688,0.1292,80.02,-4.95,4.76,42.61,-2.78,-1.07,0.0554,Yes,No,,
EnthermalPlus,SB60 6mm / Argon 11.69mm / Clear 4mm / Vacuum 0.25mm / C366 4mm,25.44,Clear  6mm,5284,SolarbanÂ® 60 S2,Float Glass - 4mm,2002,,4mm Clear,2155,LoEÂ³ 366 S5,Ar90,0.245,0.0431,23.18,0.2884,0.5126,0.1318,76.77,-7.88,5.27,42.99,-1.42,-2.0,0.0164,Yes,No,,
EnthermalPlus,SB60 6mm / Argon 11.59mm / Clear 4mm / Vacuum 0.25mm / SB60 4mm,25.44,Clear  6mm,5284,SolarbanÂ® 60 S2,Clear Float Glass,413,,Clear  4mm,5282,SolarbanÂ® 60 S5,Ar90,0.2881,0.0507,19.71,0.3168,0.5689,0.1309,80.04,-5.95,5.07,42.84,-3.21,-0.47,0.063,Yes,No,,
EnthermalPlus,SB60 6mm / Argon 11.59mm / Clear 4mm / Vacuum 0.25mm / SB70 4mm,25.44,Clear  6mm,5284,SolarbanÂ® 60 S2,Clear Float Glass,413,,SolarbanÂ® 70 glass  4mm,5433,SolarbanÂ® 70 S5,Ar90,0.239,0.0421,23.76,0.27,0.5209,0.1434,77.22,-7.64,6.66,44.73,-3.12,-4.02,0.023,Yes,No,,
EnthermalPlus,SB60 6mm / Argon 11.49mm / Clear 4mm / Vacuum 0.25mm / LUMI 4mm,25.44,Clear  6mm,5284,SolarbanÂ® 60 S2,SGG PLANICLEAR 4mm,21011,,SGG ECLAZ II 4mm,20754,ECLAZ II S5,Ar90,0.319,0.0562,17.8,0.3488,0.6607,0.1283,84.97,-4.58,4.47,42.54,-1.42,-3.43,0.1321,Yes,No,,
EnthermalPlus,SB60 Solexia 6mm / Argon 11.69mm / Clear 4mm / Vacuum 0.25mm / C180 4mm,25.44,SolexiaÂ®  6mm,5254,SolarbanÂ® 60 S2,Float Glass - 4mm,2002,,4mm Clear,2192,LoE 180 S5,Ar90,0.373,0.0657,15.23,0.2589,0.546,0.1229,78.78,-9.67,5.36,41.74,-5.69,-2.58,0.0495,Yes,No,,
EnthermalPlus,SB60 Solexia 6mm / Argon 11.69mm / Clear 4mm / Vacuum 0.25mm / C270 4mm,25.44,SolexiaÂ®  6mm,5254,SolarbanÂ® 60 S2,Float Glass - 4mm,2002,,4mm Clear,2027,LoEÂ² 270 S5,Ar90,0.2888,0.0509,19.66,0.2472,0.4802,0.1167,74.8,-10.36,5.58,40.71,-8.83,1.0,0.0267,Yes,No,,
EnthermalPlus,SB60 Solexia 6mm / Argon 11.69mm / Clear 4mm / Vacuum 0.25mm / C272 4mm,25.44,SolexiaÂ®  6mm,5254,SolarbanÂ® 60 S2,Float Glass - 4mm,2002,,4 mm Clear,2012,LoEÂ² 272 S5,Ar90,0.3078,0.0542,18.45,0.254,0.4956,0.1089,75.74,-9.48,5.42,39.39,-5.77,-0.02,0.0329,Yes,No,,
EnthermalPlus,SB60 Solexia 6mm / Argon 11.69mm / Clear 4mm / Vacuum 0.25mm / C366 4mm,25.44,SolexiaÂ®  6mm,5254,SolarbanÂ® 60 S2,Float Glass - 4mm,2002,,4mm Clear,2155,LoEÂ³ 366 S5,Ar90,0.245,0.0431,23.18,0.234,0.4472,0.1108,72.67,-11.95,5.88,39.69,-4.7,-0.79,0.0095,Yes,No,,
EnthermalPlus,SB60 Solexia 6mm / Argon 11.59mm / Clear 4mm / Vacuum 0.25mm / SB60 4mm,25.44,SolexiaÂ®  6mm,5254,SolarbanÂ® 60 S2,Clear Float Glass,413,,Clear  4mm,5282,SolarbanÂ® 60 S5,Ar90,0.2881,0.0507,19.71,0.2498,0.4958,0.1103,75.77,-10.42,5.71,39.6,-6.09,0.49,0.0364,Yes,No,,
EnthermalPlus,SB60 Solexia 6mm / Argon 11.59mm / Clear 4mm / Vacuum 0.25mm / SB70 4mm,25.44,SolexiaÂ®  6mm,5254,SolarbanÂ® 60 S2,Clear Float Glass,413,,SolarbanÂ® 70 glass  4mm,5433,SolarbanÂ® 70 S5,Ar90,0.239,0.0421,23.76,0.2209,0.4543,0.12,73.09,-11.73,7.21,41.24,-6.51,-2.25,0.0134,Yes,No,,
EnthermalPlus,SB60 Solexia 6mm / Argon 11.49mm / Clear 4mm / Vacuum 0.25mm / LUMI 4mm,25.44,SolexiaÂ®  6mm,5254,SolarbanÂ® 60 S2,SGG PLANICLEAR 4mm,21011,,SGG ECLAZ II 4mm,20754,ECLAZ II S5,Ar90,0.319,0.0562,17.8,0.2664,0.5754,0.1082,80.46,-9.45,5.17,39.32,-4.61,-1.97,0.0732,Yes,No,,
EnthermalPlus,SB60 Solarbronze 6mm / Argon 11.69mm / Clear 4mm / Vacuum 0.25mm / C180 4mm,25.44,SolarbronzeÂ®  6mm,5274,SolarbanÂ® 60 S2,Float Glass - 4mm,2002,,4mm Clear,2192,LoE 180 S5,Ar90,0.373,0.0657,15.23,0.2193,0.3755,0.0806,67.36,0.0,8.47,34.0,0.69,-0.09,0.0411,Yes,No,,
EnthermalPlus,SB60 Solarbronze 6mm / Argon 11.69mm / Clear 4mm / Vacuum 0.25mm / C270 4mm,25.44,SolarbronzeÂ®  6mm,5274,SolarbanÂ® 60 S2,Float Glass - 4mm,2002,,4mm Clear,2027,LoEÂ² 270 S5,Ar90,0.2888,0.0509,19.66,0.1995,0.33,0.0774,63.84,-1.06,8.45,33.32,-1.23,1.84,0.0223,Yes,No,,
EnthermalPlus,SB60 Solarbronze 6mm / Argon 11.69mm / Clear 4mm / Vacuum 0.25mm / C272 4mm,25.44,SolarbronzeÂ®  6mm,5274,SolarbanÂ® 60 S2,Float Glass - 4mm,2002,,4 mm Clear,2012,LoEÂ² 272 S5,Ar90,0.3078,0.0542,18.45,0.2072,0.3409,0.0741,64.7,-0.2,8.35,32.61,0.33,1.18,0.0275,Yes,No,,
EnthermalPlus,SB60 Solarbronze 6mm / Argon 11.69mm / Clear 4mm / Vacuum 0.25mm / C366 4mm,25.44,SolarbronzeÂ®  6mm,5274,SolarbanÂ® 60 S2,Float Glass - 4mm,2002,,4mm Clear,2155,LoEÂ³ 366 S5,Ar90,0.245,0.0431,23.18,0.1814,0.3068,0.0753,61.93,-2.82,8.65,32.84,0.97,0.83,0.0079,Yes,No,,
EnthermalPlus,SB60 Solarbronze 6mm / Argon 11.59mm / Clear 4mm / Vacuum 0.25mm / SB60 4mm,25.44,SolarbronzeÂ®  6mm,5274,SolarbanÂ® 60 S2,Clear Float Glass,413,,Clear  4mm,5282,SolarbanÂ® 60 S5,Ar90,0.2881,0.0507,19.71,0.2027,0.3408,0.0748,64.7,-1.0,8.59,32.74,0.08,1.51,0.0303,Yes,No,,
EnthermalPlus,SB60 Solarbronze 6mm / Argon 11.59mm / Clear 4mm / Vacuum 0.25mm / SB70 4mm,25.44,SolarbronzeÂ®  6mm,5274,SolarbanÂ® 60 S2,Clear Float Glass,413,,SolarbanÂ® 70 glass  4mm,5433,SolarbanÂ® 70 S5,Ar90,0.239,0.0421,23.76,0.1695,0.3118,0.0792,62.32,-2.57,9.82,33.69,0.23,-0.09,0.0112,Yes,No,,
EnthermalPlus,SB60 Solarbronze 6mm / Argon 11.49mm / Clear 4mm / Vacuum 0.25mm / LUMI 4mm,25.44,SolarbronzeÂ®  6mm,5274,SolarbanÂ® 60 S2,SGG PLANICLEAR 4mm,21011,,SGG ECLAZ II 4mm,20754,ECLAZ II S5,Ar90,0.319,0.0562,17.8,0.2251,0.396,0.0738,68.86,0.37,8.35,32.56,0.94,0.09,0.0606,Yes,No,,
EnthermalPlus,SB60 Solargray 6mm / Argon 11.69mm / Clear 4mm / Vacuum 0.25mm / C180 4mm,25.44,SolargrayÂ®  6mm,5289,SolarbanÂ® 60 S2,Float Glass - 4mm,2002,,4mm Clear,2192,LoE 180 S5,Ar90,0.373,0.0657,15.23,0.1915,0.3138,0.0694,62.72,-2.24,1.86,31.69,0.09,-3.35,0.0396,Yes,No,,
EnthermalPlus,SB60 Solargray 6mm / Argon 11.69mm / Clear 4mm / Vacuum 0.25mm / C270 4mm,25.44,SolargrayÂ®  6mm,5289,SolarbanÂ® 60 S2,Float Glass - 4mm,2002,,4mm Clear,2027,LoEÂ² 270 S5,Ar90,0.2888,0.0509,19.66,0.174,0.2758,0.0673,59.4,-3.13,2.14,31.17,-1.57,-1.23,0.0216,Yes,No,,
EnthermalPlus,SB60 Solargray 6mm / Argon 11.69mm / Clear 4mm / Vacuum 0.25mm / C272 4mm,25.44,SolargrayÂ®  6mm,5289,SolarbanÂ® 60 S2,Float Glass - 4mm,2002,,4 mm Clear,2012,LoEÂ² 272 S5,Ar90,0.3078,0.0542,18.45,0.1808,0.2849,0.0649,60.2,-2.32,1.95,30.59,-0.28,-1.72,0.0266,Yes,No,,
EnthermalPlus,SB60 Solargray 6mm / Argon 11.69mm / Clear 4mm / Vacuum 0.25mm / C366 4mm,25.44,SolargrayÂ®  6mm,5289,SolarbanÂ® 60 S2,Float Glass - 4mm,2002,,4mm Clear,2155,LoEÂ³ 366 S5,Ar90,0.245,0.0431,23.18,0.1578,0.2567,0.0657,57.62,-4.74,2.53,30.77,0.3,-2.15,0.0077,Yes,No,,
EnthermalPlus,SB60 Solargray 6mm / Argon 11.59mm / Clear 4mm / Vacuum 0.25mm / SB60 4mm,25.44,SolargrayÂ®  6mm,5289,SolarbanÂ® 60 S2,Clear Float Glass,413,,Clear  4mm,5282,SolarbanÂ® 60 S5,Ar90,0.2881,0.0507,19.71,0.1768,0.2849,0.0653,60.21,-3.1,2.21,30.69,-0.48,-1.45,0.0293,Yes,No,,
EnthermalPlus,SB60 Solargray 6mm / Argon 11.59mm / Clear 4mm / Vacuum 0.25mm / SB70 4mm,25.44,SolargrayÂ®  6mm,5289,SolarbanÂ® 60 S2,Clear Float Glass,413,,SolarbanÂ® 70 glass  4mm,5433,SolarbanÂ® 70 S5,Ar90,0.239,0.0421,23.76,0.1472,0.2607,0.0686,57.96,-4.56,3.62,31.47,-0.14,-3.24,0.0108,Yes,No,,
EnthermalPlus,SB60 Solargray 6mm / Argon 11.49mm / Clear 4mm / Vacuum 0.25mm / LUMI 4mm,25.44,SolargrayÂ®  6mm,5289,SolarbanÂ® 60 S2,SGG PLANICLEAR 4mm,21011,,SGG ECLAZ II 4mm,20754,ECLAZ II S5,Ar90,0.319,0.0562,17.8,0.1959,0.3309,0.0646,64.13,-1.92,1.63,30.56,0.29,-2.76,0.0584,Yes,No,,
EnthermalPlus,SB60 Optigray 6mm / Argon 11.69mm / Clear 4mm / Vacuum 0.25mm / C180 4mm,25.44,OptigrayÂ®  6mm,5265,SolarbanÂ® 60 S2,Float Glass - 4mm,2002,,4mm Clear,2192,LoE 180 S5,Ar90,0.373,0.0657,15.23,0.2426,0.4444,0.0957,72.42,-4.36,4.04,37.08,-1.35,-3.28,0.0522,Yes,No,,
EnthermalPlus,SB60 Optigray 6mm / Argon 11.69mm / Clear 4mm / Vacuum 0.25mm / C270 4mm,25.44,OptigrayÂ®  6mm,5265,SolarbanÂ® 60 S2,Float Glass - 4mm,2002,,4mm Clear,2027,LoEÂ² 270 S5,Ar90,0.2888,0.0509,19.66,0.225,0.3907,0.0915,68.7,-5.26,4.27,36.25,-3.92,-0.26,0.0282,Yes,No,,
EnthermalPlus,SB60 Optigray 6mm / Argon 11.69mm / Clear 4mm / Vacuum 0.25mm / C272 4mm,25.44,OptigrayÂ®  6mm,5265,SolarbanÂ® 60 S2,Float Glass - 4mm,2002,,4 mm Clear,2012,LoEÂ² 272 S5,Ar90,0.3078,0.0542,18.45,0.2326,0.4034,0.0866,69.59,-4.38,4.09,35.28,-1.71,-1.06,0.0348,Yes,No,,
EnthermalPlus,SB60 Optigray 6mm / Argon 11.69mm / Clear 4mm / Vacuum 0.25mm / C366 4mm,25.44,OptigrayÂ®  6mm,5265,SolarbanÂ® 60 S2,Float Glass - 4mm,2002,,4mm Clear,2155,LoEÂ³ 366 S5,Ar90,0.245,0.0431,23.18,0.2076,0.3635,0.088,66.69,-6.97,4.61,35.54,-0.84,-1.68,0.01,Yes,No,,
EnthermalPlus,SB60 Optigray 6mm / Argon 11.59mm / Clear 4mm / Vacuum 0.25mm / SB60 4mm,25.44,OptigrayÂ®  6mm,5265,SolarbanÂ® 60 S2,Clear Float Glass,413,,Clear  4mm,5282,SolarbanÂ® 60 S5,Ar90,0.2881,0.0507,19.71,0.2281,0.4034,0.0875,69.6,-5.25,4.37,35.44,-2.01,-0.64,0.0385,Yes,No,,
EnthermalPlus,SB60 Optigray 6mm / Argon 11.59mm / Clear 4mm / Vacuum 0.25mm / SB70 4mm,25.44,OptigrayÂ®  6mm,5265,SolarbanÂ® 60 S2,Clear Float Glass,413,,SolarbanÂ® 70 glass  4mm,5433,SolarbanÂ® 70 S5,Ar90,0.239,0.0421,23.76,0.1945,0.3693,0.0938,67.09,-6.75,5.85,36.7,-1.87,-3.11,0.0142,Yes,No,,
EnthermalPlus,SB60 Optigray 6mm / Argon 11.49mm / Clear 4mm / Vacuum 0.25mm / LUMI 4mm,25.44,OptigrayÂ®  6mm,5265,SolarbanÂ® 60 S2,SGG PLANICLEAR 4mm,21011,,SGG ECLAZ II 4mm,20754,ECLAZ II S5,Ar90,0.319,0.0562,17.8,0.2495,0.4685,0.0861,73.99,-4.05,3.83,35.23,-0.82,-2.63,0.0772,Yes,No,,
EnthermalPlus,SB60 Solarblue 6mm / Argon 11.69mm / Clear 4mm / Vacuum 0.25mm / C180 4mm,25.44,SolarblueÂ®  6mm,5364,SolarbanÂ® 60 S2,Float Glass - 4mm,2002,,4mm Clear,2192,LoE 180 S5,Ar90,0.373,0.0657,15.23,0.2245,0.3961,0.0857,69.43,-7.51,-4.71,35.38,-1.76,-8.99,0.0503,Yes,No,,
EnthermalPlus,SB60 Solarblue 6mm / Argon 11.69mm / Clear 4mm / Vacuum 0.25mm / C270 4mm,25.44,SolarblueÂ®  6mm,5364,SolarbanÂ® 60 S2,Float Glass - 4mm,2002,,4mm Clear,2027,LoEÂ² 270 S5,Ar90,0.2888,0.0509,19.66,0.2083,0.3485,0.0825,65.84,-8.22,-4.07,34.66,-4.39,-5.32,0.0273,Yes,No,,
EnthermalPlus,SB60 Solarblue 6mm / Argon 11.69mm / Clear 4mm / Vacuum 0.25mm / C272 4mm,25.44,SolarblueÂ®  6mm,5364,SolarbanÂ® 60 S2,Float Glass - 4mm,2002,,4 mm Clear,2012,LoEÂ² 272 S5,Ar90,0.3078,0.0542,18.45,0.2154,0.3596,0.0782,66.69,-7.36,-4.37,33.75,-2.28,-5.94,0.0338,Yes,No,,
EnthermalPlus,SB60 Solarblue 6mm / Argon 11.69mm / Clear 4mm / Vacuum 0.25mm / C366 4mm,25.44,SolarblueÂ®  6mm,5364,SolarbanÂ® 60 S2,Float Glass - 4mm,2002,,4mm Clear,2155,LoEÂ³ 366 S5,Ar90,0.245,0.0431,23.18,0.1921,0.3246,0.0792,63.93,-9.76,-3.49,33.97,-1.37,-6.75,0.0097,Yes,No,,
EnthermalPlus,SB60 Solarblue 6mm / Argon 11.59mm / Clear 4mm / Vacuum 0.25mm / SB60 4mm,25.44,SolarblueÂ®  6mm,5364,SolarbanÂ® 60 S2,Clear Float Glass,413,,Clear  4mm,5282,SolarbanÂ® 60 S5,Ar90,0.2881,0.0507,19.71,0.2112,0.3599,0.0789,66.72,-8.24,-4.05,33.89,-2.55,-5.56,0.0371,Yes,No,,
EnthermalPlus,SB60 Solarblue 6mm / Argon 11.59mm / Clear 4mm / Vacuum 0.25mm / SB70 4mm,25.44,SolarblueÂ®  6mm,5364,SolarbanÂ® 60 S2,Clear Float Glass,413,,SolarbanÂ® 70 glass  4mm,5433,SolarbanÂ® 70 S5,Ar90,0.239,0.0421,23.76,0.1798,0.3295,0.0843,64.29,-9.64,-2.3,35.06,-2.03,-8.59,0.0137,Yes,No,,
EnthermalPlus,SB60 Solarblue 6mm / Argon 11.49mm / Clear 4mm / Vacuum 0.25mm / LUMI 4mm,25.44,SolarblueÂ®  6mm,5364,SolarbanÂ® 60 S2,SGG PLANICLEAR 4mm,21011,,SGG ECLAZ II 4mm,20754,ECLAZ II S5,Ar90,0.319,0.0562,17.8,0.2306,0.4176,0.0778,70.95,-7.27,-5.08,33.72,-1.3,-7.64,0.0741,Yes,No,,
EnthermalPlus,SB60 Optiblue 6mm / Argon 11.69mm / Clear 4mm / Vacuum 0.25mm / C180 4mm,25.44,OptiblueÂ® (SolarbanÂ® z50)  6mm,5424,SolarbanÂ® 60 S2,Float Glass - 4mm,2002,,4mm Clear,2192,LoE 180 S5,Ar90,0.373,0.0657,15.23,0.2689,0.4523,0.0978,73.12,-4.27,-1.45,37.61,-0.5,-7.78,0.0669,Yes,No,,
EnthermalPlus,SB60 Optiblue 6mm / Argon 11.69mm / Clear 4mm / Vacuum 0.25mm / C270 4mm,25.44,OptiblueÂ® (SolarbanÂ® z50)  6mm,5424,SolarbanÂ® 60 S2,Float Glass - 4mm,2002,,4mm Clear,2027,LoEÂ² 270 S5,Ar90,0.2888,0.0509,19.66,0.2453,0.3977,0.0936,69.36,-5.21,-0.95,36.75,-3.48,-3.94,0.0357,Yes,No,,
EnthermalPlus,SB60 Optiblue 6mm / Argon 11.69mm / Clear 4mm / Vacuum 0.25mm / C272 4mm,25.44,OptiblueÂ® (SolarbanÂ® z50)  6mm,5424,SolarbanÂ® 60 S2,Float Glass - 4mm,2002,,4 mm Clear,2012,LoEÂ² 272 S5,Ar90,0.3078,0.0542,18.45,0.2547,0.4105,0.0883,70.26,-4.28,-1.22,35.72,-1.15,-4.71,0.0439,Yes,No,,
EnthermalPlus,SB60 Optiblue 6mm / Argon 11.69mm / Clear 4mm / Vacuum 0.25mm / C366 4mm,25.44,OptiblueÂ® (SolarbanÂ® z50)  6mm,5424,SolarbanÂ® 60 S2,Float Glass - 4mm,2002,,4mm Clear,2155,LoEÂ³ 366 S5,Ar90,0.245,0.0431,23.18,0.2231,0.3701,0.0898,67.35,-6.96,-0.46,36.0,-0.1,-5.53,0.0128,Yes,No,,
EnthermalPlus,SB60 Optiblue 6mm / Argon 11.59mm / Clear 4mm / Vacuum 0.25mm / SB60 4mm,25.44,OptiblueÂ® (SolarbanÂ® z50)  6mm,5424,SolarbanÂ® 60 S2,Clear Float Glass,413,,Clear  4mm,5282,SolarbanÂ® 60 S5,Ar90,0.2881,0.0507,19.71,0.2493,0.4107,0.0892,70.28,-5.18,-0.91,35.89,-1.48,-4.26,0.049,Yes,No,,
EnthermalPlus,SB60 Optiblue 6mm / Argon 11.59mm / Clear 4mm / Vacuum 0.25mm / SB70 4mm,25.44,OptiblueÂ® (SolarbanÂ® z50)  6mm,5424,SolarbanÂ® 60 S2,Clear Float Glass,413,,SolarbanÂ® 70 glass  4mm,5433,SolarbanÂ® 70 S5,Ar90,0.239,0.0421,23.76,0.2079,0.3759,0.096,67.73,-6.79,0.78,37.23,-0.87,-7.46,0.018,Yes,No,,
EnthermalPlus,SB60 Optiblue 6mm / Argon 11.49mm / Clear 4mm / Vacuum 0.25mm / LUMI 4mm,25.44,OptiblueÂ® (SolarbanÂ® z50)  6mm,5424,SolarbanÂ® 60 S2,SGG PLANICLEAR 4mm,21011,,SGG ECLAZ II 4mm,20754,ECLAZ II S5,Ar90,0.319,0.0562,17.8,0.2775,0.4769,0.0878,74.71,-3.95,-1.77,35.68,-0.1,-6.57,0.0998,Yes,No,,
EnthermalPlus,SB70 6mm / Argon 11.69mm / Clear 4mm / Vacuum 0.25mm / C180 4mm,25.44,SolarbanÂ® 70 glass  6mm,5439,SolarbanÂ® 70 S2,Float Glass - 4mm,2002,,4mm Clear,2192,LoE 180 S5,Ar90,0.3695,0.0651,15.37,0.2337,0.5741,0.1668,80.31,-6.72,6.17,47.95,-4.28,-5.06,0.0322,Yes,No,,
EnthermalPlus,SB70 6mm / Argon 11.69mm / Clear 4mm / Vacuum 0.25mm / C270 4mm,25.44,SolarbanÂ® 70 glass  6mm,5439,SolarbanÂ® 70 S2,Float Glass - 4mm,2002,,4mm Clear,2027,LoEÂ² 270 S5,Ar90,0.2866,0.0505,19.81,0.2328,0.5047,0.1597,76.25,-7.61,6.53,46.99,-7.19,-2.25,0.0165,Yes,No,,
EnthermalPlus,SB70 6mm / Argon 11.69mm / Clear 4mm / Vacuum 0.25mm / C272 4mm,25.44,SolarbanÂ® 70 glass  6mm,5439,SolarbanÂ® 70 S2,Float Glass - 4mm,2002,,4 mm Clear,2012,LoEÂ² 272 S5,Ar90,0.3054,0.0538,18.59,0.2368,0.5206,0.1514,77.19,-6.66,6.38,45.87,-4.61,-3.18,0.021,Yes,No,,
EnthermalPlus,SB70 6mm / Argon 11.69mm / Clear 4mm / Vacuum 0.25mm / C366 4mm,25.44,SolarbanÂ® 70 glass  6mm,5439,SolarbanÂ® 70 S2,Float Glass - 4mm,2002,,4mm Clear,2155,LoEÂ³ 366 S5,Ar90,0.2434,0.0429,23.33,0.2284,0.4697,0.1535,74.07,-9.15,6.69,46.14,-3.78,-3.72,0.0062,Yes,No,,
EnthermalPlus,SB70 6mm / Argon 11.59mm / Clear 4mm / Vacuum 0.25mm / SB60 4mm,25.44,SolarbanÂ® 70 glass  6mm,5439,SolarbanÂ® 70 S2,Clear Float Glass,413,,Clear  4mm,5282,SolarbanÂ® 60 S5,Ar90,0.2859,0.0504,19.86,0.2337,0.5208,0.153,77.21,-7.61,6.68,46.06,-4.87,-2.74,0.0229,Yes,No,,
EnthermalPlus,SB70 6mm / Argon 11.59mm / Clear 4mm / Vacuum 0.25mm / SB70 4mm,25.44,SolarbanÂ® 70 glass  6mm,5439,SolarbanÂ® 70 S2,Clear Float Glass,413,,SolarbanÂ® 70 glass  4mm,5433,SolarbanÂ® 70 S5,Ar90,0.2375,0.0418,23.91,0.2181,0.4777,0.1632,74.53,-8.88,7.97,47.46,-5.31,-4.86,0.0095,Yes,No,,
EnthermalPlus,SB70 6mm / Argon 11.49mm / Clear 4mm / Vacuum 0.25mm / LUMI 4mm,25.44,SolarbanÂ® 70 glass  6mm,5439,SolarbanÂ® 70 S2,SGG PLANICLEAR 4mm,21011,,SGG ECLAZ II 4mm,20754,ECLAZ II S5,Ar90,0.3165,0.0557,17.94,0.2412,0.6044,0.1508,81.98,-6.46,6.1,45.82,-3.57,-4.77,0.0484,Yes,No,,
EnthermalPlus,SB70 Solexia 6mm / Argon 11.69mm / Clear 4mm / Vacuum 0.25mm / C180 4mm,25.44,SolexiaÂ®  6mm,5393,SolarbanÂ® 70 S2,Float Glass - 4mm,2002,,4mm Clear,2192,LoE 180 S5,Ar90,0.3695,0.0651,15.37,0.2004,0.5005,0.138,76.04,-11.13,6.71,44.05,-8.37,-3.04,0.0185,Yes,No,,
EnthermalPlus,SB70 Solexia 6mm / Argon 11.69mm / Clear 4mm / Vacuum 0.25mm / C270 4mm,25.44,SolexiaÂ®  6mm,5393,SolarbanÂ® 70 S2,Float Glass - 4mm,2002,,4mm Clear,2027,LoEÂ² 270 S5,Ar90,0.2866,0.0505,19.81,0.1984,0.4403,0.1328,72.18,-11.7,7.02,43.25,-10.73,-0.69,0.0097,Yes,No,,
EnthermalPlus,SB70 Solexia 6mm / Argon 11.69mm / Clear 4mm / Vacuum 0.25mm / C272 4mm,25.44,SolexiaÂ®  6mm,5393,SolarbanÂ® 70 S2,Float Glass - 4mm,2002,,4 mm Clear,2012,LoEÂ² 272 S5,Ar90,0.3054,0.0538,18.59,0.2021,0.4541,0.1261,73.07,-10.87,6.9,42.24,-8.41,-1.51,0.0125,Yes,No,,
EnthermalPlus,SB70 Solexia 6mm / Argon 11.69mm / Clear 4mm / Vacuum 0.25mm / C366 4mm,25.44,SolexiaÂ®  6mm,5393,SolarbanÂ® 70 S2,Float Glass - 4mm,2002,,4mm Clear,2155,LoEÂ³ 366 S5,Ar90,0.2434,0.0429,23.33,0.1947,0.4102,0.1276,70.12,-12.97,7.16,42.46,-7.7,-1.97,0.0036,Yes,No,,
EnthermalPlus,SB70 Solexia 6mm / Argon 11.59mm / Clear 4mm / Vacuum 0.25mm / SB60 4mm,25.44,SolexiaÂ®  6mm,5393,SolarbanÂ® 70 S2,Clear Float Glass,413,,Clear  4mm,5282,SolarbanÂ® 60 S5,Ar90,0.2859,0.0504,19.86,0.1992,0.4544,0.1273,73.1,-11.77,7.18,42.4,-8.6,-1.14,0.0133,Yes,No,,
EnthermalPlus,SB70 Solexia 6mm / Argon 11.59mm / Clear 4mm / Vacuum 0.25mm / SB70 4mm,25.44,SolexiaÂ®  6mm,5393,SolarbanÂ® 70 S2,Clear Float Glass,413,,SolarbanÂ® 70 glass  4mm,5433,SolarbanÂ® 70 S5,Ar90,0.2375,0.0418,23.91,0.1866,0.417,0.1354,70.56,-12.72,8.4,43.64,-9.24,-2.78,0.0056,Yes,No,,
EnthermalPlus,SB70 Solexia 6mm / Argon 11.49mm / Clear 4mm / Vacuum 0.25mm / LUMI 4mm,25.44,SolexiaÂ®  6mm,5393,SolarbanÂ® 70 S2,SGG PLANICLEAR 4mm,21011,,SGG ECLAZ II 4mm,20754,ECLAZ II S5,Ar90,0.3165,0.0557,17.94,0.2052,0.527,0.1255,77.64,-10.98,6.66,42.19,-7.52,-2.86,0.0272,Yes,No,,
EnthermalPlus,SB70 Solarbronze 6mm / Argon 11.69mm / Clear 4mm / Vacuum 0.25mm / C180 4mm,25.44,SolarbronzeÂ®  6mm,5377,SolarbanÂ® 70 S2,Float Glass - 4mm,2002,,4mm Clear,2192,LoE 180 S5,Ar90,0.3695,0.0651,15.37,0.1505,0.3436,0.0873,64.91,-1.71,9.53,35.36,0.03,-0.48,0.0155,Yes,No,,
EnthermalPlus,SB70 Solarbronze 6mm / Argon 11.69mm / Clear 4mm / Vacuum 0.25mm / C270 4mm,25.44,SolarbronzeÂ®  6mm,5377,SolarbanÂ® 70 S2,Float Glass - 4mm,2002,,4mm Clear,2027,LoEÂ² 270 S5,Ar90,0.2866,0.0505,19.81,0.1471,0.3021,0.0847,61.5,-2.62,9.62,34.81,-1.43,0.78,0.0082,Yes,No,,
EnthermalPlus,SB70 Solarbronze 6mm / Argon 11.69mm / Clear 4mm / Vacuum 0.25mm / C272 4mm,25.44,SolarbronzeÂ®  6mm,5377,SolarbanÂ® 70 S2,Float Glass - 4mm,2002,,4 mm Clear,2012,LoEÂ² 272 S5,Ar90,0.3054,0.0538,18.59,0.1501,0.3119,0.0819,62.32,-1.83,9.55,34.25,-0.19,0.25,0.0105,Yes,No,,
EnthermalPlus,SB70 Solarbronze 6mm / Argon 11.69mm / Clear 4mm / Vacuum 0.25mm / C366 4mm,25.44,SolarbronzeÂ®  6mm,5377,SolarbanÂ® 70 S2,Float Glass - 4mm,2002,,4mm Clear,2155,LoEÂ³ 366 S5,Ar90,0.2434,0.0429,23.33,0.1425,0.281,0.0828,59.66,-4.06,9.68,34.43,0.17,0.05,0.0031,Yes,No,,
EnthermalPlus,SB70 Solarbronze 6mm / Argon 11.59mm / Clear 4mm / Vacuum 0.25mm / SB60 4mm,25.44,SolarbronzeÂ®  6mm,5377,SolarbanÂ® 70 S2,Clear Float Glass,413,,Clear  4mm,5282,SolarbanÂ® 60 S5,Ar90,0.2859,0.0504,19.86,0.1476,0.3118,0.0825,62.32,-2.6,9.78,34.36,-0.35,0.5,0.0112,Yes,No,,
EnthermalPlus,SB70 Solarbronze 6mm / Argon 11.59mm / Clear 4mm / Vacuum 0.25mm / SB70 4mm,25.44,SolarbronzeÂ®  6mm,5377,SolarbanÂ® 70 S2,Clear Float Glass,413,,SolarbanÂ® 70 glass  4mm,5433,SolarbanÂ® 70 S5,Ar90,0.2375,0.0418,23.91,0.1361,0.2858,0.086,60.06,-3.78,10.75,35.09,-0.57,-0.49,0.0047,Yes,No,,
EnthermalPlus,SB70 Solarbronze 6mm / Argon 11.49mm / Clear 4mm / Vacuum 0.25mm / LUMI 4mm,25.44,SolarbronzeÂ®  6mm,5377,SolarbanÂ® 70 S2,SGG PLANICLEAR 4mm,21011,,SGG ECLAZ II 4mm,20754,ECLAZ II S5,Ar90,0.3165,0.0557,17.94,0.1534,0.362,0.0816,66.33,-1.42,9.55,34.22,0.31,-0.52,0.0227,Yes,No,,
EnthermalPlus,SB70 Solargray 6mm / Argon 11.69mm / Clear 4mm / Vacuum 0.25mm / C180 4mm,25.44,SolargrayÂ®  6mm,5373,SolarbanÂ® 70 S2,Float Glass - 4mm,2002,,4mm Clear,2192,LoE 180 S5,Ar90,0.3695,0.0651,15.37,0.1326,0.2872,0.0744,60.4,-3.82,3.12,32.82,-0.35,-4.05,0.0149,Yes,No,,
EnthermalPlus,SB70 Solargray 6mm / Argon 11.69mm / Clear 4mm / Vacuum 0.25mm / C270 4mm,25.44,SolargrayÂ®  6mm,5373,SolarbanÂ® 70 S2,Float Glass - 4mm,2002,,4mm Clear,2027,LoEÂ² 270 S5,Ar90,0.2866,0.0505,19.81,0.1289,0.2526,0.0726,57.19,-4.59,3.5,32.4,-1.6,-2.64,0.0079,Yes,No,,
EnthermalPlus,SB70 Solargray 6mm / Argon 11.69mm / Clear 4mm / Vacuum 0.25mm / C272 4mm,25.44,SolargrayÂ®  6mm,5373,SolarbanÂ® 70 S2,Float Glass - 4mm,2002,,4 mm Clear,2012,LoEÂ² 272 S5,Ar90,0.3054,0.0538,18.59,0.1316,0.2606,0.0706,57.95,-3.84,3.33,31.94,-0.56,-3.04,0.0102,Yes,No,,
EnthermalPlus,SB70 Solargray 6mm / Argon 11.69mm / Clear 4mm / Vacuum 0.25mm / C366 4mm,25.44,SolargrayÂ®  6mm,5373,SolarbanÂ® 70 S2,Float Glass - 4mm,2002,,4mm Clear,2155,LoEÂ³ 366 S5,Ar90,0.2434,0.0429,23.33,0.1243,0.2351,0.0712,55.47,-5.89,3.74,32.07,-0.22,-3.3,0.003,Yes,No,,
EnthermalPlus,SB70 Solargray 6mm / Argon 11.59mm / Clear 4mm / Vacuum 0.25mm / SB60 4mm,25.44,SolargrayÂ®  6mm,5373,SolarbanÂ® 70 S2,Clear Float Glass,413,,Clear  4mm,5282,SolarbanÂ® 60 S5,Ar90,0.2859,0.0504,19.86,0.1293,0.2607,0.071,57.96,-4.58,3.58,32.02,-0.69,-2.83,0.0108,Yes,No,,
EnthermalPlus,SB70 Solargray 6mm / Argon 11.59mm / Clear 4mm / Vacuum 0.25mm / SB70 4mm,25.44,SolargrayÂ®  6mm,5373,SolarbanÂ® 70 S2,Clear Float Glass,413,,SolarbanÂ® 70 glass  4mm,5433,SolarbanÂ® 70 S5,Ar90,0.2375,0.0418,23.91,0.1186,0.239,0.0736,55.83,-5.67,4.74,32.62,-0.72,-3.96,0.0045,Yes,No,,
EnthermalPlus,SB70 Solargray 6mm / Argon 11.49mm / Clear 4mm / Vacuum 0.25mm / LUMI 4mm,25.44,SolargrayÂ®  6mm,5373,SolarbanÂ® 70 S2,SGG PLANICLEAR 4mm,21011,,SGG ECLAZ II 4mm,20754,ECLAZ II S5,Ar90,0.3165,0.0557,17.94,0.1345,0.3025,0.0704,61.74,-3.6,3.02,31.92,-0.1,-3.77,0.0218,Yes,No,,
EnthermalPlus,SB70 Optigray 6mm / Argon 11.69mm / Clear 4mm / Vacuum 0.25mm / C180 4mm,25.44,OptigrayÂ®  6mm,5390,SolarbanÂ® 70 S2,Float Glass - 4mm,2002,,4mm Clear,2192,LoE 180 S5,Ar90,0.3695,0.0651,15.37,0.1735,0.4069,0.1055,69.83,-6.0,5.35,38.86,-2.67,-3.99,0.0196,Yes,No,,
EnthermalPlus,SB70 Optigray 6mm / Argon 11.69mm / Clear 4mm / Vacuum 0.25mm / C270 4mm,25.44,OptigrayÂ®  6mm,5390,SolarbanÂ® 70 S2,Float Glass - 4mm,2002,,4mm Clear,2027,LoEÂ² 270 S5,Ar90,0.2866,0.0505,19.81,0.1708,0.3579,0.102,66.23,-6.77,5.68,38.21,-4.59,-2.02,0.0103,Yes,No,,
EnthermalPlus,SB70 Optigray 6mm / Argon 11.69mm / Clear 4mm / Vacuum 0.25mm / C272 4mm,25.44,OptigrayÂ®  6mm,5390,SolarbanÂ® 70 S2,Float Glass - 4mm,2002,,4 mm Clear,2012,LoEÂ² 272 S5,Ar90,0.3054,0.0538,18.59,0.1741,0.3692,0.0978,67.07,-5.95,5.54,37.45,-2.87,-2.66,0.0133,Yes,No,,
EnthermalPlus,SB70 Optigray 6mm / Argon 11.69mm / Clear 4mm / Vacuum 0.25mm / C366 4mm,25.44,OptigrayÂ®  6mm,5390,SolarbanÂ® 70 S2,Float Glass - 4mm,2002,,4mm Clear,2155,LoEÂ³ 366 S5,Ar90,0.2434,0.0429,23.33,0.1664,0.3332,0.0989,64.29,-8.15,5.87,37.65,-2.33,-3.03,0.0039,Yes,No,,
EnthermalPlus,SB70 Optigray 6mm / Argon 11.59mm / Clear 4mm / Vacuum 0.25mm / SB60 4mm,25.44,OptigrayÂ®  6mm,5390,SolarbanÂ® 70 S2,Clear Float Glass,413,,Clear  4mm,5282,SolarbanÂ® 60 S5,Ar90,0.2859,0.0504,19.86,0.1715,0.3694,0.0986,67.09,-6.79,5.8,37.58,-3.05,-2.35,0.0141,Yes,No,,
EnthermalPlus,SB70 Optigray 6mm / Argon 11.59mm / Clear 4mm / Vacuum 0.25mm / SB70 4mm,25.44,OptigrayÂ®  6mm,5390,SolarbanÂ® 70 S2,Clear Float Glass,413,,SolarbanÂ® 70 glass  4mm,5433,SolarbanÂ® 70 S5,Ar90,0.2375,0.0418,23.91,0.159,0.3388,0.1038,64.7,-7.9,7.0,38.54,-3.32,-3.85,0.0059,Yes,No,,
EnthermalPlus,SB70 Optigray 6mm / Argon 11.49mm / Clear 4mm / Vacuum 0.25mm / LUMI 4mm,25.44,OptigrayÂ®  6mm,5390,SolarbanÂ® 70 S2,SGG PLANICLEAR 4mm,21011,,SGG ECLAZ II 4mm,20754,ECLAZ II S5,Ar90,0.3165,0.0557,17.94,0.1774,0.4286,0.0974,71.34,-5.78,5.28,37.42,-2.17,-3.75,0.0288,Yes,No,,
EnthermalPlus,SB70 Solarblue 6mm / Argon 11.69mm / Clear 4mm / Vacuum 0.25mm / C180 4mm,25.44,SolarblueÂ®  6mm,5396,SolarbanÂ® 70 S2,Float Glass - 4mm,2002,,4mm Clear,2192,LoE 180 S5,Ar90,0.3695,0.0651,15.37,0.1616,0.3629,0.0941,66.93,-9.03,-3.1,37.04,-2.88,-10.16,0.0189,Yes,No,,
EnthermalPlus,SB70 Solarblue 6mm / Argon 11.69mm / Clear 4mm / Vacuum 0.25mm / C270 4mm,25.44,SolarblueÂ®  6mm,5396,SolarbanÂ® 70 S2,Float Glass - 4mm,2002,,4mm Clear,2027,LoEÂ² 270 S5,Ar90,0.2866,0.0505,19.81,0.1588,0.3193,0.0913,63.46,-9.62,-2.38,36.48,-4.8,-7.74,0.01,Yes,No,,
EnthermalPlus,SB70 Solarblue 6mm / Argon 11.69mm / Clear 4mm / Vacuum 0.25mm / C272 4mm,25.44,SolarblueÂ®  6mm,5396,SolarbanÂ® 70 S2,Float Glass - 4mm,2002,,4 mm Clear,2012,LoEÂ² 272 S5,Ar90,0.3054,0.0538,18.59,0.162,0.3293,0.0877,64.26,-8.83,-2.64,35.77,-3.15,-8.25,0.0129,Yes,No,,
EnthermalPlus,SB70 Solarblue 6mm / Argon 11.69mm / Clear 4mm / Vacuum 0.25mm / C366 4mm,25.44,SolarblueÂ®  6mm,5396,SolarbanÂ® 70 S2,Float Glass - 4mm,2002,,4mm Clear,2155,LoEÂ³ 366 S5,Ar90,0.2434,0.0429,23.33,0.1545,0.2976,0.0886,61.61,-10.85,-1.96,35.93,-2.59,-8.75,0.0037,Yes,No,,
EnthermalPlus,SB70 Solarblue 6mm / Argon 11.59mm / Clear 4mm / Vacuum 0.25mm / SB60 4mm,25.44,SolarblueÂ®  6mm,5396,SolarbanÂ® 70 S2,Clear Float Glass,413,,Clear  4mm,5282,SolarbanÂ® 60 S5,Ar90,0.2859,0.0504,19.86,0.1595,0.3295,0.0884,64.29,-9.67,-2.34,35.88,-3.33,-7.97,0.0137,Yes,No,,
EnthermalPlus,SB70 Solarblue 6mm / Argon 11.59mm / Clear 4mm / Vacuum 0.25mm / SB70 4mm,25.44,SolarblueÂ®  6mm,5396,SolarbanÂ® 70 S2,Clear Float Glass,413,,SolarbanÂ® 70 glass  4mm,5433,SolarbanÂ® 70 S5,Ar90,0.2375,0.0418,23.91,0.1474,0.3023,0.0928,61.98,-10.69,-0.88,36.78,-3.29,-9.85,0.0057,Yes,No,,
EnthermalPlus,SB70 Solarblue 6mm / Argon 11.49mm / Clear 4mm / Vacuum 0.25mm / LUMI 4mm,25.44,SolarblueÂ®  6mm,5396,SolarbanÂ® 70 S2,SGG PLANICLEAR 4mm,21011,,SGG ECLAZ II 4mm,20754,ECLAZ II S5,Ar90,0.3165,0.0557,17.94,0.1649,0.3822,0.0874,68.38,-8.88,-3.33,35.75,-2.41,-9.42,0.0277,Yes,No,,
EnthermalPlus,SB70 Optiblue 6mm / Argon 11.69mm / Clear 4mm / Vacuum 0.25mm / C180 4mm,25.44,OptiblueÂ® (SolarbanÂ® z75)  6mm,5428,SolarbanÂ® 70 S2,Float Glass - 4mm,2002,,4mm Clear,2192,LoE 180 S5,Ar90,0.3695,0.0651,15.37,0.181,0.4141,0.1084,70.5,-6.02,0.08,39.51,-1.49,-8.91,0.0251,Yes,No,,
EnthermalPlus,SB70 Optiblue 6mm / Argon 11.69mm / Clear 4mm / Vacuum 0.25mm / C270 4mm,25.44,OptiblueÂ® (SolarbanÂ® z75)  6mm,5428,SolarbanÂ® 70 S2,Float Glass - 4mm,2002,,4mm Clear,2027,LoEÂ² 270 S5,Ar90,0.2866,0.0505,19.81,0.1788,0.3642,0.1048,66.87,-6.82,0.67,38.83,-3.67,-6.41,0.0131,Yes,No,,
EnthermalPlus,SB70 Optiblue 6mm / Argon 11.69mm / Clear 4mm / Vacuum 0.25mm / C272 4mm,25.44,OptiblueÂ® (SolarbanÂ® z75)  6mm,5428,SolarbanÂ® 70 S2,Float Glass - 4mm,2002,,4 mm Clear,2012,LoEÂ² 272 S5,Ar90,0.3054,0.0538,18.59,0.1821,0.3757,0.1003,67.71,-5.96,0.44,38.04,-1.85,-7.04,0.0167,Yes,No,,
EnthermalPlus,SB70 Optiblue 6mm / Argon 11.69mm / Clear 4mm / Vacuum 0.25mm / C366 4mm,25.44,OptiblueÂ® (SolarbanÂ® z75)  6mm,5428,SolarbanÂ® 70 S2,Float Glass - 4mm,2002,,4mm Clear,2155,LoEÂ³ 366 S5,Ar90,0.2434,0.0429,23.33,0.1741,0.3391,0.1015,64.92,-8.23,1.0,38.24,-1.23,-7.53,0.0049,Yes,No,,
EnthermalPlus,SB70 Optiblue 6mm / Argon 11.59mm / Clear 4mm / Vacuum 0.25mm / SB60 4mm,25.44,OptiblueÂ® (SolarbanÂ® z75)  6mm,5428,SolarbanÂ® 70 S2,Clear Float Glass,413,,Clear  4mm,5282,SolarbanÂ® 60 S5,Ar90,0.2859,0.0504,19.86,0.1795,0.3759,0.1012,67.74,-6.83,0.74,38.17,-2.06,-6.71,0.018,Yes,No,,
EnthermalPlus,SB70 Optiblue 6mm / Argon 11.59mm / Clear 4mm / Vacuum 0.25mm / SB70 4mm,25.44,OptiblueÂ® (SolarbanÂ® z75)  6mm,5428,SolarbanÂ® 70 S2,Clear Float Glass,413,,SolarbanÂ® 70 glass  4mm,5433,SolarbanÂ® 70 S5,Ar90,0.2375,0.0418,23.91,0.166,0.3447,0.1067,65.32,-8.02,2.14,39.18,-2.05,-8.67,0.0075,Yes,No,,
EnthermalPlus,SB70 Optiblue 6mm / Argon 11.49mm / Clear 4mm / Vacuum 0.25mm / LUMI 4mm,25.44,OptiblueÂ® (SolarbanÂ® z75)  6mm,5428,SolarbanÂ® 70 S2,SGG PLANICLEAR 4mm,21011,,SGG ECLAZ II 4mm,20754,ECLAZ II S5,Ar90,0.3165,0.0557,17.94,0.1858,0.4361,0.1,72.02,-5.79,-0.09,38.01,-1.04,-8.31,0.0371,Yes,No,,
EnthermalPlus,LUMI 6mm / Argon 11.35mm / Clear 4mm / Vacuum 0.25mm / C180 4mm,25.4,SGG ECLAZ II 6mm,20756,ECLAZ II S2,Float Glass - 4mm,2002,,4mm Clear,2192,LoE 180 S5,Ar90,0.3769,0.0664,15.07,0.5321,0.719,0.1665,87.87,-3.84,4.06,48.03,-1.66,-5.9,0.1797,Yes,Yes,0.536726,0.394525
EnthermalPlus,LUMI 6mm / Argon 11.35mm / Clear 4mm / Vacuum 0.25mm / C270 4mm,25.4,SGG ECLAZ II 6mm,20756,ECLAZ II S2,Float Glass - 4mm,2002,,4mm Clear,2027,LoEÂ² 270 S5,Ar90,0.2913,0.0513,19.49,0.4162,0.6317,0.1555,83.48,-5.07,4.42,46.51,-6.53,-0.46,0.0886,Yes,Yes,0.420161,0.302081
EnthermalPlus,LUMI 6mm / Argon 11.35mm / Clear 4mm / Vacuum 0.25mm / C272 4mm,25.4,SGG ECLAZ II 6mm,20756,ECLAZ II S2,Float Glass - 4mm,2002,,4 mm Clear,2012,LoEÂ² 272 S5,Ar90,0.3106,0.0547,18.28,0.4427,0.6523,0.1427,84.52,-3.96,4.23,44.73,-2.43,-1.84,0.1065,Yes,Yes,0.446804,0.323073
EnthermalPlus,LUMI 6mm / Argon 11.35mm / Clear 4mm / Vacuum 0.25mm / C366 4mm,25.4,SGG ECLAZ II 6mm,20756,ECLAZ II S2,Float Glass - 4mm,2002,,4mm Clear,2155,LoEÂ³ 366 S5,Ar90,0.2468,0.0435,23.01,0.3634,0.5875,0.1463,81.11,-7.16,4.78,45.21,-0.62,-3.02,0.0326,Yes,Yes,0.366795,0.253471
EnthermalPlus,LUMI 6mm / Argon 11.25mm / Clear 4mm / Vacuum 0.25mm / SB60 4mm,25.41,SGG ECLAZ II 6mm,20756,ECLAZ II S2,Clear Float Glass,413,,Clear  4mm,5282,SolarbanÂ® 60 S5,Ar90,0.2905,0.0512,19.54,0.4287,0.6524,0.1449,84.54,-5.02,4.56,45.01,-3.0,-1.11,0.1265,Yes,No,,
EnthermalPlus,LUMI 6mm / Argon 11.25mm / Clear 4mm / Vacuum 0.25mm / SB70 4mm,25.41,SGG ECLAZ II 6mm,20756,ECLAZ II S2,Clear Float Glass,413,,SolarbanÂ® 70 glass  4mm,5433,SolarbanÂ® 70 S5,Ar90,0.2408,0.0424,23.59,0.3374,0.5969,0.1615,81.57,-6.89,6.17,47.32,-2.49,-5.57,0.0462,Yes,No,,
EnthermalPlus,LUMI 6mm / Argon 11.15mm / Clear 4mm / Vacuum 0.25mm / LUMI 4mm,25.4,SGG ECLAZ II 6mm,20756,ECLAZ II S2,SGG PLANICLEAR 4mm,21011,,SGG ECLAZ II 4mm,20754,ECLAZ II S5,Ar90,0.322,0.0567,17.64,0.5439,0.7579,0.1415,89.72,-3.46,3.87,44.65,-0.8,-4.76,0.2833,Yes,Yes,0.547970,0.335323
EnthermalPlus,ZEN 6mm / Argon 11.35mm / Clear 4mm / Vacuum 0.25mm / C180 4mm,25.4,SGG ECLAZ ONE II 6mm,20764,ECLAZ ONE II S2,Float Glass - 4mm,2002,,4mm Clear,2192,LoE 180 S5,Ar90,0.3726,0.0656,15.24,0.4482,0.6821,0.222,86.02,-3.91,5.09,54.53,-1.6,-7.97,0.1672,Yes,Yes,0.452435,0.389143
EnthermalPlus,ZEN 6mm / Argon 11.35mm / Clear 4mm / Vacuum 0.25mm / C270 4mm,25.4,SGG ECLAZ ONE II 6mm,20764,ECLAZ ONE II S2,Float Glass - 4mm,2002,,4mm Clear,2027,LoEÂ² 270 S5,Ar90,0.2886,0.0508,19.67,0.3771,0.599,0.2121,81.68,-5.18,5.56,53.41,-5.04,-4.47,0.0835,Yes,Yes,0.380377,0.298894
EnthermalPlus,ZEN 6mm / Argon 11.35mm / Clear 4mm / Vacuum 0.25mm / C272 4mm,25.4,SGG ECLAZ ONE II 6mm,20764,ECLAZ ONE II S2,Float Glass - 4mm,2002,,4 mm Clear,2012,LoEÂ² 272 S5,Ar90,0.3076,0.0542,18.46,0.3966,0.618,0.2006,82.68,-4.05,5.38,52.14,-2.08,-5.58,0.0998,Yes,Yes,0.400054,0.319437
EnthermalPlus,ZEN 6mm / Argon 11.35mm / Clear 4mm / Vacuum 0.25mm / C366 4mm,25.4,SGG ECLAZ ONE II 6mm,20764,ECLAZ ONE II S2,Float Glass - 4mm,2002,,4mm Clear,2155,LoEÂ³ 366 S5,Ar90,0.2449,0.0431,23.19,0.3353,0.5567,0.2038,79.33,-7.12,5.85,52.48,-0.86,-6.29,0.0304,Yes,Yes,0.338048,0.251204
EnthermalPlus,ZEN 6mm / Argon 11.25mm / Clear 4mm / Vacuum 0.25mm / SB60 4mm,25.41,SGG ECLAZ ONE II 6mm,20764,ECLAZ ONE II S2,Clear Float Glass,413,,Clear  4mm,5282,SolarbanÂ® 60 S5,Ar90,0.2879,0.0507,19.72,0.3854,0.6181,0.2026,82.7,-5.08,5.71,52.34,-2.48,-5.06,0.1185,Yes,No,,
EnthermalPlus,ZEN 6mm / Argon 11.25mm / Clear 4mm / Vacuum 0.25mm / SB70 4mm,25.41,SGG ECLAZ ONE II 6mm,20764,ECLAZ ONE II S2,Clear Float Glass,413,,SolarbanÂ® 70 glass  4mm,5433,SolarbanÂ® 70 S5,Ar90,0.2389,0.0421,23.77,0.3121,0.5663,0.2174,79.83,-6.86,7.13,54.0,-2.28,-7.83,0.0424,Yes,No,,
EnthermalPlus,ZEN 6mm / Argon 11.15mm / Clear 4mm / Vacuum 0.25mm / LUMI 4mm,25.4,SGG ECLAZ ONE II 6mm,20764,ECLAZ ONE II S2,SGG PLANICLEAR 4mm,21011,,SGG ECLAZ II 4mm,20754,ECLAZ II S5,Ar90,0.3189,0.0562,17.81,0.4621,0.7179,0.1996,87.77,-3.55,5.02,52.08,-0.94,-7.48,0.2624,Yes,Yes,0.465788,0.331535
EnthermalPlus,SKN183 6mm / Argon 11.35mm / Clear 4mm / Vacuum 0.25mm / C180 4mm,25.4,SGG COOL-LITE SKN 183 II 6mm,20896,COOL-LITE SKN 183 II S2,Float Glass - 4mm,2002,,4mm Clear,2192,LoE 180 S5,Ar90,0.3717,0.0655,15.28,0.3159,0.6507,0.1639,84.48,-4.69,4.06,47.7,-2.12,-9.15,0.1239,Yes,Yes,0.324618,0.387942
EnthermalPlus,SKN183 6mm / Argon 11.35mm / Clear 4mm / Vacuum 0.25mm / C270 4mm,25.4,SGG COOL-LITE SKN 183 II 6mm,20896,COOL-LITE SKN 183 II S2,Float Glass - 4mm,2002,,4mm Clear,2027,LoEÂ² 270 S5,Ar90,0.2881,0.0507,19.71,0.3035,0.5719,0.1547,80.23,-5.78,4.47,46.43,-6.1,-5.26,0.062,Yes,Yes,0.309628,0.298182
EnthermalPlus,SKN183 6mm / Argon 11.35mm / Clear 4mm / Vacuum 0.25mm / C272 4mm,25.4,SGG COOL-LITE SKN 183 II 6mm,20896,COOL-LITE SKN 183 II S2,Float Glass - 4mm,2002,,4 mm Clear,2012,LoEÂ² 272 S5,Ar90,0.307,0.0541,18.5,0.3111,0.5902,0.1442,81.23,-4.72,4.29,44.97,-2.73,-6.48,0.0757,Yes,Yes,0.317813,0.318626
EnthermalPlus,SKN183 6mm / Argon 11.35mm / Clear 4mm / Vacuum 0.25mm / C366 4mm,25.4,SGG COOL-LITE SKN 183 II 6mm,20896,COOL-LITE SKN 183 II S2,Float Glass - 4mm,2002,,4mm Clear,2155,LoEÂ³ 366 S5,Ar90,0.2444,0.043,23.23,0.2868,0.5319,0.147,77.94,-7.62,4.77,45.35,-1.44,-7.28,0.0229,Yes,Yes,0.291824,0.250696
EnthermalPlus,SKN183 6mm / Argon 11.25mm / Clear 4mm / Vacuum 0.25mm / SB60 4mm,25.41,SGG COOL-LITE SKN 183 II 6mm,20896,COOL-LITE SKN 183 II S2,Clear Float Glass,413,,Clear  4mm,5282,SolarbanÂ® 60 S5,Ar90,0.2874,0.0506,19.76,0.3065,0.5903,0.1461,81.25,-5.73,4.6,45.2,-3.14,-5.89,0.0878,Yes,No,,
EnthermalPlus,SKN183 6mm / Argon 11.25mm / Clear 4mm / Vacuum 0.25mm / SB70 4mm,25.41,SGG COOL-LITE SKN 183 II 6mm,20896,COOL-LITE SKN 183 II S2,Clear Float Glass,413,,SolarbanÂ® 70 glass  4mm,5433,SolarbanÂ® 70 S5,Ar90,0.2385,0.042,23.81,0.2699,0.5408,0.1594,78.41,-7.36,6.12,47.07,-3.13,-8.95,0.0329,Yes,No,,
EnthermalPlus,SKN183 6mm / Argon 11.15mm / Clear 4mm / Vacuum 0.25mm / LUMI 4mm,25.4,SGG COOL-LITE SKN 183 II 6mm,20896,COOL-LITE SKN 183 II S2,SGG PLANICLEAR 4mm,21011,,SGG ECLAZ II 4mm,20754,ECLAZ II S5,Ar90,0.3182,0.056,17.85,0.327,0.6855,0.1433,86.24,-4.34,3.91,44.91,-1.36,-8.63,0.192,Yes,Yes,0.334549,0.330688
EnthermalPlus,XTREME 6mm / Argon 11.35mm / Clear 4mm / Vacuum 0.25mm / C180 4mm,25.4,SGG COOL-LITE XTREME 61-29 II 6mm,20980,COOL-LITE XTREME 61-29 II S2,Float Glass - 4mm,2002,,4mm Clear,2192,LoE 180 S5,Ar90,0.3721,0.0655,15.26,0.2186,0.5331,0.1395,78.15,-6.32,1.4,44.38,-2.85,-7.86,0.1024,Yes,Yes,0.231664,0.388524
