Repository: Ranojoyd80/enthermal-IGconfigurator_v2

File: Data_Pipeline/1_Source_CSVs/IG_Config_EnthermalPlus_Outboard_Dataset_07-07-26.csv (part 5 of 13)
Product Type,Comment,Total Thickness (mm),Outer Lite (Name_Thickness mm),Outer Lite NFRC ID,Outer Lite Low-E,Middle Lite (Name_Thickness mm),Middle Lite NFRC ID,Middle Lite Low-E,Inner Lite (Name_Thickness mm),Inner Lite NFRC ID,Inner Lite Low-E,Gas Fill,U-value NFRC (W/mÂ²K),U-value NFRC (BTU/hrftF),R-value NFRC,SHGC,Tvis (Visible Transmittance),Exterior Visible Reflectance,Transmitted Color L*,Transmitted Color a*,Transmitted Color b*,Exterior Reflected Color L*,Exterior Reflected Color a*,Exterior Reflected Color b*,T-UV,NFRC,CEN,g-factor,U-value CEN (W/m²K)
EnthermalPlus,LUMI 6mm / Vacuum 0.25mm / Clear 5mm / Argon 9.45mm / C270 5mm,25.4,SGG ECLAZ II 6mm,20756,ECLAZ II S2,SGG PLANICLEAR 5mm,21012,,5mm Clear,2028,LoEÂ² 270 S5,Ar90,0.3258,0.0574,17.43,0.4543,0.6295,0.1545,83.36,-4.98,4.57,46.38,-6.46,-0.46,0.0891,Yes,Yes,0.456462,0.340737
EnthermalPlus,LUMI 6mm / Vacuum 0.25mm / Clear 5mm / Argon 9.45mm / C272 5mm,25.4,SGG ECLAZ II 6mm,20756,ECLAZ II S2,SGG PLANICLEAR 5mm,21012,,5 mm Clear,2013,LoEÂ² 272 S5,Ar90,0.3268,0.0576,17.37,0.4795,0.6507,0.1419,84.44,-3.9,4.34,44.61,-2.34,-1.83,0.1064,Yes,Yes,0.481736,0.341765
EnthermalPlus,LUMI 6mm / Vacuum 0.25mm / Clear 5mm / Argon 9.45mm / C366 5mm,25.4,SGG ECLAZ II 6mm,20756,ECLAZ II S2,SGG PLANICLEAR 5mm,21012,,5mm Clear,2156,LoEÂ³ 366 S5,Ar90,0.3236,0.057,17.55,0.4043,0.5854,0.1454,80.98,-7.07,4.92,45.08,-0.49,-3.04,0.0328,Yes,Yes,0.406274,0.338394
EnthermalPlus,LUMI 6mm / Vacuum 0.25mm / Clear 5mm / Argon 9.48mm / SB60 5mm,25.43,SGG ECLAZ II 6mm,20756,ECLAZ II S2,SGG PLANICLEAR 5mm,21012,,Clear  5mm,5283,SolarbanÂ® 60 S5,Ar90,0.3256,0.0573,17.44,0.4717,0.6585,0.1439,84.85,-4.69,4.51,44.85,-2.67,-1.1,0.1302,Yes,No,,
EnthermalPlus,LUMI 6mm / Vacuum 0.25mm / Clear 5mm / Argon 9.48mm / SB70 5mm,25.43,SGG ECLAZ II 6mm,20756,ECLAZ II S2,SGG PLANICLEAR 5mm,21012,,SolarbanÂ® 70 glass  5mm,5434,SolarbanÂ® 70 S5,Ar90,0.3231,0.0569,17.57,0.3821,0.6024,0.1609,81.87,-6.57,6.14,47.24,-2.05,-5.74,0.0477,Yes,No,,
EnthermalPlus,LUMI 6mm / Vacuum 0.25mm / Clear 5mm / Argon 9.15mm / LUMI 5mm,25.4,SGG ECLAZ II 6mm,20756,ECLAZ II S2,SGG PLANICLEAR 5mm,21012,,SGG ECLAZ II 5mm,20755,ECLAZ II S5,Ar90,0.3288,0.0579,17.27,0.565,0.7532,0.1412,89.5,-3.73,3.9,44.6,-0.96,-4.66,0.2746,Yes,Yes,0.567892,0.343862
EnthermalPlus,ZEN 6mm / Vacuum 0.25mm / Clear 5mm / Argon 9.45mm / C180 5mm,25.4,SGG ECLAZ ONE II 6mm,20764,ECLAZ ONE II S2,SGG PLANICLEAR 5mm,21012,,5mm Clear,2193,LoE 180 S5,Ar90,0.2662,0.0469,21.33,0.4729,0.6804,0.2212,85.93,-3.85,5.2,54.45,-1.53,-7.99,0.1673,Yes,Yes,0.475005,0.273917
EnthermalPlus,ZEN 6mm / Vacuum 0.25mm / Clear 5mm / Argon 9.45mm / C270 5mm,25.4,SGG ECLAZ ONE II 6mm,20764,ECLAZ ONE II S2,SGG PLANICLEAR 5mm,21012,,5mm Clear,2028,LoEÂ² 270 S5,Ar90,0.2634,0.0464,21.56,0.4123,0.5968,0.2112,81.56,-5.09,5.7,53.32,-4.99,-4.49,0.0839,Yes,Yes,0.413710,0.271033
EnthermalPlus,ZEN 6mm / Vacuum 0.25mm / Clear 5mm / Argon 9.45mm / C272 5mm,25.4,SGG ECLAZ ONE II 6mm,20764,ECLAZ ONE II S2,SGG PLANICLEAR 5mm,21012,,5 mm Clear,2013,LoEÂ² 272 S5,Ar90,0.2641,0.0465,21.5,0.43,0.6165,0.1999,82.59,-3.99,5.49,52.05,-2.03,-5.58,0.0997,Yes,Yes,0.431435,0.271678
EnthermalPlus,ZEN 6mm / Vacuum 0.25mm / Clear 5mm / Argon 9.45mm / C366 5mm,25.4,SGG ECLAZ ONE II 6mm,20764,ECLAZ ONE II S2,SGG PLANICLEAR 5mm,21012,,5mm Clear,2156,LoEÂ³ 366 S5,Ar90,0.262,0.0461,21.67,0.374,0.5547,0.203,79.21,-7.03,5.99,52.39,-0.77,-6.31,0.0306,Yes,Yes,0.375164,0.269558
EnthermalPlus,ZEN 6mm / Vacuum 0.25mm / Clear 5mm / Argon 9.48mm / SB60 5mm,25.43,SGG ECLAZ ONE II 6mm,20764,ECLAZ ONE II S2,SGG PLANICLEAR 5mm,21012,,Clear  5mm,5283,SolarbanÂ® 60 S5,Ar90,0.2633,0.0464,21.57,0.4253,0.6239,0.2017,83.0,-4.76,5.67,52.23,-2.25,-5.08,0.1218,Yes,No,,
EnthermalPlus,ZEN 6mm / Vacuum 0.25mm / Clear 5mm / Argon 9.48mm / SB70 5mm,25.43,SGG ECLAZ ONE II 6mm,20764,ECLAZ ONE II S2,SGG PLANICLEAR 5mm,21012,,SolarbanÂ® 70 glass  5mm,5434,SolarbanÂ® 70 S5,Ar90,0.2617,0.0461,21.7,0.3548,0.5715,0.2169,80.12,-6.55,7.1,53.95,-1.96,-7.95,0.0437,Yes,No,,
EnthermalPlus,ZEN 6mm / Vacuum 0.25mm / Clear 5mm / Argon 9.15mm / LUMI 5mm,25.4,SGG ECLAZ ONE II 6mm,20764,ECLAZ ONE II S2,SGG PLANICLEAR 5mm,21012,,SGG ECLAZ II 5mm,20755,ECLAZ II S5,Ar90,0.2653,0.0467,21.4,0.4782,0.7134,0.1993,87.56,-3.81,5.05,52.04,-1.05,-7.42,0.2546,Yes,Yes,0.480567,0.272989
EnthermalPlus,SKN183 6mm / Vacuum 0.25mm / Clear 5mm / Argon 9.45mm / C180 5mm,25.4,SGG COOL-LITE SKN 183 II 6mm,20896,COOL-LITE SKN 183 II S2,SGG PLANICLEAR 5mm,21012,,5mm Clear,2193,LoE 180 S5,Ar90,0.2518,0.0443,22.55,0.3236,0.6491,0.1632,84.39,-4.63,4.17,47.61,-2.04,-9.16,0.1241,Yes,Yes,0.328994,0.257763
EnthermalPlus,SKN183 6mm / Vacuum 0.25mm / Clear 5mm / Argon 9.45mm / C270 5mm,25.4,SGG COOL-LITE SKN 183 II 6mm,20896,COOL-LITE SKN 183 II S2,SGG PLANICLEAR 5mm,21012,,5mm Clear,2028,LoEÂ² 270 S5,Ar90,0.2493,0.0439,22.78,0.3155,0.5698,0.1539,80.11,-5.69,4.61,46.32,-6.04,-5.28,0.0624,Yes,Yes,0.320268,0.255215
EnthermalPlus,SKN183 6mm / Vacuum 0.25mm / Clear 5mm / Argon 9.45mm / C272 5mm,25.4,SGG COOL-LITE SKN 183 II 6mm,20896,COOL-LITE SKN 183 II S2,SGG PLANICLEAR 5mm,21012,,5 mm Clear,2013,LoEÂ² 272 S5,Ar90,0.2498,0.044,22.73,0.3223,0.5887,0.1435,81.14,-4.67,4.39,44.87,-2.67,-6.49,0.0756,Yes,Yes,0.327111,0.255786
EnthermalPlus,SKN183 6mm / Vacuum 0.25mm / Clear 5mm / Argon 9.45mm / C366 5mm,25.4,SGG COOL-LITE SKN 183 II 6mm,20896,COOL-LITE SKN 183 II S2,SGG PLANICLEAR 5mm,21012,,5mm Clear,2156,LoEÂ³ 366 S5,Ar90,0.248,0.0437,22.9,0.3009,0.53,0.1463,77.83,-7.53,4.9,45.24,-1.35,-7.31,0.023,Yes,Yes,0.305358,0.253910
EnthermalPlus,SKN183 6mm / Vacuum 0.25mm / Clear 5mm / Argon 9.48mm / SB60 5mm,25.43,SGG COOL-LITE SKN 183 II 6mm,20896,COOL-LITE SKN 183 II S2,SGG PLANICLEAR 5mm,21012,,Clear  5mm,5283,SolarbanÂ® 60 S5,Ar90,0.2491,0.0439,22.79,0.3221,0.5958,0.1452,81.55,-5.43,4.55,45.08,-2.88,-5.91,0.0903,Yes,No,,
EnthermalPlus,SKN183 6mm / Vacuum 0.25mm / Clear 5mm / Argon 9.48mm / SB70 5mm,25.43,SGG COOL-LITE SKN 183 II 6mm,20896,COOL-LITE SKN 183 II S2,SGG PLANICLEAR 5mm,21012,,SolarbanÂ® 70 glass  5mm,5434,SolarbanÂ® 70 S5,Ar90,0.2477,0.0436,22.92,0.2876,0.5457,0.1589,78.7,-7.06,6.08,47.0,-2.81,-9.09,0.034,Yes,No,,
EnthermalPlus,SKN183 6mm / Vacuum 0.25mm / Clear 5mm / Argon 9.15mm / LUMI 5mm,25.4,SGG COOL-LITE SKN 183 II 6mm,20896,COOL-LITE SKN 183 II S2,SGG PLANICLEAR 5mm,21012,,SGG ECLAZ II 5mm,20755,ECLAZ II S5,Ar90,0.251,0.0442,22.62,0.3322,0.6812,0.1431,86.03,-4.59,3.94,44.87,-1.48,-8.57,0.1868,Yes,Yes,0.337638,0.256943
EnthermalPlus,XTREME 6mm / Vacuum 0.25mm / Clear 5mm / Argon 9.45mm / C180 5mm,25.4,SGG COOL-LITE XTREME 61-29 II 6mm,20980,COOL-LITE XTREME 61-29 II S2,SGG PLANICLEAR 5mm,21012,,5mm Clear,2193,LoE 180 S5,Ar90,0.2588,0.0456,21.94,0.2198,0.5318,0.1391,78.06,-6.27,1.5,44.31,-2.79,-7.87,0.1024,Yes,Yes,0.228467,0.265591
EnthermalPlus,XTREME 6mm / Vacuum 0.25mm / Clear 5mm / Argon 9.45mm / C270 5mm,25.4,SGG COOL-LITE XTREME 61-29 II 6mm,20980,COOL-LITE XTREME 61-29 II S2,SGG PLANICLEAR 5mm,21012,,5mm Clear,2028,LoEÂ² 270 S5,Ar90,0.2561,0.0451,22.17,0.2238,0.467,0.1328,74.07,-7.05,2.02,43.33,-6.0,-4.49,0.0525,Yes,Yes,0.231909,0.262883
EnthermalPlus,XTREME 6mm / Vacuum 0.25mm / Clear 5mm / Argon 9.45mm / C272 5mm,25.4,SGG COOL-LITE XTREME 61-29 II 6mm,20980,COOL-LITE XTREME 61-29 II S2,SGG PLANICLEAR 5mm,21012,,5 mm Clear,2013,LoEÂ² 272 S5,Ar90,0.2567,0.0452,22.12,0.2261,0.4821,0.1256,75.0,-6.09,1.75,42.23,-3.35,-5.32,0.0638,Yes,Yes,0.234263,0.263489
EnthermalPlus,XTREME 6mm / Vacuum 0.25mm / Clear 5mm / Argon 9.45mm / C366 5mm,25.4,SGG COOL-LITE XTREME 61-29 II 6mm,20980,COOL-LITE XTREME 61-29 II S2,SGG PLANICLEAR 5mm,21012,,5mm Clear,2156,LoEÂ³ 366 S5,Ar90,0.2548,0.0449,22.29,0.2214,0.4347,0.1273,71.93,-8.55,2.4,42.48,-2.44,-6.11,0.0192,Yes,Yes,0.229184,0.261497
EnthermalPlus,XTREME 6mm / Vacuum 0.25mm / Clear 5mm / Argon 9.48mm / SB60 5mm,25.43,SGG COOL-LITE XTREME 61-29 II 6mm,20980,COOL-LITE XTREME 61-29 II S2,SGG PLANICLEAR 5mm,21012,,Clear  5mm,5283,SolarbanÂ® 60 S5,Ar90,0.256,0.0451,22.18,0.2264,0.488,0.1268,75.39,-6.82,1.91,42.38,-3.47,-4.88,0.0753,Yes,No,,
EnthermalPlus,XTREME 6mm / Vacuum 0.25mm / Clear 5mm / Argon 9.48mm / SB70 5mm,25.43,SGG COOL-LITE XTREME 61-29 II 6mm,20980,COOL-LITE XTREME 61-29 II S2,SGG PLANICLEAR 5mm,21012,,SolarbanÂ® 70 glass  5mm,5434,SolarbanÂ® 70 S5,Ar90,0.2545,0.0448,22.31,0.214,0.4478,0.1358,72.77,-8.14,3.55,43.81,-3.61,-7.8,0.0282,Yes,No,,
EnthermalPlus,XTREME 6mm / Vacuum 0.25mm / Clear 5mm / Argon 9.15mm / LUMI 5mm,25.4,SGG COOL-LITE XTREME 61-29 II 6mm,20980,COOL-LITE XTREME 61-29 II S2,SGG PLANICLEAR 5mm,21012,,SGG ECLAZ II 5mm,20755,ECLAZ II S5,Ar90,0.2579,0.0454,22.01,0.2268,0.5577,0.1254,79.57,-6.2,1.2,42.25,-2.34,-7.01,0.153,Yes,Yes,0.235516,0.264720
EnthermalPlus,SB60 Solexia 6mm / Vacuum 0.25mm / Clear 5mm / Argon 10.07mm / C180 5mm,25.42,SolexiaÂ®  6mm,5254,SolarbanÂ® 60 S2,Clear Float Glass,414,,5mm Clear,2193,LoE 180 S5,Ar90,0.2965,0.0522,19.15,0.2616,0.5337,0.1219,78.06,-10.26,5.55,41.59,-5.96,-2.43,0.0467,Yes,No,,
EnthermalPlus,SB60 Solexia 6mm / Vacuum 0.25mm / Clear 5mm / Argon 10.07mm / C270 5mm,25.42,SolexiaÂ®  6mm,5254,SolarbanÂ® 60 S2,Clear Float Glass,414,,5mm Clear,2028,LoEÂ² 270 S5,Ar90,0.2926,0.0515,19.41,0.2567,0.4689,0.1159,74.08,-10.87,5.78,40.58,-8.95,0.99,0.0255,Yes,No,,
EnthermalPlus,SB60 Solexia 6mm / Vacuum 0.25mm / Clear 5mm / Argon 10.07mm / C272 5mm,25.42,SolexiaÂ®  6mm,5254,SolarbanÂ® 60 S2,Clear Float Glass,414,,5 mm Clear,2013,LoEÂ² 272 S5,Ar90,0.2935,0.0517,19.35,0.2616,0.4844,0.1084,75.04,-10.04,5.6,39.31,-5.99,0.0,0.0311,Yes,No,,
EnthermalPlus,SB60 Solexia 6mm / Vacuum 0.25mm / Clear 5mm / Argon 10.07mm / C366 5mm,25.42,SolexiaÂ®  6mm,5254,SolarbanÂ® 60 S2,Clear Float Glass,414,,5mm Clear,2156,LoEÂ³ 366 S5,Ar90,0.2906,0.0512,19.54,0.2478,0.4367,0.1102,71.97,-12.43,6.08,39.59,-4.95,-0.75,0.009,Yes,No,,
EnthermalPlus,SB60 Solexia 6mm / Vacuum 0.25mm / Clear 5mm / Argon 10.1mm / SB60 5mm,25.45,SolexiaÂ®  6mm,5254,SolarbanÂ® 60 S2,Clear Float Glass,414,,Clear  5mm,5283,SolarbanÂ® 60 S5,Ar90,0.2924,0.0515,19.42,0.2616,0.4903,0.1096,75.43,-10.77,5.75,39.49,-6.13,0.49,0.0354,Yes,No,,
EnthermalPlus,SB60 Solexia 6mm / Vacuum 0.25mm / Clear 5mm / Argon 10.1mm / SB70 5mm,25.45,SolexiaÂ®  6mm,5254,SolarbanÂ® 60 S2,Clear Float Glass,414,,SolarbanÂ® 70 glass  5mm,5434,SolarbanÂ® 70 S5,Ar90,0.2902,0.0511,19.57,0.2387,0.4493,0.1192,72.76,-12.04,7.26,41.11,-6.57,-2.22,0.013,Yes,No,,
EnthermalPlus,SB60 Solexia 6mm / Vacuum 0.25mm / Clear 5mm / Argon 9.77mm / LUMI 5mm,25.42,SolexiaÂ®  6mm,5254,SolarbanÂ® 60 S2,Clear Float Glass,414,,SGG ECLAZ II 5mm,20755,ECLAZ II S5,Ar90,0.2951,0.052,19.24,0.2684,0.5604,0.1081,79.61,-10.32,5.28,39.3,-5.02,-1.8,0.068,Yes,No,,
EnthermalPlus,SB60 Solarbronze 6mm / Vacuum 0.25mm / Clear 5mm / Argon 10.07mm / C180 5mm,25.42,SolarbronzeÂ®  6mm,5274,SolarbanÂ® 60 S2,Clear Float Glass,414,,5mm Clear,2193,LoE 180 S5,Ar90,0.2965,0.0522,19.15,0.223,0.3668,0.0801,66.72,-0.59,8.58,33.89,0.48,-0.03,0.0388,Yes,No,,
EnthermalPlus,SB60 Solarbronze 6mm / Vacuum 0.25mm / Clear 5mm / Argon 10.07mm / C270 5mm,25.42,SolarbronzeÂ®  6mm,5274,SolarbanÂ® 60 S2,Clear Float Glass,414,,5mm Clear,2028,LoEÂ² 270 S5,Ar90,0.2926,0.0515,19.41,0.2124,0.322,0.077,63.2,-1.59,8.59,33.23,-1.35,1.81,0.0213,Yes,No,,
EnthermalPlus,SB60 Solarbronze 6mm / Vacuum 0.25mm / Clear 5mm / Argon 10.07mm / C272 5mm,25.42,SolarbronzeÂ®  6mm,5274,SolarbanÂ® 60 S2,Clear Float Glass,414,,5 mm Clear,2013,LoEÂ² 272 S5,Ar90,0.2935,0.0517,19.35,0.2177,0.3331,0.0739,64.08,-0.77,8.46,32.55,0.16,1.18,0.026,Yes,No,,
EnthermalPlus,SB60 Solarbronze 6mm / Vacuum 0.25mm / Clear 5mm / Argon 10.07mm / C366 5mm,25.42,SolarbronzeÂ®  6mm,5274,SolarbanÂ® 60 S2,Clear Float Glass,414,,5mm Clear,2156,LoEÂ³ 366 S5,Ar90,0.2906,0.0512,19.54,0.2001,0.2994,0.075,61.3,-3.31,8.78,32.77,0.78,0.83,0.0075,Yes,No,,
EnthermalPlus,SB60 Solarbronze 6mm / Vacuum 0.25mm / Clear 5mm / Argon 10.1mm / SB60 5mm,25.45,SolarbronzeÂ®  6mm,5274,SolarbanÂ® 60 S2,Clear Float Glass,414,,Clear  5mm,5283,SolarbanÂ® 60 S5,Ar90,0.2924,0.0515,19.42,0.2172,0.3369,0.0745,64.39,-1.35,8.6,32.66,0.02,1.49,0.0294,Yes,No,,
EnthermalPlus,SB60 Solarbronze 6mm / Vacuum 0.25mm / Clear 5mm / Argon 10.1mm / SB70 5mm,25.45,SolarbronzeÂ®  6mm,5274,SolarbanÂ® 60 S2,Clear Float Glass,414,,SolarbanÂ® 70 glass  5mm,5434,SolarbanÂ® 70 S5,Ar90,0.2902,0.0511,19.57,0.1919,0.3083,0.0788,62.02,-2.88,9.83,33.61,0.16,-0.09,0.0108,Yes,No,,
EnthermalPlus,SB60 Solarbronze 6mm / Vacuum 0.25mm / Clear 5mm / Argon 9.77mm / LUMI 5mm,25.42,SolarbronzeÂ®  6mm,5274,SolarbanÂ® 60 S2,Clear Float Glass,414,,SGG ECLAZ II 5mm,20755,ECLAZ II S5,Ar90,0.2951,0.052,19.24,0.2275,0.3853,0.0737,68.09,-0.5,8.39,32.54,0.65,0.17,0.0563,Yes,No,,
EnthermalPlus,SB60 Solargray 6mm / Vacuum 0.25mm / Clear 5mm / Argon 10.07mm / C180 5mm,25.42,SolargrayÂ®  6mm,5289,SolarbanÂ® 60 S2,Clear Float Glass,414,,5mm Clear,2193,LoE 180 S5,Ar90,0.2965,0.0522,19.15,0.1936,0.3066,0.0691,62.11,-2.78,2.03,31.61,-0.07,-3.25,0.0374,Yes,No,,
EnthermalPlus,SB60 Solargray 6mm / Vacuum 0.25mm / Clear 5mm / Argon 10.07mm / C270 5mm,25.42,SolargrayÂ®  6mm,5289,SolarbanÂ® 60 S2,Clear Float Glass,414,,5mm Clear,2028,LoEÂ² 270 S5,Ar90,0.2926,0.0515,19.41,0.1849,0.2693,0.067,58.8,-3.61,2.34,31.11,-1.65,-1.23,0.0206,Yes,No,,
EnthermalPlus,SB60 Solargray 6mm / Vacuum 0.25mm / Clear 5mm / Argon 10.07mm / C272 5mm,25.42,SolargrayÂ®  6mm,5289,SolarbanÂ® 60 S2,Clear Float Glass,414,,5 mm Clear,2013,LoEÂ² 272 S5,Ar90,0.2935,0.0517,19.35,0.1894,0.2784,0.0647,59.62,-2.83,2.11,30.55,-0.39,-1.7,0.0252,Yes,No,,
EnthermalPlus,SB60 Solargray 6mm / Vacuum 0.25mm / Clear 5mm / Argon 10.07mm / C366 5mm,25.42,SolargrayÂ®  6mm,5289,SolarbanÂ® 60 S2,Clear Float Glass,414,,5mm Clear,2156,LoEÂ³ 366 S5,Ar90,0.2906,0.0512,19.54,0.1741,0.2506,0.0654,57.03,-5.19,2.72,30.72,0.16,-2.12,0.0073,Yes,No,,
EnthermalPlus,SB60 Solargray 6mm / Vacuum 0.25mm / Clear 5mm / Argon 10.1mm / SB60 5mm,25.45,SolargrayÂ®  6mm,5289,SolarbanÂ® 60 S2,Clear Float Glass,414,,Clear  5mm,5283,SolarbanÂ® 60 S5,Ar90,0.2924,0.0515,19.42,0.189,0.2817,0.0651,59.93,-3.41,2.25,30.64,-0.51,-1.44,0.0284,Yes,No,,
EnthermalPlus,SB60 Solargray 6mm / Vacuum 0.25mm / Clear 5mm / Argon 10.1mm / SB70 5mm,25.45,SolargrayÂ®  6mm,5289,SolarbanÂ® 60 S2,Clear Float Glass,414,,SolarbanÂ® 70 glass  5mm,5434,SolarbanÂ® 70 S5,Ar90,0.2902,0.0511,19.57,0.1667,0.2578,0.0683,57.69,-4.84,3.67,31.41,-0.19,-3.21,0.0105,Yes,No,,
EnthermalPlus,SB60 Solargray 6mm / Vacuum 0.25mm / Clear 5mm / Argon 9.77mm / LUMI 5mm,25.42,SolargrayÂ®  6mm,5289,SolarbanÂ® 60 S2,Clear Float Glass,414,,SGG ECLAZ II 5mm,20755,ECLAZ II S5,Ar90,0.2951,0.052,19.24,0.1977,0.3221,0.0646,63.41,-2.71,1.74,30.54,0.08,-2.66,0.0543,Yes,No,,
EnthermalPlus,SB60 Optigray 6mm / Vacuum 0.25mm / Clear 5mm / Argon 10.07mm / C180 5mm,25.42,OptigrayÂ®  6mm,5265,SolarbanÂ® 60 S2,Clear Float Glass,414,,5mm Clear,2193,LoE 180 S5,Ar90,0.2965,0.0522,19.15,0.2463,0.4342,0.095,71.74,-4.96,4.21,36.95,-1.59,-3.15,0.0493,Yes,No,,
EnthermalPlus,SB60 Optigray 6mm / Vacuum 0.25mm / Clear 5mm / Argon 10.07mm / C270 5mm,25.42,OptigrayÂ®  6mm,5265,SolarbanÂ® 60 S2,Clear Float Glass,414,,5mm Clear,2028,LoEÂ² 270 S5,Ar90,0.2926,0.0515,19.4,0.2373,0.3814,0.0909,68.02,-5.79,4.47,36.14,-4.04,-0.27,0.0269,Yes,No,,
EnthermalPlus,SB60 Optigray 6mm / Vacuum 0.25mm / Clear 5mm / Argon 10.07mm / C272 5mm,25.42,OptigrayÂ®  6mm,5265,SolarbanÂ® 60 S2,Clear Float Glass,414,,5 mm Clear,2013,LoEÂ² 272 S5,Ar90,0.2935,0.0517,19.35,0.2427,0.3942,0.0862,68.93,-4.94,4.26,35.21,-1.9,-1.04,0.033,Yes,No,,
EnthermalPlus,SB60 Optigray 6mm / Vacuum 0.25mm / Clear 5mm / Argon 10.07mm / C366 5mm,25.42,OptigrayÂ®  6mm,5265,SolarbanÂ® 60 S2,Clear Float Glass,414,,5mm Clear,2156,LoEÂ³ 366 S5,Ar90,0.2906,0.0512,19.54,0.2255,0.3549,0.0875,66.03,-7.46,4.8,35.46,-1.05,-1.65,0.0096,Yes,No,,
EnthermalPlus,SB60 Optigray 6mm / Vacuum 0.25mm / Clear 5mm / Argon 10.1mm / SB60 5mm,25.45,OptigrayÂ®  6mm,5265,SolarbanÂ® 60 S2,Clear Float Glass,414,,Clear  5mm,5283,SolarbanÂ® 60 S5,Ar90,0.2924,0.0515,19.42,0.2424,0.3989,0.087,69.28,-5.6,4.41,35.35,-2.06,-0.64,0.0373,Yes,No,,
EnthermalPlus,SB60 Optigray 6mm / Vacuum 0.25mm / Clear 5mm / Argon 10.1mm / SB70 5mm,25.45,OptigrayÂ®  6mm,5265,SolarbanÂ® 60 S2,Clear Float Glass,414,,SolarbanÂ® 70 glass  5mm,5434,SolarbanÂ® 70 S5,Ar90,0.2902,0.0511,19.57,0.2163,0.3652,0.0933,66.78,-7.06,5.88,36.6,-1.94,-3.08,0.0137,Yes,No,,
EnthermalPlus,SB60 Optigray 6mm / Vacuum 0.25mm / Clear 5mm / Argon 9.77mm / LUMI 5mm,25.42,OptigrayÂ®  6mm,5265,SolarbanÂ® 60 S2,Clear Float Glass,414,,SGG ECLAZ II 5mm,20755,ECLAZ II S5,Ar90,0.2952,0.052,19.24,0.252,0.4561,0.086,73.2,-4.92,3.94,35.2,-1.16,-2.49,0.0717,Yes,No,,
EnthermalPlus,SB60 Solarblue 6mm / Vacuum 0.25mm / Clear 5mm / Argon 10.07mm / C180 5mm,25.42,SolarblueÂ®  6mm,5364,SolarbanÂ® 60 S2,Clear Float Glass,414,,5mm Clear,2193,LoE 180 S5,Ar90,0.2965,0.0522,19.15,0.2273,0.3873,0.0852,68.78,-8.05,-4.44,35.27,-1.97,-8.79,0.0475,Yes,No,,
EnthermalPlus,SB60 Solarblue 6mm / Vacuum 0.25mm / Clear 5mm / Argon 10.07mm / C270 5mm,25.42,SolarblueÂ®  6mm,5364,SolarbanÂ® 60 S2,Clear Float Glass,414,,5mm Clear,2028,LoEÂ² 270 S5,Ar90,0.2926,0.0515,19.41,0.2194,0.3403,0.082,65.19,-8.69,-3.79,34.58,-4.47,-5.28,0.0261,Yes,No,,
EnthermalPlus,SB60 Solarblue 6mm / Vacuum 0.25mm / Clear 5mm / Argon 10.07mm / C272 5mm,25.42,SolarblueÂ®  6mm,5364,SolarbanÂ® 60 S2,Clear Float Glass,414,,5 mm Clear,2013,LoEÂ² 272 S5,Ar90,0.2935,0.0517,19.35,0.2244,0.3516,0.0779,66.06,-7.88,-4.11,33.7,-2.43,-5.88,0.032,Yes,No,,
EnthermalPlus,SB60 Solarblue 6mm / Vacuum 0.25mm / Clear 5mm / Argon 10.07mm / C366 5mm,25.42,SolarblueÂ®  6mm,5364,SolarbanÂ® 60 S2,Clear Float Glass,414,,5mm Clear,2156,LoEÂ³ 366 S5,Ar90,0.2906,0.0512,19.54,0.2085,0.317,0.0789,63.3,-10.2,-3.21,33.91,-1.55,-6.67,0.0092,Yes,No,,
EnthermalPlus,SB60 Solarblue 6mm / Vacuum 0.25mm / Clear 5mm / Argon 10.1mm / SB60 5mm,25.45,SolarblueÂ®  6mm,5364,SolarbanÂ® 60 S2,Clear Float Glass,414,,Clear  5mm,5283,SolarbanÂ® 60 S5,Ar90,0.2924,0.0515,19.42,0.2241,0.3559,0.0785,66.41,-8.55,-3.97,33.81,-2.58,-5.52,0.036,Yes,No,,
EnthermalPlus,SB60 Solarblue 6mm / Vacuum 0.25mm / Clear 5mm / Argon 10.1mm / SB70 5mm,25.45,SolarblueÂ®  6mm,5364,SolarbanÂ® 60 S2,Clear Float Glass,414,,SolarbanÂ® 70 glass  5mm,5434,SolarbanÂ® 70 S5,Ar90,0.2902,0.0511,19.57,0.1998,0.3259,0.0839,63.99,-9.93,-2.22,34.98,-2.07,-8.52,0.0133,Yes,No,,
EnthermalPlus,SB60 Solarblue 6mm / Vacuum 0.25mm / Clear 5mm / Argon 9.77mm / LUMI 5mm,25.42,SolarblueÂ®  6mm,5364,SolarbanÂ® 60 S2,Clear Float Glass,414,,SGG ECLAZ II 5mm,20755,ECLAZ II S5,Ar90,0.2951,0.052,19.24,0.2327,0.4068,0.0778,70.19,-8.06,-4.86,33.71,-1.59,-7.46,0.0689,Yes,No,,
EnthermalPlus,SB60 Optiblue 6mm / Vacuum 0.25mm / Clear 5mm / Argon 10.07mm / C180 5mm,25.42,OptiblueÂ® (SolarbanÂ® z50)  6mm,5424,SolarbanÂ® 60 S2,Clear Float Glass,414,,5mm Clear,2193,LoE 180 S5,Ar90,0.2965,0.0522,19.15,0.2752,0.442,0.0971,72.43,-4.87,-1.21,37.48,-0.76,-7.59,0.063,Yes,No,,
EnthermalPlus,SB60 Optiblue 6mm / Vacuum 0.25mm / Clear 5mm / Argon 10.07mm / C270 5mm,25.42,OptiblueÂ® (SolarbanÂ® z50)  6mm,5424,SolarbanÂ® 60 S2,Clear Float Glass,414,,5mm Clear,2028,LoEÂ² 270 S5,Ar90,0.2926,0.0515,19.41,0.262,0.3882,0.093,68.68,-5.74,-0.7,36.64,-3.61,-3.92,0.0341,Yes,No,,
EnthermalPlus,SB60 Optiblue 6mm / Vacuum 0.25mm / Clear 5mm / Argon 10.07mm / C272 5mm,25.42,OptiblueÂ® (SolarbanÂ® z50)  6mm,5424,SolarbanÂ® 60 S2,Clear Float Glass,414,,5 mm Clear,2013,LoEÂ² 272 S5,Ar90,0.2935,0.0517,19.35,0.2686,0.4012,0.088,69.6,-4.85,-0.99,35.66,-1.34,-4.66,0.0415,Yes,No,,
EnthermalPlus,SB60 Optiblue 6mm / Vacuum 0.25mm / Clear 5mm / Argon 10.07mm / C366 5mm,25.42,OptiblueÂ® (SolarbanÂ® z50)  6mm,5424,SolarbanÂ® 60 S2,Clear Float Glass,414,,5mm Clear,2156,LoEÂ³ 366 S5,Ar90,0.2906,0.0512,19.54,0.2465,0.3614,0.0893,66.68,-7.46,-0.21,35.92,-0.33,-5.47,0.0121,Yes,No,,
EnthermalPlus,SB60 Optiblue 6mm / Vacuum 0.25mm / Clear 5mm / Argon 10.1mm / SB60 5mm,25.45,OptiblueÂ® (SolarbanÂ® z50)  6mm,5424,SolarbanÂ® 60 S2,Clear Float Glass,414,,Clear  5mm,5283,SolarbanÂ® 60 S5,Ar90,0.2924,0.0515,19.42,0.2681,0.4061,0.0887,69.95,-5.53,-0.84,35.79,-1.53,-4.24,0.0475,Yes,No,,
EnthermalPlus,SB60 Optiblue 6mm / Vacuum 0.25mm / Clear 5mm / Argon 10.1mm / SB70 5mm,25.45,OptiblueÂ® (SolarbanÂ® z50)  6mm,5424,SolarbanÂ® 60 S2,Clear Float Glass,414,,SolarbanÂ® 70 glass  5mm,5434,SolarbanÂ® 70 S5,Ar90,0.2902,0.0511,19.57,0.2358,0.3717,0.0955,67.42,-7.11,0.85,37.13,-0.94,-7.4,0.0174,Yes,No,,
EnthermalPlus,SB60 Optiblue 6mm / Vacuum 0.25mm / Clear 5mm / Argon 9.77mm / LUMI 5mm,25.42,OptiblueÂ® (SolarbanÂ® z50)  6mm,5424,SolarbanÂ® 60 S2,Clear Float Glass,414,,SGG ECLAZ II 5mm,20755,ECLAZ II S5,Ar90,0.2951,0.052,19.24,0.2811,0.4643,0.0877,73.9,-4.82,-1.59,35.66,-0.46,-6.39,0.0922,Yes,No,,
EnthermalPlus,C180 6mm / Vacuum 0.25mm / Clear 6mm / Argon 9.05mm / C180 5mm,25.4,6mm Clear,2194,LoE 180 S2,Float Glass - 6mm,2004,,5mm Clear,2193,LoE 180 S5,Ar90,0.3893,0.0686,14.59,0.5427,0.6698,0.1947,85.44,-4.64,4.4,51.43,-2.37,-6.82,0.1079,Yes,No,,
EnthermalPlus,C180 6mm / Vacuum 0.25mm / Clear 6mm / Argon 9.05mm / C270 5mm,25.4,6mm Clear,2194,LoE 180 S2,Float Glass - 6mm,2004,,5mm Clear,2028,LoEÂ² 270 S5,Ar90,0.3837,0.0676,14.8,0.4522,0.5877,0.185,81.1,-5.81,4.88,50.23,-6.07,-2.87,0.0554,Yes,No,,
EnthermalPlus,C180 6mm / Vacuum 0.25mm / Clear 6mm / Argon 9.05mm / C272 5mm,25.4,6mm Clear,2194,LoE 180 S2,Float Glass - 6mm,2004,,5 mm Clear,2013,LoEÂ² 272 S5,Ar90,0.3849,0.0678,14.75,0.4726,0.6071,0.1739,82.14,-4.74,4.66,48.87,-2.88,-3.97,0.0668,Yes,No,,
EnthermalPlus,C180 6mm / Vacuum 0.25mm / Clear 6mm / Argon 9.05mm / C366 5mm,25.4,6mm Clear,2194,LoE 180 S2,Float Glass - 6mm,2004,,5mm Clear,2156,LoEÂ³ 366 S5,Ar90,0.3808,0.0671,14.91,0.4131,0.5464,0.177,78.78,-7.74,5.17,49.22,-1.52,-4.8,0.0202,Yes,No,,
EnthermalPlus,C180 6mm / Vacuum 0.25mm / Clear 6mm / Argon 9.08mm / SB60 5mm,25.43,6mm Clear,2194,LoE 180 S2,Float Glass - 6mm,2004,,Clear  5mm,5283,SolarbanÂ® 60 S5,Ar90,0.3833,0.0675,14.81,0.4663,0.6144,0.1757,82.55,-5.51,4.84,49.05,-3.11,-3.43,0.0794,Yes,No,,
EnthermalPlus,C180 6mm / Vacuum 0.25mm / Clear 6mm / Argon 9.08mm / SB70 5mm,25.43,6mm Clear,2194,LoE 180 S2,Float Glass - 6mm,2004,,SolarbanÂ® 70 glass  5mm,5434,SolarbanÂ® 70 S5,Ar90,0.3801,0.0669,14.94,0.3955,0.5626,0.1905,79.66,-7.27,6.31,50.89,-2.83,-6.68,0.0292,Yes,No,,
EnthermalPlus,C180 6mm / Vacuum 0.25mm / Clear 6mm / Argon 8.75mm / LUMI 5mm,25.4,6mm Clear,2194,LoE 180 S2,Float Glass - 6mm,2004,,SGG ECLAZ II 5mm,20755,ECLAZ II S5,Ar90,0.3877,0.0683,14.64,0.5428,0.7026,0.1734,87.08,-4.61,4.21,48.86,-1.83,-6.03,0.161,Yes,Yes,0.548097,0.409405
EnthermalPlus,C270 6mm / Vacuum 0.25mm / Clear 6mm / Argon 9.05mm / C180 5mm,25.4,6mm Clear,2029,LoEÂ² 270 S2,Float Glass - 6mm,2004,,5mm Clear,2193,LoE 180 S5,Ar90,0.3012,0.0531,18.85,0.3182,0.5894,0.1547,81.2,-5.85,4.86,46.37,-4.01,-3.52,0.0554,Yes,No,,
EnthermalPlus,C270 6mm / Vacuum 0.25mm / Clear 6mm / Argon 9.05mm / C270 5mm,25.4,6mm Clear,2029,LoEÂ² 270 S2,Float Glass - 6mm,2004,,5mm Clear,2028,LoEÂ² 270 S5,Ar90,0.2979,0.0525,19.06,0.3084,0.5175,0.1471,77.06,-6.75,5.14,45.29,-7.37,0.16,0.0307,Yes,No,,
EnthermalPlus,C270 6mm / Vacuum 0.25mm / Clear 6mm / Argon 9.05mm / C272 5mm,25.4,6mm Clear,2029,LoEÂ² 270 S2,Float Glass - 6mm,2004,,5 mm Clear,2013,LoEÂ² 272 S5,Ar90,0.2986,0.0526,19.01,0.315,0.5346,0.1385,78.06,-5.78,4.94,44.04,-4.48,-0.78,0.0375,Yes,No,,
EnthermalPlus,C270 6mm / Vacuum 0.25mm / Clear 6mm / Argon 9.05mm / C366 5mm,25.4,6mm Clear,2029,LoEÂ² 270 S2,Float Glass - 6mm,2004,,5mm Clear,2156,LoEÂ³ 366 S5,Ar90,0.2962,0.0522,19.17,0.2947,0.4814,0.1407,74.85,-8.51,5.43,44.35,-3.34,-1.57,0.0108,Yes,No,,
EnthermalPlus,C270 6mm / Vacuum 0.25mm / Clear 6mm / Argon 9.08mm / SB60 5mm,25.43,6mm Clear,2029,LoEÂ² 270 S2,Float Glass - 6mm,2004,,Clear  5mm,5283,SolarbanÂ® 60 S5,Ar90,0.2977,0.0524,19.08,0.3146,0.541,0.1398,78.45,-6.52,5.09,44.22,-4.65,-0.29,0.0422,Yes,No,,
EnthermalPlus,C270 6mm / Vacuum 0.25mm / Clear 6mm / Argon 9.08mm / SB70 5mm,25.43,6mm Clear,2029,LoEÂ² 270 S2,Float Glass - 6mm,2004,,SolarbanÂ® 70 glass  5mm,5434,SolarbanÂ® 70 S5,Ar90,0.2958,0.0521,19.2,0.2834,0.4956,0.1513,75.69,-8.11,6.66,45.87,-4.65,-3.33,0.0153,Yes,No,,
EnthermalPlus,C270 6mm / Vacuum 0.25mm / Clear 6mm / Argon 8.75mm / LUMI 5mm,25.4,6mm Clear,2029,LoEÂ² 270 S2,Float Glass - 6mm,2004,,SGG ECLAZ II 5mm,20755,ECLAZ II S5,Ar90,0.3003,0.0529,18.91,0.3258,0.6185,0.1381,82.78,-5.78,4.57,44.04,-3.49,-2.69,0.0809,Yes,Yes,0.334039,0.311940
EnthermalPlus,C272 6mm / Vacuum 0.25mm / Clear 6mm / Argon 9.05mm / C180 5mm,25.4,6 mm Clear,2014,LoEÂ² 272 S2,Float Glass - 6mm,2004,,5mm Clear,2193,LoE 180 S5,Ar90,0.3211,0.0565,17.68,0.3599,0.6071,0.1422,82.14,-4.74,4.66,44.6,-1.85,-4.05,0.0669,Yes,No,,
EnthermalPlus,C272 6mm / Vacuum 0.25mm / Clear 6mm / Argon 9.05mm / C270 5mm,25.4,6 mm Clear,2014,LoEÂ² 272 S2,Float Glass - 6mm,2004,,5mm Clear,2028,LoEÂ² 270 S5,Ar90,0.3173,0.0559,17.9,0.3411,0.5331,0.1342,77.97,-5.74,4.96,43.38,-5.66,0.24,0.0375,Yes,No,,
EnthermalPlus,C272 6mm / Vacuum 0.25mm / Clear 6mm / Argon 9.05mm / C272 5mm,25.4,6 mm Clear,2014,LoEÂ² 272 S2,Float Glass - 6mm,2004,,5 mm Clear,2013,LoEÂ² 272 S5,Ar90,0.3181,0.056,17.85,0.3499,0.551,0.1251,78.99,-4.77,4.74,41.98,-2.39,-0.87,0.0464,Yes,No,,
EnthermalPlus,C272 6mm / Vacuum 0.25mm / Clear 6mm / Argon 9.05mm / C366 5mm,25.4,6 mm Clear,2014,LoEÂ² 272 S2,Float Glass - 6mm,2004,,5mm Clear,2156,LoEÂ³ 366 S5,Ar90,0.3153,0.0555,18.01,0.322,0.496,0.1276,75.74,-7.63,5.3,42.34,-1.06,-1.82,0.0133,Yes,No,,
EnthermalPlus,C272 6mm / Vacuum 0.25mm / Clear 6mm / Argon 9.08mm / SB60 5mm,25.43,6 mm Clear,2014,LoEÂ² 272 S2,Float Glass - 6mm,2004,,Clear  5mm,5283,SolarbanÂ® 60 S5,Ar90,0.317,0.0558,17.91,0.3489,0.5575,0.1266,79.38,-5.51,4.9,42.18,-2.62,-0.29,0.051,Yes,No,,
EnthermalPlus,C272 6mm / Vacuum 0.25mm / Clear 6mm / Argon 9.08mm / SB70 5mm,25.43,6 mm Clear,2014,LoEÂ² 272 S2,Float Glass - 6mm,2004,,SolarbanÂ® 70 glass  5mm,5434,SolarbanÂ® 70 S5,Ar90,0.3149,0.0555,18.03,0.3088,0.5104,0.1387,76.57,-7.18,6.5,44.05,-2.42,-3.94,0.0192,Yes,No,,
EnthermalPlus,C272 6mm / Vacuum 0.25mm / Clear 6mm / Argon 8.75mm / LUMI 5mm,25.4,6 mm Clear,2014,LoEÂ² 272 S2,Float Glass - 6mm,2004,,SGG ECLAZ II 5mm,20755,ECLAZ II S5,Ar90,0.32,0.0564,17.74,0.3675,0.6375,0.1246,83.76,-4.7,4.37,41.97,-1.26,-3.08,0.0966,Yes,Yes,0.375684,0.333958
EnthermalPlus,C340 6mm / Vacuum 0.25mm / Clear 6mm / Argon 9.05mm / C180 5mm,25.4,6mm Clear,2167,LoEÂ³ 340 S2,Float Glass - 6mm,2004,,5mm Clear,2193,LoE 180 S5,Ar90,0.281,0.0495,20.21,0.1458,0.3299,0.1421,64.47,-10.25,-3.51,44.77,-6.57,-13.31,0.0086,Yes,No,,
EnthermalPlus,C340 6mm / Vacuum 0.25mm / Clear 6mm / Argon 9.05mm / C270 5mm,25.4,6mm Clear,2167,LoEÂ³ 340 S2,Float Glass - 6mm,2004,,5mm Clear,2028,LoEÂ² 270 S5,Ar90,0.2781,0.049,20.42,0.1459,0.2898,0.1398,61.06,-10.69,-2.88,44.41,-7.71,-11.96,0.0046,Yes,No,,
EnthermalPlus,C340 6mm / Vacuum 0.25mm / Clear 6mm / Argon 9.05mm / C272 5mm,25.4,6mm Clear,2167,LoEÂ³ 340 S2,Float Glass - 6mm,2004,,5 mm Clear,2013,LoEÂ² 272 S5,Ar90,0.2788,0.0491,20.37,0.1482,0.299,0.1368,61.85,-9.98,-3.09,43.96,-6.7,-12.19,0.0057,Yes,No,,
EnthermalPlus,C340 6mm / Vacuum 0.25mm / Clear 6mm / Argon 9.05mm / C366 5mm,25.4,6mm Clear,2167,LoEÂ³ 340 S2,Float Glass - 6mm,2004,,5mm Clear,2156,LoEÂ³ 366 S5,Ar90,0.2766,0.0487,20.53,0.144,0.27,0.1374,59.27,-11.64,-2.72,44.05,-6.36,-12.45,0.0017,Yes,No,,
EnthermalPlus,C340 6mm / Vacuum 0.25mm / Clear 6mm / Argon 9.08mm / SB60 5mm,25.43,6mm Clear,2167,LoEÂ³ 340 S2,Float Glass - 6mm,2004,,Clear  5mm,5283,SolarbanÂ® 60 S5,Ar90,0.2779,0.0489,20.43,0.1482,0.3028,0.1372,62.19,-10.6,-3.01,44.01,-6.73,-12.05,0.0064,Yes,No,,
EnthermalPlus,C340 6mm / Vacuum 0.25mm / Clear 6mm / Argon 9.08mm / SB70 5mm,25.43,6mm Clear,2167,LoEÂ³ 340 S2,Float Glass - 6mm,2004,,SolarbanÂ® 70 glass  5mm,5434,SolarbanÂ® 70 S5,Ar90,0.2763,0.0487,20.55,0.1401,0.2779,0.141,59.95,-11.46,-1.66,44.59,-6.9,-12.99,0.0025,Yes,No,,
EnthermalPlus,C340 6mm / Vacuum 0.25mm / Clear 6mm / Argon 8.75mm / LUMI 5mm,25.4,6mm Clear,2167,LoEÂ³ 340 S2,Float Glass - 6mm,2004,,SGG ECLAZ II 5mm,20755,ECLAZ II S5,Ar90,0.2802,0.0493,20.27,0.1499,0.3459,0.1367,65.76,-10.33,-3.83,43.97,-6.29,-12.87,0.0126,Yes,Yes,0.161835,0.289476
EnthermalPlus,C366 6mm / Vacuum 0.25mm / Clear 6mm / Argon 9.05mm / C180 5mm,25.4,6mm Clear,2157,LoEÂ³ 366 S2,Float Glass - 6mm,2004,,5mm Clear,2193,LoE 180 S5,Ar90,0.2555,0.045,22.22,0.2364,0.548,0.1401,78.87,-7.78,5.14,44.3,-2.52,-4.44,0.0202,Yes,No,,
EnthermalPlus,C366 6mm / Vacuum 0.25mm / Clear 6mm / Argon 9.05mm / C270 5mm,25.4,6mm Clear,2157,LoEÂ³ 366 S2,Float Glass - 6mm,2004,,5mm Clear,2028,LoEÂ² 270 S5,Ar90,0.2531,0.0446,22.43,0.2376,0.4814,0.1336,74.85,-8.51,5.42,43.3,-5.36,-1.36,0.0108,Yes,No,,
EnthermalPlus,C366 6mm / Vacuum 0.25mm / Clear 6mm / Argon 9.05mm / C272 5mm,25.4,6mm Clear,2157,LoEÂ³ 366 S2,Float Glass - 6mm,2004,,5 mm Clear,2013,LoEÂ² 272 S5,Ar90,0.2537,0.0447,22.38,0.2411,0.4973,0.1259,75.82,-7.67,5.28,42.13,-2.62,-2.24,0.0133,Yes,No,,
EnthermalPlus,C366 6mm / Vacuum 0.25mm / Clear 6mm / Argon 9.05mm / C366 5mm,25.4,6mm Clear,2157,LoEÂ³ 366 S2,Float Glass - 6mm,2004,,5mm Clear,2156,LoEÂ³ 366 S5,Ar90,0.2519,0.0444,22.54,0.2341,0.4483,0.1278,72.72,-10.05,5.6,42.4,-1.77,-2.84,0.0039,Yes,No,,
EnthermalPlus,C366 6mm / Vacuum 0.25mm / Clear 6mm / Argon 9.08mm / SB60 5mm,25.43,6mm Clear,2157,LoEÂ³ 366 S2,Float Glass - 6mm,2004,,Clear  5mm,5283,SolarbanÂ® 60 S5,Ar90,0.253,0.0446,22.44,0.2412,0.5034,0.1272,76.21,-8.38,5.41,42.29,-2.75,-1.8,0.0151,Yes,No,,
EnthermalPlus,C366 6mm / Vacuum 0.25mm / Clear 6mm / Argon 9.08mm / SB70 5mm,25.43,6mm Clear,2157,LoEÂ³ 366 S2,Float Glass - 6mm,2004,,SolarbanÂ® 70 glass  5mm,5434,SolarbanÂ® 70 S5,Ar90,0.2516,0.0443,22.57,0.227,0.4613,0.137,73.53,-9.63,6.82,43.81,-3.33,-4.13,0.0057,Yes,No,,
EnthermalPlus,C366 6mm / Vacuum 0.25mm / Clear 6mm / Argon 8.75mm / LUMI 5mm,25.4,6mm Clear,2157,LoEÂ³ 366 S2,Float Glass - 6mm,2004,,SGG ECLAZ II 5mm,20755,ECLAZ II S5,Ar90,0.2549,0.0449,22.28,0.2433,0.5753,0.1256,80.43,-7.82,4.92,42.12,-1.69,-3.91,0.0296,Yes,Yes,0.250953,0.261168
EnthermalPlus,Q452 6mm / Vacuum 0.25mm / Clear 6mm / Argon 9.05mm / C180 5mm,25.4,6mm Clear,2107,Quad LoE 452 S2,Float Glass - 6mm,2004,,5mm Clear,2193,LoE 180 S5,Ar90,0.2494,0.0439,22.77,0.1849,0.4436,0.1143,72.47,-9.73,5.28,40.48,-4.18,-3.01,0.0058,Yes,No,,
EnthermalPlus,Q452 6mm / Vacuum 0.25mm / Clear 6mm / Argon 9.05mm / C270 5mm,25.4,6mm Clear,2107,Quad LoE 452 S2,Float Glass - 6mm,2004,,5mm Clear,2028,LoEÂ² 270 S5,Ar90,0.2471,0.0435,22.98,0.1859,0.3895,0.1102,68.71,-10.31,5.49,39.75,-6.13,-0.83,0.0033,Yes,No,,
EnthermalPlus,Q452 6mm / Vacuum 0.25mm / Clear 6mm / Argon 9.05mm / C272 5mm,25.4,6mm Clear,2107,Quad LoE 452 S2,Float Glass - 6mm,2004,,5 mm Clear,2013,LoEÂ² 272 S5,Ar90,0.2476,0.0436,22.93,0.1886,0.4021,0.105,69.59,-9.51,5.39,38.86,-4.04,-1.44,0.0041,Yes,No,,
EnthermalPlus,Q452 6mm / Vacuum 0.25mm / Clear 6mm / Argon 9.05mm / C366 5mm,25.4,6mm Clear,2107,Quad LoE 452 S2,Float Glass - 6mm,2004,,5mm Clear,2156,LoEÂ³ 366 S5,Ar90,0.2459,0.0433,23.09,0.1839,0.3626,0.1062,66.72,-11.58,5.55,39.05,-3.43,-1.84,0.0012,Yes,No,,
EnthermalPlus,Q452 6mm / Vacuum 0.25mm / Clear 6mm / Argon 9.08mm / SB60 5mm,25.43,6mm Clear,2107,Quad LoE 452 S2,Float Glass - 6mm,2004,,Clear  5mm,5283,SolarbanÂ® 60 S5,Ar90,0.2469,0.0435,22.99,0.1888,0.407,0.1058,69.96,-10.18,5.5,38.98,-4.12,-1.14,0.0045,Yes,No,,
EnthermalPlus,Q452 6mm / Vacuum 0.25mm / Clear 6mm / Argon 9.08mm / SB70 5mm,25.43,6mm Clear,2107,Quad LoE 452 S2,Float Glass - 6mm,2004,,SolarbanÂ® 70 glass  5mm,5434,SolarbanÂ® 70 S5,Ar90,0.2457,0.0433,23.11,0.1786,0.3733,0.1124,67.49,-11.29,6.74,40.12,-4.79,-2.64,0.0017,Yes,No,,
EnthermalPlus,Q452 6mm / Vacuum 0.25mm / Clear 6mm / Argon 8.75mm / LUMI 5mm,25.4,6mm Clear,2107,Quad LoE 452 S2,Float Glass - 6mm,2004,,SGG ECLAZ II 5mm,20755,ECLAZ II S5,Ar90,0.2487,0.0438,22.83,0.1902,0.4651,0.1048,73.89,-9.78,5.06,38.86,-3.39,-2.65,0.0085,Yes,Yes,0.199816,0.254306
EnthermalPlus,SB60 6mm / Vacuum 0.25mm / Clear 6mm / Argon 9.01mm / C180 5mm,25.46,Clear  6mm,5284,SolarbanÂ® 60 S2,Clear Float Glass,415,,5mm Clear,2193,LoE 180 S5,Ar90,0.3003,0.0529,18.91,0.3453,0.6086,0.1465,82.23,-5.92,4.83,45.21,-2.79,-4.05,0.0804,Yes,No,,
EnthermalPlus,SB60 6mm / Vacuum 0.25mm / Clear 6mm / Argon 9.01mm / C270 5mm,25.46,Clear  6mm,5284,SolarbanÂ® 60 S2,Clear Float Glass,415,,5mm Clear,2028,LoEÂ² 270 S5,Ar90,0.297,0.0523,19.12,0.3327,0.5343,0.1385,78.05,-6.86,5.12,44.01,-6.47,0.09,0.0427,Yes,No,,
EnthermalPlus,SB60 6mm / Vacuum 0.25mm / Clear 6mm / Argon 9.01mm / C272 5mm,25.46,Clear  6mm,5284,SolarbanÂ® 60 S2,Clear Float Glass,415,,5 mm Clear,2013,LoEÂ² 272 S5,Ar90,0.2978,0.0524,19.07,0.3401,0.5521,0.1292,79.07,-5.89,4.9,42.62,-3.21,-1.01,0.0517,Yes,No,,
EnthermalPlus,SB60 6mm / Vacuum 0.25mm / Clear 6mm / Argon 9.01mm / C366 5mm,25.46,Clear  6mm,5284,SolarbanÂ® 60 S2,Clear Float Glass,415,,5mm Clear,2156,LoEÂ³ 366 S5,Ar90,0.2953,0.052,19.23,0.3169,0.4971,0.1317,75.83,-8.69,5.44,42.97,-1.92,-1.91,0.0153,Yes,No,,
EnthermalPlus,SB60 6mm / Vacuum 0.25mm / Clear 6mm / Argon 9.04mm / SB60 5mm,25.49,Clear  6mm,5284,SolarbanÂ® 60 S2,Clear Float Glass,415,,Clear  5mm,5283,SolarbanÂ® 60 S5,Ar90,0.2968,0.0523,19.13,0.3396,0.5588,0.1307,79.46,-6.64,5.07,42.82,-3.42,-0.45,0.0601,Yes,No,,
EnthermalPlus,SB60 6mm / Vacuum 0.25mm / Clear 6mm / Argon 9.04mm / SB70 5mm,25.49,Clear  6mm,5284,SolarbanÂ® 60 S2,Clear Float Glass,415,,SolarbanÂ® 70 glass  5mm,5434,SolarbanÂ® 70 S5,Ar90,0.2949,0.0519,19.25,0.3044,0.5116,0.1429,76.67,-8.26,6.66,44.66,-3.38,-3.9,0.0219,Yes,No,,
EnthermalPlus,SB60 6mm / Vacuum 0.25mm / Clear 6mm / Argon 8.71mm / LUMI 5mm,25.46,Clear  6mm,5284,SolarbanÂ® 60 S2,Clear Float Glass,415,,SGG ECLAZ II 5mm,20755,ECLAZ II S5,Ar90,0.2994,0.0527,18.96,0.3531,0.6389,0.1288,83.85,-5.89,4.54,42.61,-2.1,-3.15,0.1189,Yes,No,,
EnthermalPlus,SB70 6mm / Vacuum 0.25mm / Clear 6mm / Argon 9.01mm / C180 5mm,25.46,SolarbanÂ® 70 glass  6mm,5439,SolarbanÂ® 70 S2,Clear Float Glass,415,,5mm Clear,2193,LoE 180 S5,Ar90,0.2492,0.0439,22.79,0.2349,0.5573,0.1661,79.36,-7.63,6.31,47.86,-4.67,-4.89,0.0296,Yes,No,,
EnthermalPlus,SB70 6mm / Vacuum 0.25mm / Clear 6mm / Argon 9.01mm / C270 5mm,25.46,SolarbanÂ® 70 glass  6mm,5439,SolarbanÂ® 70 S2,Clear Float Glass,415,,5mm Clear,2028,LoEÂ² 270 S5,Ar90,0.2469,0.0435,22.99,0.237,0.4895,0.1594,75.31,-8.42,6.69,46.94,-7.38,-2.25,0.0155,Yes,No,,
EnthermalPlus,SB70 6mm / Vacuum 0.25mm / Clear 6mm / Argon 9.01mm / C272 5mm,25.46,SolarbanÂ® 70 glass  6mm,5439,SolarbanÂ® 70 S2,Clear Float Glass,415,,5 mm Clear,2013,LoEÂ² 272 S5,Ar90,0.2474,0.0436,22.95,0.24,0.5055,0.1515,76.28,-7.53,6.51,45.88,-4.91,-3.13,0.0195,Yes,No,,
EnthermalPlus,SB70 6mm / Vacuum 0.25mm / Clear 6mm / Argon 9.01mm / C366 5mm,25.46,SolarbanÂ® 70 glass  6mm,5439,SolarbanÂ® 70 S2,Clear Float Glass,415,,5mm Clear,2156,LoEÂ³ 366 S5,Ar90,0.2458,0.0433,23.1,0.2348,0.4556,0.1535,73.16,-9.91,6.85,46.13,-4.12,-3.66,0.0058,Yes,No,,
EnthermalPlus,SB70 6mm / Vacuum 0.25mm / Clear 6mm / Argon 9.04mm / SB60 5mm,25.49,SolarbanÂ® 70 glass  6mm,5439,SolarbanÂ® 70 S2,Clear Float Glass,415,,Clear  5mm,5283,SolarbanÂ® 60 S5,Ar90,0.2468,0.0435,23.01,0.2402,0.5116,0.1528,76.66,-8.25,6.67,46.04,-5.01,-2.73,0.0218,Yes,No,,
EnthermalPlus,SB70 6mm / Vacuum 0.25mm / Clear 6mm / Argon 9.04mm / SB70 5mm,25.49,SolarbanÂ® 70 glass  6mm,5439,SolarbanÂ® 70 S2,Clear Float Glass,415,,SolarbanÂ® 70 glass  5mm,5434,SolarbanÂ® 70 S5,Ar90,0.2455,0.0432,23.13,0.2284,0.4692,0.1629,74.0,-9.46,7.97,47.41,-5.47,-4.78,0.0089,Yes,No,,
EnthermalPlus,SB70 6mm / Vacuum 0.25mm / Clear 6mm / Argon 8.71mm / LUMI 5mm,25.46,SolarbanÂ® 70 glass  6mm,5439,SolarbanÂ® 70 S2,Clear Float Glass,415,,SGG ECLAZ II 5mm,20755,ECLAZ II S5,Ar90,0.2486,0.0438,22.84,0.2416,0.5846,0.1512,80.9,-7.66,6.17,45.88,-4.06,-4.57,0.0432,Yes,No,,
EnthermalPlus,SB67 6mm / Vacuum 0.25mm / Clear 6mm / Argon 9.01mm / C180 5mm,25.46,Clear  6mm,5476,SolarbanÂ® R67 S2,Clear Float Glass,415,,5mm Clear,2193,LoE 180 S5,Ar90,0.3014,0.0531,18.84,0.25,0.4664,0.2127,74.04,-8.32,2.42,53.41,-4.05,-7.57,0.0504,Yes,No,,
EnthermalPlus,SB67 6mm / Vacuum 0.25mm / Clear 6mm / Argon 9.01mm / C270 5mm,25.46,Clear  6mm,5476,SolarbanÂ® R67 S2,Clear Float Glass,415,,5mm Clear,2028,LoEÂ² 270 S5,Ar90,0.2981,0.0525,19.05,0.2438,0.4093,0.2081,70.2,-9.13,2.97,52.88,-5.6,-5.76,0.0259,Yes,No,,
EnthermalPlus,SB67 6mm / Vacuum 0.25mm / Clear 6mm / Argon 9.01mm / C272 5mm,25.46,Clear  6mm,5476,SolarbanÂ® R67 S2,Clear Float Glass,415,,5 mm Clear,2013,LoEÂ² 272 S5,Ar90,0.2988,0.0526,19.0,0.2487,0.4225,0.2025,71.09,-8.21,2.77,52.23,-4.06,-6.25,0.0317,Yes,No,,
EnthermalPlus,SB67 6mm / Vacuum 0.25mm / Clear 6mm / Argon 9.01mm / C366 5mm,25.46,Clear  6mm,5476,SolarbanÂ® R67 S2,Clear Float Glass,415,,5mm Clear,2156,LoEÂ³ 366 S5,Ar90,0.2964,0.0522,19.16,0.2342,0.3807,0.2038,68.15,-10.59,3.18,52.37,-3.5,-6.61,0.0095,Yes,No,,
EnthermalPlus,SB67 6mm / Vacuum 0.25mm / Clear 6mm / Argon 9.04mm / SB60 5mm,25.49,Clear  6mm,5476,SolarbanÂ® R67 S2,Clear Float Glass,415,,Clear  5mm,5283,SolarbanÂ® 60 S5,Ar90,0.2979,0.0525,19.06,0.2486,0.4277,0.2033,71.46,-8.91,2.92,52.31,-4.14,-6.02,0.0371,Yes,No,,
EnthermalPlus,SB67 6mm / Vacuum 0.25mm / Clear 6mm / Argon 9.04mm / SB70 5mm,25.49,Clear  6mm,5476,SolarbanÂ® R67 S2,Clear Float Glass,415,,SolarbanÂ® 70 glass  5mm,5434,SolarbanÂ® 70 S5,Ar90,0.296,0.0521,19.18,0.2258,0.3921,0.2106,68.94,-10.26,4.18,53.16,-4.29,-7.39,0.0141,Yes,No,,
EnthermalPlus,SB67 6mm / Vacuum 0.25mm / Clear 6mm / Argon 8.71mm / LUMI 5mm,25.46,Clear  6mm,5476,SolarbanÂ® R67 S2,Clear Float Glass,415,,SGG ECLAZ II 5mm,20755,ECLAZ II S5,Ar90,0.3005,0.0529,18.9,0.2557,0.4889,0.2022,75.48,-8.33,2.26,52.23,-3.57,-7.16,0.0749,Yes,No,,
EnthermalPlus,LUMI 6mm / Vacuum 0.25mm / Clear 6mm / Argon 8.45mm / C180 5mm,25.4,SGG ECLAZ II 6mm,20756,ECLAZ II S2,SGG PLANICLEAR 6mm,21013,,5mm Clear,2193,LoE 180 S5,Ar90,0.3348,0.059,16.96,0.5648,0.715,0.1646,87.67,-3.91,4.19,47.79,-1.67,-5.95,0.1771,Yes,Yes,0.567270,0.350184
EnthermalPlus,LUMI 6mm / Vacuum 0.25mm / Clear 6mm / Argon 8.45mm / C270 5mm,25.4,SGG ECLAZ II 6mm,20756,ECLAZ II S2,SGG PLANICLEAR 6mm,21013,,5mm Clear,2028,LoEÂ² 270 S5,Ar90,0.3311,0.0583,17.15,0.4602,0.6275,0.1536,83.25,-5.09,4.58,46.26,-6.54,-0.53,0.088,Yes,Yes,0.462215,0.346280
EnthermalPlus,LUMI 6mm / Vacuum 0.25mm / Clear 6mm / Argon 8.45mm / C272 5mm,25.4,SGG ECLAZ II 6mm,20756,ECLAZ II S2,SGG PLANICLEAR 6mm,21013,,5 mm Clear,2013,LoEÂ² 272 S5,Ar90,0.3319,0.0585,17.11,0.4845,0.6487,0.141,84.33,-4.03,4.35,44.49,-2.44,-1.91,0.1051,Yes,Yes,0.486522,0.347148
EnthermalPlus,LUMI 6mm / Vacuum 0.25mm / Clear 6mm / Argon 8.45mm / C366 5mm,25.4,SGG ECLAZ II 6mm,20756,ECLAZ II S2,SGG PLANICLEAR 6mm,21013,,5mm Clear,2156,LoEÂ³ 366 S5,Ar90,0.3293,0.058,17.25,0.412,0.5836,0.1445,80.88,-7.18,4.93,44.96,-0.59,-3.11,0.0324,Yes,Yes,0.413811,0.344310
EnthermalPlus,LUMI 6mm / Vacuum 0.25mm / Clear 6mm / Argon 8.48mm / SB60 5mm,25.43,SGG ECLAZ II 6mm,20756,ECLAZ II S2,SGG PLANICLEAR 6mm,21013,,Clear  5mm,5283,SolarbanÂ® 60 S5,Ar90,0.3309,0.0583,17.16,0.477,0.6564,0.143,84.74,-4.81,4.52,44.73,-2.76,-1.18,0.1284,Yes,No,,
EnthermalPlus,LUMI 6mm / Vacuum 0.25mm / Clear 6mm / Argon 8.48mm / SB70 5mm,25.43,SGG ECLAZ II 6mm,20756,ECLAZ II S2,SGG PLANICLEAR 6mm,21013,,SolarbanÂ® 70 glass  5mm,5434,SolarbanÂ® 70 S5,Ar90,0.3288,0.0579,17.27,0.3903,0.6005,0.1599,81.77,-6.69,6.15,47.12,-2.16,-5.78,0.047,Yes,No,,
EnthermalPlus,LUMI 6mm / Vacuum 0.25mm / Clear 6mm / Argon 8.15mm / LUMI 5mm,25.4,SGG ECLAZ II 6mm,20756,ECLAZ II S2,SGG PLANICLEAR 6mm,21013,,SGG ECLAZ II 5mm,20755,ECLAZ II S5,Ar90,0.334,0.0588,17.0,0.5662,0.7508,0.1404,89.39,-3.86,3.92,44.48,-1.05,-4.73,0.2696,Yes,Yes,0.569060,0.349254
EnthermalPlus,ZEN 6mm / Vacuum 0.25mm / Clear 6mm / Argon 8.45mm / C180 5mm,25.4,SGG ECLAZ ONE II 6mm,20764,ECLAZ ONE II S2,SGG PLANICLEAR 6mm,21013,,5mm Clear,2193,LoE 180 S5,Ar90,0.2692,0.0474,21.1,0.4734,0.6782,0.2203,85.82,-3.98,5.22,54.36,-1.6,-8.03,0.1648,Yes,Yes,0.475441,0.276920
EnthermalPlus,ZEN 6mm / Vacuum 0.25mm / Clear 6mm / Argon 8.45mm / C270 5mm,25.4,SGG ECLAZ ONE II 6mm,20764,ECLAZ ONE II S2,SGG PLANICLEAR 6mm,21013,,5mm Clear,2028,LoEÂ² 270 S5,Ar90,0.2668,0.047,21.28,0.4162,0.5949,0.2103,81.45,-5.21,5.71,53.23,-5.04,-4.55,0.0829,Yes,Yes,0.417511,0.274491
EnthermalPlus,ZEN 6mm / Vacuum 0.25mm / Clear 6mm / Argon 8.45mm / C272 5mm,25.4,SGG ECLAZ ONE II 6mm,20764,ECLAZ ONE II S2,SGG PLANICLEAR 6mm,21013,,5 mm Clear,2013,LoEÂ² 272 S5,Ar90,0.2673,0.0471,21.24,0.433,0.6145,0.1991,82.49,-4.11,5.5,51.97,-2.09,-5.65,0.0985,Yes,Yes,0.434402,0.275033
