Repository: Ranojoyd80/enthermal-IGconfigurator_v2

File: Data_Pipeline/1_Source_CSVs/IG_Config_EnthermalPlus_Inboard_Dataset_07-07-26.csv (part 6 of 32)
Product Type,Comment,Total Thickness (mm),Outer Lite (Name_Thickness mm),Outer Lite NFRC ID,Outer Lite Low-E,Middle Lite (Name_Thickness mm),Middle Lite NFRC ID,Middle Lite Low-E,Inner Lite (Name_Thickness mm),Inner Lite NFRC ID,Inner Lite Low-E,Gas Fill,U-value NFRC (W/mÂ²K),U-value NFRC (BTU/hrftF),R-value NFRC,SHGC,Tvis (Visible Transmittance),Exterior Visible Reflectance,Transmitted Color L*,Transmitted Color a*,Transmitted Color b*,Exterior Reflected Color L*,Exterior Reflected Color a*,Exterior Reflected Color b*,T-UV,NFRC,CEN,g-factor,U-value CEN (W/m²K)
EnthermalPlus,XTREME 6mm / Argon 11.35mm / Clear 4mm / Vacuum 0.25mm / C270 4mm,25.4,SGG COOL-LITE XTREME 61-29 II 6mm,20980,COOL-LITE XTREME 61-29 II S2,Float Glass - 4mm,2002,,4mm Clear,2027,LoEÂ² 270 S5,Ar90,0.2883,0.0508,19.69,0.2197,0.4688,0.1333,74.18,-7.13,1.89,43.42,-6.04,-4.49,0.0523,Yes,Yes,0.229262,0.298526
EnthermalPlus,XTREME 6mm / Argon 11.35mm / Clear 4mm / Vacuum 0.25mm / C272 4mm,25.4,SGG COOL-LITE XTREME 61-29 II 6mm,20980,COOL-LITE XTREME 61-29 II S2,Float Glass - 4mm,2002,,4 mm Clear,2012,LoEÂ² 272 S5,Ar90,0.3073,0.0541,18.48,0.2226,0.4833,0.1261,75.08,-6.14,1.66,42.31,-3.39,-5.33,0.0639,Yes,Yes,0.232916,0.319018
EnthermalPlus,XTREME 6mm / Argon 11.35mm / Clear 4mm / Vacuum 0.25mm / C366 4mm,25.4,SGG COOL-LITE XTREME 61-29 II 6mm,20980,COOL-LITE XTREME 61-29 II S2,Float Glass - 4mm,2002,,4mm Clear,2155,LoEÂ³ 366 S5,Ar90,0.2446,0.0431,23.21,0.2159,0.4362,0.1278,72.05,-8.62,2.28,42.56,-2.5,-6.09,0.0191,Yes,Yes,0.223569,0.250942
EnthermalPlus,XTREME 6mm / Argon 11.25mm / Clear 4mm / Vacuum 0.25mm / SB60 4mm,25.41,SGG COOL-LITE XTREME 61-29 II 6mm,20980,COOL-LITE XTREME 61-29 II S2,Clear Float Glass,413,,Clear  4mm,5282,SolarbanÂ® 60 S5,Ar90,0.2876,0.0507,19.74,0.2199,0.4835,0.1274,75.11,-7.1,1.97,42.48,-3.66,-4.88,0.0733,Yes,No,,
EnthermalPlus,XTREME 6mm / Argon 11.25mm / Clear 4mm / Vacuum 0.25mm / SB70 4mm,25.41,SGG COOL-LITE XTREME 61-29 II 6mm,20980,COOL-LITE XTREME 61-29 II S2,Clear Float Glass,413,,SolarbanÂ® 70 glass  4mm,5433,SolarbanÂ® 70 S5,Ar90,0.2387,0.042,23.79,0.2057,0.4437,0.1362,72.5,-8.41,3.59,43.87,-3.83,-7.68,0.0273,Yes,No,,
EnthermalPlus,XTREME 6mm / Argon 11.15mm / Clear 4mm / Vacuum 0.25mm / LUMI 4mm,25.4,SGG COOL-LITE XTREME 61-29 II 6mm,20980,COOL-LITE XTREME 61-29 II S2,SGG PLANICLEAR 4mm,21011,,SGG ECLAZ II 4mm,20754,ECLAZ II S5,Ar90,0.3185,0.0561,17.83,0.2255,0.5611,0.1256,79.77,-5.98,1.16,42.28,-2.26,-7.07,0.1569,Yes,Yes,0.236718,0.331098
EnthermalPlus,C180 5mm / Argon 11.85mm / C180 5mm / Vacuum 0.25mm / Clear 4mm,25.4,5mm Clear,2193,LoE 180 S2,5mm Clear,2193,LoE 180 S4,Float Glass - 4mm,2002,,Ar90,0.3784,0.0666,15.01,0.498,0.6854,0.2052,86.22,-3.93,4.27,52.62,-2.59,-6.68,0.1167,Yes,No,,
EnthermalPlus,C180 5mm / Argon 11.85mm / C270 5mm / Vacuum 0.25mm / Clear 4mm,25.4,5mm Clear,2193,LoE 180 S2,5mm Clear,2028,LoEÂ² 270 S4,Float Glass - 4mm,2002,,Ar90,0.2921,0.0514,19.44,0.3266,0.6003,0.1811,81.79,-5.05,4.68,49.78,-3.25,-5.29,0.0594,Yes,No,,
EnthermalPlus,C180 5mm / Argon 11.85mm / C272 5mm / Vacuum 0.25mm / Clear 4mm,25.4,5mm Clear,2193,LoE 180 S2,5 mm Clear,2013,LoEÂ² 272 S4,Float Glass - 4mm,2002,,Ar90,0.3116,0.0549,18.22,0.363,0.6203,0.1706,82.84,-4.02,4.49,48.46,-1.97,-5.56,0.0714,Yes,No,,
EnthermalPlus,C180 5mm / Argon 11.85mm / C366 5mm / Vacuum 0.25mm / Clear 4mm,25.4,5mm Clear,2193,LoE 180 S2,5mm Clear,2156,LoEÂ³ 366 S4,Float Glass - 4mm,2002,,Ar90,0.2474,0.0436,22.95,0.2519,0.5581,0.1733,79.45,-7.12,5.02,48.8,-2.02,-6.09,0.0219,Yes,No,,
EnthermalPlus,C180 5mm / Argon 11.79mm / SB60 5mm / Vacuum 0.25mm / Clear 4mm,25.44,5mm Clear,2193,LoE 180 S2,Clear  5mm,5283,SolarbanÂ® 60 S4,Clear Float Glass,413,,Ar90,0.2913,0.0513,19.5,0.3507,0.62,0.1721,82.84,-5.1,4.76,48.65,-2.22,-5.69,0.0837,Yes,No,,
EnthermalPlus,C180 5mm / Argon 11.79mm / SB70 5mm / Vacuum 0.25mm / Clear 4mm,25.44,5mm Clear,2193,LoE 180 S2,SolarbanÂ® 70 glass  5mm,5434,SolarbanÂ® 70 S4,Clear Float Glass,413,,Ar90,0.2412,0.0425,23.54,0.2483,0.568,0.192,79.96,-6.96,6.34,51.07,-3.72,-6.22,0.03,Yes,No,,
EnthermalPlus,C180 5mm / Argon 11.45mm / LUMI 5mm / Vacuum 0.25mm / Clear 4mm,25.4,5mm Clear,2193,LoE 180 S2,SGG ECLAZ II 5mm,20755,ECLAZ II S4,SGG PLANICLEAR 4mm,21011,,Ar90,0.3233,0.0569,17.56,0.5013,0.7218,0.1757,88.0,-3.52,4.19,49.19,-1.86,-6.26,0.1829,Yes,Yes,0.508144,0.337055
EnthermalPlus,C270 5mm / Argon 11.85mm / C180 5mm / Vacuum 0.25mm / Clear 4mm,25.4,5mm Clear,2028,LoEÂ² 270 S2,5mm Clear,2193,LoE 180 S4,Float Glass - 4mm,2002,,Ar90,0.3721,0.0655,15.26,0.3009,0.6012,0.1615,81.84,-5.17,4.78,47.28,-4.17,-3.42,0.0597,Yes,No,,
EnthermalPlus,C270 5mm / Argon 11.85mm / C270 5mm / Vacuum 0.25mm / Clear 4mm,25.4,5mm Clear,2028,LoEÂ² 270 S2,5mm Clear,2028,LoEÂ² 270 S4,Float Glass - 4mm,2002,,Ar90,0.2882,0.0508,19.7,0.2446,0.5271,0.1428,77.63,-6.03,5.02,44.7,-4.8,-2.04,0.0329,Yes,No,,
EnthermalPlus,C270 5mm / Argon 11.85mm / C272 5mm / Vacuum 0.25mm / Clear 4mm,25.4,5mm Clear,2028,LoEÂ² 270 S2,5 mm Clear,2013,LoEÂ² 272 S4,Float Glass - 4mm,2002,,Ar90,0.3072,0.0541,18.48,0.2615,0.5446,0.1347,78.64,-5.08,4.82,43.5,-3.59,-2.2,0.0401,Yes,No,,
EnthermalPlus,C270 5mm / Argon 11.85mm / C366 5mm / Vacuum 0.25mm / Clear 4mm,25.4,5mm Clear,2028,LoEÂ² 270 S2,5mm Clear,2156,LoEÂ³ 366 S4,Float Glass - 4mm,2002,,Ar90,0.2445,0.0431,23.22,0.2044,0.4903,0.1368,75.41,-7.9,5.33,43.8,-3.76,-2.66,0.0117,Yes,No,,
EnthermalPlus,C270 5mm / Argon 11.79mm / SB60 5mm / Vacuum 0.25mm / Clear 4mm,25.44,5mm Clear,2028,LoEÂ² 270 S2,Clear  5mm,5283,SolarbanÂ® 60 S4,Clear Float Glass,413,,Ar90,0.2874,0.0506,19.76,0.2574,0.5444,0.1359,78.64,-6.1,5.08,43.68,-3.77,-2.34,0.0447,Yes,No,,
EnthermalPlus,C270 5mm / Argon 11.79mm / SB70 5mm / Vacuum 0.25mm / Clear 4mm,25.44,5mm Clear,2028,LoEÂ² 270 S2,SolarbanÂ® 70 glass  5mm,5434,SolarbanÂ® 70 S4,Clear Float Glass,413,,Ar90,0.2385,0.042,23.81,0.2025,0.4989,0.1511,75.89,-7.77,6.7,45.85,-5.44,-2.89,0.0161,Yes,No,,
EnthermalPlus,C270 5mm / Argon 11.45mm / LUMI 5mm / Vacuum 0.25mm / Clear 4mm,25.4,5mm Clear,2028,LoEÂ² 270 S2,SGG ECLAZ II 5mm,20755,ECLAZ II S4,SGG PLANICLEAR 4mm,21011,,Ar90,0.3188,0.0561,17.81,0.3129,0.6335,0.1386,83.56,-4.73,4.56,44.16,-3.45,-2.94,0.0907,Yes,Yes,0.321809,0.331652
EnthermalPlus,C272 5mm / Argon 11.85mm / C180 5mm / Vacuum 0.25mm / Clear 4mm,25.4,5 mm Clear,2013,LoEÂ² 272 S2,5mm Clear,2193,LoE 180 S4,Float Glass - 4mm,2002,,Ar90,0.3735,0.0658,15.2,0.3387,0.621,0.1504,82.87,-4.06,4.55,45.75,-2.14,-3.9,0.0717,Yes,No,,
EnthermalPlus,C272 5mm / Argon 11.85mm / C270 5mm / Vacuum 0.25mm / Clear 4mm,25.4,5 mm Clear,2013,LoEÂ² 272 S2,5mm Clear,2028,LoEÂ² 270 S4,Float Glass - 4mm,2002,,Ar90,0.2891,0.0509,19.64,0.2655,0.5447,0.1305,78.64,-5.06,4.81,42.84,-2.84,-2.29,0.0401,Yes,No,,
EnthermalPlus,C272 5mm / Argon 11.85mm / C272 5mm / Vacuum 0.25mm / Clear 4mm,25.4,5 mm Clear,2013,LoEÂ² 272 S2,5 mm Clear,2013,LoEÂ² 272 S4,Float Glass - 4mm,2002,,Ar90,0.3082,0.0543,18.43,0.2865,0.563,0.1219,79.67,-4.09,4.6,41.49,-1.48,-2.51,0.0496,Yes,No,,
EnthermalPlus,C272 5mm / Argon 11.85mm / C366 5mm / Vacuum 0.25mm / Clear 4mm,25.4,5 mm Clear,2013,LoEÂ² 272 S2,5mm Clear,2156,LoEÂ³ 366 S4,Float Glass - 4mm,2002,,Ar90,0.2452,0.0432,23.16,0.217,0.5067,0.1241,76.39,-7.04,5.17,41.84,-1.58,-3.14,0.0144,Yes,No,,
EnthermalPlus,C272 5mm / Argon 11.79mm / SB60 5mm / Vacuum 0.25mm / Clear 4mm,25.44,5 mm Clear,2013,LoEÂ² 272 S2,Clear  5mm,5283,SolarbanÂ® 60 S4,Clear Float Glass,413,,Ar90,0.2883,0.0508,19.7,0.2807,0.5627,0.1232,79.67,-5.13,4.87,41.69,-1.72,-2.64,0.0537,Yes,No,,
EnthermalPlus,C272 5mm / Argon 11.79mm / SB70 5mm / Vacuum 0.25mm / Clear 4mm,25.44,5 mm Clear,2013,LoEÂ² 272 S2,SolarbanÂ® 70 glass  5mm,5434,SolarbanÂ® 70 S4,Clear Float Glass,413,,Ar90,0.2391,0.0421,23.75,0.2144,0.5153,0.1394,76.87,-6.86,6.52,44.15,-3.4,-3.43,0.0199,Yes,No,,
EnthermalPlus,C272 5mm / Argon 11.45mm / LUMI 5mm / Vacuum 0.25mm / Clear 4mm,25.4,5 mm Clear,2013,LoEÂ² 272 S2,SGG ECLAZ II 5mm,20755,ECLAZ II S4,SGG PLANICLEAR 4mm,21011,,Ar90,0.3198,0.0563,17.76,0.3515,0.6549,0.126,84.65,-3.65,4.34,42.23,-1.36,-3.26,0.1077,Yes,Yes,0.360220,0.332862
EnthermalPlus,C340 5mm / Argon 11.85mm / C180 5mm / Vacuum 0.25mm / Clear 4mm,25.4,5mm Clear,2166,LoEÂ³ 340 S2,5mm Clear,2193,LoE 180 S4,Float Glass - 4mm,2002,,Ar90,0.3707,0.0653,15.32,0.1416,0.3364,0.1447,64.99,-9.76,-3.63,45.15,-6.52,-13.58,0.0093,Yes,No,,
EnthermalPlus,C340 5mm / Argon 11.85mm / C270 5mm / Vacuum 0.25mm / Clear 4mm,25.4,5mm Clear,2166,LoEÂ³ 340 S2,5mm Clear,2028,LoEÂ² 270 S4,Float Glass - 4mm,2002,,Ar90,0.2874,0.0506,19.76,0.1226,0.295,0.1386,61.51,-10.12,-3.1,44.25,-6.64,-12.86,0.0049,Yes,No,,
EnthermalPlus,C340 5mm / Argon 11.85mm / C272 5mm / Vacuum 0.25mm / Clear 4mm,25.4,5mm Clear,2166,LoEÂ³ 340 S2,5 mm Clear,2013,LoEÂ² 272 S4,Float Glass - 4mm,2002,,Ar90,0.3062,0.0539,18.54,0.1284,0.3044,0.136,62.31,-9.44,-3.28,43.83,-6.15,-12.78,0.0061,Yes,No,,
EnthermalPlus,C340 5mm / Argon 11.85mm / C366 5mm / Vacuum 0.25mm / Clear 4mm,25.4,5mm Clear,2166,LoEÂ³ 340 S2,5mm Clear,2156,LoEÂ³ 366 S4,Float Glass - 4mm,2002,,Ar90,0.2439,0.043,23.28,0.1093,0.2749,0.1366,59.71,-11.19,-2.91,43.93,-6.31,-12.79,0.0018,Yes,No,,
EnthermalPlus,C340 5mm / Argon 11.79mm / SB60 5mm / Vacuum 0.25mm / Clear 4mm,25.44,5mm Clear,2166,LoEÂ³ 340 S2,Clear  5mm,5283,SolarbanÂ® 60 S4,Clear Float Glass,413,,Ar90,0.2866,0.0505,19.82,0.1275,0.3045,0.1364,62.33,-10.28,-3.06,43.9,-6.13,-12.9,0.0067,Yes,No,,
EnthermalPlus,C340 5mm / Argon 11.79mm / SB70 5mm / Vacuum 0.25mm / Clear 4mm,25.44,5mm Clear,2166,LoEÂ³ 340 S2,SolarbanÂ® 70 glass  5mm,5434,SolarbanÂ® 70 S4,Clear Float Glass,413,,Ar90,0.2379,0.0419,23.87,0.1092,0.2797,0.1413,60.1,-11.22,-1.64,44.64,-7.07,-12.97,0.0025,Yes,No,,
EnthermalPlus,C340 5mm / Argon 11.45mm / LUMI 5mm / Vacuum 0.25mm / Clear 4mm,25.4,5mm Clear,2166,LoEÂ³ 340 S2,SGG ECLAZ II 5mm,20755,ECLAZ II S4,SGG PLANICLEAR 4mm,21011,,Ar90,0.3178,0.056,17.87,0.1459,0.3539,0.1373,66.38,-9.58,-3.9,44.07,-6.12,-13.26,0.0142,Yes,Yes,0.158969,0.330423
EnthermalPlus,C366 5mm / Argon 11.85mm / C180 5mm / Vacuum 0.25mm / Clear 4mm,25.4,5mm Clear,2156,LoEÂ³ 366 S2,5mm Clear,2193,LoE 180 S4,Float Glass - 4mm,2002,,Ar90,0.369,0.065,15.39,0.2271,0.5588,0.146,79.48,-7.12,5.06,45.13,-2.74,-4.36,0.0217,Yes,No,,
EnthermalPlus,C366 5mm / Argon 11.85mm / C270 5mm / Vacuum 0.25mm / Clear 4mm,25.4,5mm Clear,2156,LoEÂ³ 366 S2,5mm Clear,2028,LoEÂ² 270 S4,Float Glass - 4mm,2002,,Ar90,0.2863,0.0504,19.83,0.1978,0.4903,0.1297,75.41,-7.85,5.3,42.73,-3.01,-3.32,0.0116,Yes,No,,
EnthermalPlus,C366 5mm / Argon 11.85mm / C272 5mm / Vacuum 0.25mm / Clear 4mm,25.4,5mm Clear,2156,LoEÂ³ 366 S2,5 mm Clear,2013,LoEÂ² 272 S4,Float Glass - 4mm,2002,,Ar90,0.305,0.0537,18.62,0.2074,0.5067,0.1227,76.39,-7.02,5.16,41.62,-1.72,-3.47,0.0142,Yes,No,,
EnthermalPlus,C366 5mm / Argon 11.85mm / C366 5mm / Vacuum 0.25mm / Clear 4mm,25.4,5mm Clear,2156,LoEÂ³ 366 S2,5mm Clear,2156,LoEÂ³ 366 S4,Float Glass - 4mm,2002,,Ar90,0.2431,0.0428,23.36,0.1751,0.4566,0.1244,73.26,-9.48,5.49,41.89,-2.1,-3.68,0.0043,Yes,No,,
EnthermalPlus,C366 5mm / Argon 11.79mm / SB60 5mm / Vacuum 0.25mm / Clear 4mm,25.44,5mm Clear,2156,LoEÂ³ 366 S2,Clear  5mm,5283,SolarbanÂ® 60 S4,Clear Float Glass,413,,Ar90,0.2855,0.0503,19.89,0.2062,0.5065,0.1238,76.4,-8.0,5.4,41.8,-1.82,-3.63,0.0159,Yes,No,,
EnthermalPlus,C366 5mm / Argon 11.79mm / SB70 5mm / Vacuum 0.25mm / Clear 4mm,25.44,5mm Clear,2156,LoEÂ³ 366 S2,SolarbanÂ® 70 glass  5mm,5434,SolarbanÂ® 70 S4,Clear Float Glass,413,,Ar90,0.2371,0.0418,23.94,0.1751,0.4644,0.1368,73.72,-9.31,6.86,43.79,-4.06,-3.75,0.0059,Yes,No,,
EnthermalPlus,C366 5mm / Argon 11.45mm / LUMI 5mm / Vacuum 0.25mm / Clear 4mm,25.4,5mm Clear,2156,LoEÂ³ 366 S2,SGG ECLAZ II 5mm,20755,ECLAZ II S4,SGG PLANICLEAR 4mm,21011,,Ar90,0.3166,0.0558,17.94,0.2363,0.5891,0.126,81.18,-6.84,4.92,42.23,-1.6,-4.24,0.0332,Yes,Yes,0.245599,0.328884
EnthermalPlus,Q452 5mm / Argon 11.85mm / C180 5mm / Vacuum 0.25mm / Clear 4mm,25.4,5mm Clear,2106,Quad LoE 452 S2,5mm Clear,2193,LoE 180 S4,Float Glass - 4mm,2002,,Ar90,0.3685,0.0649,15.41,0.1797,0.4524,0.1181,73.05,-9.16,5.22,41.1,-4.41,-2.98,0.0063,Yes,No,,
EnthermalPlus,Q452 5mm / Argon 11.85mm / C270 5mm / Vacuum 0.25mm / Clear 4mm,25.4,5mm Clear,2106,Quad LoE 452 S2,5mm Clear,2028,LoEÂ² 270 S4,Float Glass - 4mm,2002,,Ar90,0.286,0.0504,19.85,0.1572,0.3966,0.1075,69.22,-9.69,5.37,39.3,-4.4,-2.21,0.0035,Yes,No,,
EnthermalPlus,Q452 5mm / Argon 11.85mm / C272 5mm / Vacuum 0.25mm / Clear 4mm,25.4,5mm Clear,2106,Quad LoE 452 S2,5 mm Clear,2013,LoEÂ² 272 S4,Float Glass - 4mm,2002,,Ar90,0.3047,0.0537,18.64,0.1644,0.4095,0.1028,70.11,-8.92,5.29,38.47,-3.38,-2.27,0.0044,Yes,No,,
EnthermalPlus,Q452 5mm / Argon 11.85mm / C366 5mm / Vacuum 0.25mm / Clear 4mm,25.4,5mm Clear,2106,Quad LoE 452 S2,5mm Clear,2156,LoEÂ³ 366 S4,Float Glass - 4mm,2002,,Ar90,0.2429,0.0428,23.38,0.1407,0.3692,0.104,67.21,-11.08,5.46,38.67,-3.73,-2.33,0.0013,Yes,No,,
EnthermalPlus,Q452 5mm / Argon 11.79mm / SB60 5mm / Vacuum 0.25mm / Clear 4mm,25.44,5mm Clear,2106,Quad LoE 452 S2,Clear  5mm,5283,SolarbanÂ® 60 S4,Clear Float Glass,413,,Ar90,0.2852,0.0502,19.91,0.1637,0.4095,0.1035,70.13,-9.82,5.49,38.6,-3.44,-2.42,0.0047,Yes,No,,
EnthermalPlus,Q452 5mm / Argon 11.79mm / SB70 5mm / Vacuum 0.25mm / Clear 4mm,25.44,5mm Clear,2106,Quad LoE 452 S2,SolarbanÂ® 70 glass  5mm,5434,SolarbanÂ® 70 S4,Clear Float Glass,413,,Ar90,0.237,0.0417,23.96,0.1407,0.3758,0.1122,67.66,-11.02,6.79,40.1,-5.35,-2.33,0.0018,Yes,No,,
EnthermalPlus,Q452 5mm / Argon 11.45mm / LUMI 5mm / Vacuum 0.25mm / Clear 4mm,25.4,5mm Clear,2106,Quad LoE 452 S2,SGG ECLAZ II 5mm,20755,ECLAZ II S4,SGG PLANICLEAR 4mm,21011,,Ar90,0.3163,0.0557,17.95,0.1859,0.4762,0.105,74.59,-8.89,5.06,38.92,-3.32,-2.97,0.0094,Yes,Yes,0.198159,0.328513
EnthermalPlus,SB60 5mm / Argon 11.88mm / C180 5mm / Vacuum 0.25mm / Clear 4mm,25.43,Clear  5mm,5283,SolarbanÂ® 60 S2,5mm Clear,2193,LoE 180 S4,Float Glass - 4mm,2002,,Ar90,0.3719,0.0655,15.27,0.3268,0.6284,0.1526,83.29,-4.84,4.73,46.06,-2.67,-4.05,0.0857,Yes,No,,
EnthermalPlus,SB60 5mm / Argon 11.88mm / C270 5mm / Vacuum 0.25mm / Clear 4mm,25.43,Clear  5mm,5283,SolarbanÂ® 60 S2,5mm Clear,2028,LoEÂ² 270 S4,Float Glass - 4mm,2002,,Ar90,0.2881,0.0507,19.71,0.2623,0.5512,0.1322,79.03,-5.8,4.97,43.11,-3.29,-2.49,0.0452,Yes,No,,
EnthermalPlus,SB60 5mm / Argon 11.88mm / C272 5mm / Vacuum 0.25mm / Clear 4mm,25.43,Clear  5mm,5283,SolarbanÂ® 60 S2,5 mm Clear,2013,LoEÂ² 272 S4,Float Glass - 4mm,2002,,Ar90,0.307,0.0541,18.49,0.2816,0.5697,0.1234,80.06,-4.84,4.77,41.72,-1.86,-2.72,0.0545,Yes,No,,
EnthermalPlus,SB60 5mm / Argon 11.88mm / C366 5mm / Vacuum 0.25mm / Clear 4mm,25.43,Clear  5mm,5283,SolarbanÂ® 60 S2,5mm Clear,2156,LoEÂ³ 366 S4,Float Glass - 4mm,2002,,Ar90,0.2444,0.043,23.23,0.2171,0.5128,0.1256,76.78,-7.76,5.31,42.08,-2.01,-3.3,0.0163,Yes,No,,
EnthermalPlus,SB60 5mm / Argon 11.82mm / SB60 5mm / Vacuum 0.25mm / Clear 4mm,25.47,Clear  5mm,5283,SolarbanÂ® 60 S2,Clear  5mm,5283,SolarbanÂ® 60 S4,Clear Float Glass,413,,Ar90,0.2873,0.0506,19.77,0.2769,0.5694,0.1247,80.06,-5.88,5.04,41.93,-2.09,-2.86,0.0627,Yes,No,,
EnthermalPlus,SB60 5mm / Argon 11.82mm / SB70 5mm / Vacuum 0.25mm / Clear 4mm,25.47,Clear  5mm,5283,SolarbanÂ® 60 S2,SolarbanÂ® 70 glass  5mm,5434,SolarbanÂ® 70 S4,Clear Float Glass,413,,Ar90,0.2384,0.042,23.82,0.2146,0.5215,0.1413,77.25,-7.59,6.67,44.44,-3.96,-3.53,0.0224,Yes,No,,
EnthermalPlus,SB60 5mm / Argon 11.48mm / LUMI 5mm / Vacuum 0.25mm / Clear 4mm,25.43,Clear  5mm,5283,SolarbanÂ® 60 S2,SGG ECLAZ II 5mm,20755,ECLAZ II S4,SGG PLANICLEAR 4mm,21011,,Ar90,0.3187,0.0561,17.82,0.3399,0.6626,0.1276,85.06,-4.43,4.51,42.48,-1.76,-3.51,0.1325,Yes,No,,
EnthermalPlus,SB60 Solarbronze 5mm / Argon 11.88mm / C180 5mm / Vacuum 0.25mm / Clear 4mm,25.43,SolarbronzeÂ®  5mm,5273,SolarbanÂ® 60 S2,5mm Clear,2193,LoE 180 S4,Float Glass - 4mm,2002,,Ar90,0.3719,0.0655,15.27,0.2291,0.4114,0.0901,69.98,-0.63,7.95,35.9,0.26,-0.3,0.0459,Yes,No,,
EnthermalPlus,SB60 Solarbronze 5mm / Argon 11.88mm / C270 5mm / Vacuum 0.25mm / Clear 4mm,25.43,SolarbronzeÂ®  5mm,5273,SolarbanÂ® 60 S2,5mm Clear,2028,LoEÂ² 270 S4,Float Glass - 4mm,2002,,Ar90,0.2881,0.0507,19.71,0.1819,0.3609,0.0813,66.31,-1.65,7.97,34.15,-0.23,0.27,0.025,Yes,No,,
EnthermalPlus,SB60 Solarbronze 5mm / Argon 11.88mm / C272 5mm / Vacuum 0.25mm / Clear 4mm,25.43,SolarbronzeÂ®  5mm,5273,SolarbanÂ® 60 S2,5 mm Clear,2013,LoEÂ² 272 S4,Float Glass - 4mm,2002,,Ar90,0.307,0.0541,18.49,0.196,0.3733,0.0776,67.22,-0.8,7.83,33.37,0.41,0.03,0.0305,Yes,No,,
EnthermalPlus,SB60 Solarbronze 5mm / Argon 11.88mm / C366 5mm / Vacuum 0.25mm / Clear 4mm,25.43,SolarbronzeÂ®  5mm,5273,SolarbanÂ® 60 S2,5mm Clear,2156,LoEÂ³ 366 S4,Float Glass - 4mm,2002,,Ar90,0.2444,0.043,23.23,0.1486,0.3356,0.0786,64.34,-3.46,8.19,33.58,0.36,-0.31,0.0089,Yes,No,,
EnthermalPlus,SB60 Solarbronze 5mm / Argon 11.82mm / SB60 5mm / Vacuum 0.25mm / Clear 4mm,25.47,SolarbronzeÂ®  5mm,5273,SolarbanÂ® 60 S2,Clear  5mm,5283,SolarbanÂ® 60 S4,Clear Float Glass,413,,Ar90,0.2873,0.0506,19.77,0.192,0.3729,0.0782,67.2,-1.67,8.05,33.49,0.24,0.0,0.0341,Yes,No,,
EnthermalPlus,SB60 Solarbronze 5mm / Argon 11.82mm / SB70 5mm / Vacuum 0.25mm / Clear 4mm,25.47,SolarbronzeÂ®  5mm,5273,SolarbanÂ® 60 S2,SolarbanÂ® 70 glass  5mm,5434,SolarbanÂ® 70 S4,Clear Float Glass,413,,Ar90,0.2384,0.042,23.82,0.1463,0.3413,0.0852,64.75,-3.27,9.36,34.92,-0.51,-0.29,0.0123,Yes,No,,
EnthermalPlus,SB60 Solarbronze 5mm / Argon 11.48mm / LUMI 5mm / Vacuum 0.25mm / Clear 4mm,25.43,SolarbronzeÂ®  5mm,5273,SolarbanÂ® 60 S2,SGG ECLAZ II 5mm,20755,ECLAZ II S4,SGG PLANICLEAR 4mm,21011,,Ar90,0.3187,0.0561,17.82,0.2365,0.4341,0.0794,71.54,-0.22,7.82,33.79,0.6,-0.27,0.0692,Yes,No,,
EnthermalPlus,SB60 Solargray 5mm / Argon 11.88mm / C180 5mm / Vacuum 0.25mm / Clear 4mm,25.43,SolargrayÂ®  5mm,5288,SolarbanÂ® 60 S2,5mm Clear,2193,LoE 180 S4,Float Glass - 4mm,2002,,Ar90,0.3719,0.0655,15.27,0.2046,0.3547,0.0782,66.01,-2.55,2.31,33.63,-0.3,-3.5,0.0445,Yes,No,,
EnthermalPlus,SB60 Solargray 5mm / Argon 11.88mm / C270 5mm / Vacuum 0.25mm / Clear 4mm,25.43,SolargrayÂ®  5mm,5288,SolarbanÂ® 60 S2,5mm Clear,2028,LoEÂ² 270 S4,Float Glass - 4mm,2002,,Ar90,0.2881,0.0507,19.71,0.1625,0.3113,0.0717,62.51,-3.42,2.59,32.19,-0.66,-2.5,0.0243,Yes,No,,
EnthermalPlus,SB60 Solargray 5mm / Argon 11.88mm / C272 5mm / Vacuum 0.25mm / Clear 4mm,25.43,SolargrayÂ®  5mm,5288,SolarbanÂ® 60 S2,5 mm Clear,2013,LoEÂ² 272 S4,Float Glass - 4mm,2002,,Ar90,0.307,0.0541,18.49,0.1751,0.3219,0.0689,63.38,-2.61,2.37,31.54,-0.04,-2.57,0.0297,Yes,No,,
EnthermalPlus,SB60 Solargray 5mm / Argon 11.88mm / C366 5mm / Vacuum 0.25mm / Clear 4mm,25.43,SolargrayÂ®  5mm,5288,SolarbanÂ® 60 S2,5mm Clear,2156,LoEÂ³ 366 S4,Float Glass - 4mm,2002,,Ar90,0.2444,0.043,23.23,0.1327,0.2897,0.0697,60.65,-5.11,2.97,31.72,0.0,-2.95,0.0087,Yes,No,,
EnthermalPlus,SB60 Solargray 5mm / Argon 11.82mm / SB60 5mm / Vacuum 0.25mm / Clear 4mm,25.47,SolargrayÂ®  5mm,5288,SolarbanÂ® 60 S2,Clear  5mm,5283,SolarbanÂ® 60 S4,Clear Float Glass,413,,Ar90,0.2873,0.0506,19.77,0.1714,0.3217,0.0694,63.37,-3.46,2.61,31.64,-0.17,-2.63,0.0332,Yes,No,,
EnthermalPlus,SB60 Solargray 5mm / Argon 11.82mm / SB70 5mm / Vacuum 0.25mm / Clear 4mm,25.47,SolargrayÂ®  5mm,5288,SolarbanÂ® 60 S2,SolarbanÂ® 70 glass  5mm,5434,SolarbanÂ® 70 S4,Clear Float Glass,413,,Ar90,0.2384,0.042,23.82,0.1305,0.2944,0.0747,61.03,-4.97,4.08,32.85,-0.77,-3.21,0.012,Yes,No,,
EnthermalPlus,SB60 Solargray 5mm / Argon 11.48mm / LUMI 5mm / Vacuum 0.25mm / Clear 4mm,25.43,SolargrayÂ®  5mm,5288,SolarbanÂ® 60 S2,SGG ECLAZ II 5mm,20755,ECLAZ II S4,SGG PLANICLEAR 4mm,21011,,Ar90,0.3187,0.0561,17.82,0.2107,0.3743,0.0702,67.5,-2.19,2.08,31.89,-0.0,-2.95,0.0669,Yes,No,,
EnthermalPlus,SB60 Optiblue 5mm / Argon 11.88mm / C180 5mm / Vacuum 0.25mm / Clear 4mm,25.43,OptiblueÂ® (SolarbanÂ® z50)  5mm,5423,SolarbanÂ® 60 S2,5mm Clear,2193,LoE 180 S4,Float Glass - 4mm,2002,,Ar90,0.3719,0.0655,15.27,0.2711,0.4798,0.1074,74.86,-4.32,-0.43,39.3,-1.12,-7.24,0.0689,Yes,No,,
EnthermalPlus,SB60 Optiblue 5mm / Argon 11.88mm / C270 5mm / Vacuum 0.25mm / Clear 4mm,25.43,OptiblueÂ® (SolarbanÂ® z50)  5mm,5423,SolarbanÂ® 60 S2,5mm Clear,2028,LoEÂ² 270 S4,Float Glass - 4mm,2002,,Ar90,0.2881,0.0507,19.71,0.2147,0.4211,0.0955,70.98,-5.21,0.03,37.12,-1.63,-5.49,0.037,Yes,No,,
EnthermalPlus,SB60 Optiblue 5mm / Argon 11.88mm / C272 5mm / Vacuum 0.25mm / Clear 4mm,25.43,OptiblueÂ® (SolarbanÂ® z50)  5mm,5423,SolarbanÂ® 60 S2,5 mm Clear,2013,LoEÂ² 272 S4,Float Glass - 4mm,2002,,Ar90,0.307,0.0541,18.49,0.2315,0.4352,0.0903,71.93,-4.31,-0.25,36.1,-0.58,-5.52,0.0449,Yes,No,,
EnthermalPlus,SB60 Optiblue 5mm / Argon 11.88mm / C366 5mm / Vacuum 0.25mm / Clear 4mm,25.43,OptiblueÂ® (SolarbanÂ® z50)  5mm,5423,SolarbanÂ® 60 S2,5mm Clear,2156,LoEÂ³ 366 S4,Float Glass - 4mm,2002,,Ar90,0.2444,0.043,23.23,0.1753,0.3919,0.0917,68.93,-7.03,0.51,36.38,-0.53,-6.08,0.0133,Yes,No,,
EnthermalPlus,SB60 Optiblue 5mm / Argon 11.82mm / SB60 5mm / Vacuum 0.25mm / Clear 4mm,25.47,OptiblueÂ® (SolarbanÂ® z50)  5mm,5423,SolarbanÂ® 60 S2,Clear  5mm,5283,SolarbanÂ® 60 S4,Clear Float Glass,413,,Ar90,0.2873,0.0506,19.77,0.2269,0.4351,0.0911,71.93,-5.27,0.03,36.26,-0.75,-5.64,0.0509,Yes,No,,
EnthermalPlus,SB60 Optiblue 5mm / Argon 11.82mm / SB70 5mm / Vacuum 0.25mm / Clear 4mm,25.47,OptiblueÂ® (SolarbanÂ® z50)  5mm,5423,SolarbanÂ® 60 S2,SolarbanÂ® 70 glass  5mm,5434,SolarbanÂ® 70 S4,Clear Float Glass,413,,Ar90,0.2384,0.042,23.82,0.1726,0.3983,0.101,69.34,-6.91,1.74,38.13,-1.83,-6.59,0.0183,Yes,No,,
EnthermalPlus,SB60 Optiblue 5mm / Argon 11.48mm / LUMI 5mm / Vacuum 0.25mm / Clear 4mm,25.43,OptiblueÂ® (SolarbanÂ® z50)  5mm,5423,SolarbanÂ® 60 S2,SGG ECLAZ II 5mm,20755,ECLAZ II S4,SGG PLANICLEAR 4mm,21011,,Ar90,0.3187,0.0561,17.82,0.281,0.5062,0.0928,76.5,-3.94,-0.73,36.65,-0.61,-6.2,0.1048,Yes,No,,
EnthermalPlus,SB70 5mm / Argon 11.88mm / C180 5mm / Vacuum 0.25mm / Clear 4mm,25.43,SolarbanÂ® 70 glass  5mm,5434,SolarbanÂ® 70 S2,5mm Clear,2193,LoE 180 S4,Float Glass - 4mm,2002,,Ar90,0.3684,0.0649,15.41,0.2265,0.5755,0.1717,80.39,-6.66,6.2,48.57,-4.52,-4.87,0.0313,Yes,No,,
EnthermalPlus,SB70 5mm / Argon 11.88mm / C270 5mm / Vacuum 0.25mm / Clear 4mm,25.43,SolarbanÂ® 70 glass  5mm,5434,SolarbanÂ® 70 S2,5mm Clear,2028,LoEÂ² 270 S4,Float Glass - 4mm,2002,,Ar90,0.2859,0.0504,19.86,0.1987,0.5047,0.1544,76.25,-7.41,6.49,46.3,-4.98,-4.13,0.0163,Yes,No,,
EnthermalPlus,SB70 5mm / Argon 11.88mm / C272 5mm / Vacuum 0.25mm / Clear 4mm,25.43,SolarbanÂ® 70 glass  5mm,5434,SolarbanÂ® 70 S2,5 mm Clear,2013,LoEÂ² 272 S4,Float Glass - 4mm,2002,,Ar90,0.3046,0.0536,18.64,0.2078,0.5213,0.147,77.23,-6.54,6.35,45.27,-3.83,-4.38,0.0205,Yes,No,,
EnthermalPlus,SB70 5mm / Argon 11.88mm / C366 5mm / Vacuum 0.25mm / Clear 4mm,25.43,SolarbanÂ® 70 glass  5mm,5434,SolarbanÂ® 70 S2,5mm Clear,2156,LoEÂ³ 366 S4,Float Glass - 4mm,2002,,Ar90,0.2428,0.0428,23.39,0.1774,0.4698,0.1488,74.07,-9.04,6.7,45.52,-4.16,-4.65,0.0063,Yes,No,,
EnthermalPlus,SB70 5mm / Argon 11.82mm / SB60 5mm / Vacuum 0.25mm / Clear 4mm,25.47,SolarbanÂ® 70 glass  5mm,5434,SolarbanÂ® 70 S2,Clear  5mm,5283,SolarbanÂ® 60 S4,Clear Float Glass,413,,Ar90,0.2851,0.0502,19.92,0.2068,0.5212,0.1482,77.24,-7.53,6.6,45.43,-3.94,-4.48,0.0224,Yes,No,,
EnthermalPlus,SB70 5mm / Argon 11.82mm / SB70 5mm / Vacuum 0.25mm / Clear 4mm,25.47,SolarbanÂ® 70 glass  5mm,5434,SolarbanÂ® 70 S2,SolarbanÂ® 70 glass  5mm,5434,SolarbanÂ® 70 S4,Clear Float Glass,413,,Ar90,0.2369,0.0417,23.97,0.1782,0.4782,0.1619,74.57,-8.85,8.0,47.29,-5.89,-4.59,0.0086,Yes,No,,
EnthermalPlus,SB70 5mm / Argon 11.48mm / LUMI 5mm / Vacuum 0.25mm / Clear 4mm,25.43,SolarbanÂ® 70 glass  5mm,5434,SolarbanÂ® 70 S2,SGG ECLAZ II 5mm,20755,ECLAZ II S4,SGG PLANICLEAR 4mm,21011,,Ar90,0.3161,0.0557,17.96,0.2355,0.6062,0.1506,82.07,-6.35,6.16,45.83,-3.68,-4.94,0.0477,Yes,No,,
EnthermalPlus,SB70 Solargray 5mm / Argon 11.88mm / C180 5mm / Vacuum 0.25mm / Clear 4mm,25.43,SolargrayÂ®  5mm,5372,SolarbanÂ® 70 S2,5mm Clear,2193,LoE 180 S4,Float Glass - 4mm,2002,,Ar90,0.3684,0.0649,15.41,0.1417,0.3247,0.0844,63.61,-4.2,3.59,34.92,-0.84,-4.28,0.0165,Yes,No,,
EnthermalPlus,SB70 Solargray 5mm / Argon 11.88mm / C270 5mm / Vacuum 0.25mm / Clear 4mm,25.43,SolargrayÂ®  5mm,5372,SolarbanÂ® 70 S2,5mm Clear,2028,LoEÂ² 270 S4,Float Glass - 4mm,2002,,Ar90,0.2859,0.0504,19.86,0.1227,0.2849,0.0789,60.2,-4.88,3.92,33.77,-1.07,-3.76,0.0088,Yes,No,,
EnthermalPlus,SB70 Solargray 5mm / Argon 11.88mm / C272 5mm / Vacuum 0.25mm / Clear 4mm,25.43,SolargrayÂ®  5mm,5372,SolarbanÂ® 70 S2,5 mm Clear,2013,LoEÂ² 272 S4,Float Glass - 4mm,2002,,Ar90,0.3046,0.0536,18.64,0.1287,0.2944,0.0766,61.02,-4.16,3.76,33.27,-0.53,-3.85,0.0112,Yes,No,,
EnthermalPlus,SB70 Solargray 5mm / Argon 11.88mm / C366 5mm / Vacuum 0.25mm / Clear 4mm,25.43,SolargrayÂ®  5mm,5372,SolarbanÂ® 70 S2,5mm Clear,2156,LoEÂ³ 366 S4,Float Glass - 4mm,2002,,Ar90,0.2428,0.0428,23.39,0.1084,0.2653,0.0772,58.41,-6.28,4.18,33.4,-0.64,-4.04,0.0034,Yes,No,,
EnthermalPlus,SB70 Solargray 5mm / Argon 11.82mm / SB60 5mm / Vacuum 0.25mm / Clear 4mm,25.47,SolargrayÂ®  5mm,5372,SolarbanÂ® 70 S2,Clear  5mm,5283,SolarbanÂ® 60 S4,Clear Float Glass,413,,Ar90,0.2851,0.0502,19.92,0.1274,0.2943,0.077,61.02,-4.97,3.98,33.35,-0.59,-3.89,0.012,Yes,No,,
EnthermalPlus,SB70 Solargray 5mm / Argon 11.82mm / SB70 5mm / Vacuum 0.25mm / Clear 4mm,25.47,SolargrayÂ®  5mm,5372,SolarbanÂ® 70 S2,SolarbanÂ® 70 glass  5mm,5434,SolarbanÂ® 70 S4,Clear Float Glass,413,,Ar90,0.2369,0.0417,23.97,0.1084,0.2699,0.0813,58.81,-6.12,5.24,34.27,-1.43,-4.11,0.0047,Yes,No,,
EnthermalPlus,SB70 Solargray 5mm / Argon 11.48mm / LUMI 5mm / Vacuum 0.25mm / Clear 4mm,25.43,SolargrayÂ®  5mm,5372,SolarbanÂ® 70 S2,SGG ECLAZ II 5mm,20755,ECLAZ II S4,SGG PLANICLEAR 4mm,21011,,Ar90,0.3161,0.0557,17.96,0.1452,0.3422,0.0777,65.01,-3.93,3.53,33.54,-0.47,-4.14,0.0245,Yes,No,,
EnthermalPlus,SB70 Optiblue 5mm / Argon 11.88mm / C180 5mm / Vacuum 0.25mm / Clear 4mm,25.43,OptiblueÂ® (SolarbanÂ® z75)  5mm,5427,SolarbanÂ® 70 S2,5mm Clear,2193,LoE 180 S4,Float Glass - 4mm,2002,,Ar90,0.3684,0.0649,15.41,0.1833,0.4394,0.119,72.2,-6.1,1.08,41.23,-2.13,-8.36,0.0254,Yes,No,,
EnthermalPlus,SB70 Optiblue 5mm / Argon 11.88mm / C270 5mm / Vacuum 0.25mm / Clear 4mm,25.43,OptiblueÂ® (SolarbanÂ® z75)  5mm,5427,SolarbanÂ® 70 S2,5mm Clear,2028,LoEÂ² 270 S4,Float Glass - 4mm,2002,,Ar90,0.2859,0.0504,19.86,0.1599,0.3855,0.1088,68.43,-6.8,1.58,39.53,-2.45,-7.41,0.0134,Yes,No,,
EnthermalPlus,SB70 Optiblue 5mm / Argon 11.88mm / C272 5mm / Vacuum 0.25mm / Clear 4mm,25.43,OptiblueÂ® (SolarbanÂ® z75)  5mm,5427,SolarbanÂ® 70 S2,5 mm Clear,2013,LoEÂ² 272 S4,Float Glass - 4mm,2002,,Ar90,0.3046,0.0536,18.64,0.1675,0.3982,0.1045,69.33,-5.99,1.37,38.76,-1.58,-7.5,0.0169,Yes,No,,
EnthermalPlus,SB70 Optiblue 5mm / Argon 11.88mm / C366 5mm / Vacuum 0.25mm / Clear 4mm,25.43,OptiblueÂ® (SolarbanÂ® z75)  5mm,5427,SolarbanÂ® 70 S2,5mm Clear,2156,LoEÂ³ 366 S4,Float Glass - 4mm,2002,,Ar90,0.2428,0.0428,23.39,0.142,0.359,0.1056,66.45,-8.3,1.92,38.96,-1.74,-7.77,0.0051,Yes,No,,
EnthermalPlus,SB70 Optiblue 5mm / Argon 11.82mm / SB60 5mm / Vacuum 0.25mm / Clear 4mm,25.47,OptiblueÂ® (SolarbanÂ® z75)  5mm,5427,SolarbanÂ® 70 S2,Clear  5mm,5283,SolarbanÂ® 60 S4,Clear Float Glass,413,,Ar90,0.2851,0.0502,19.92,0.1663,0.3981,0.1052,69.34,-6.9,1.62,38.89,-1.65,-7.59,0.0183,Yes,No,,
EnthermalPlus,SB70 Optiblue 5mm / Argon 11.82mm / SB70 5mm / Vacuum 0.25mm / Clear 4mm,25.47,OptiblueÂ® (SolarbanÂ® z75)  5mm,5427,SolarbanÂ® 70 S2,SolarbanÂ® 70 glass  5mm,5434,SolarbanÂ® 70 S4,Clear Float Glass,413,,Ar90,0.2369,0.0417,23.97,0.1423,0.3652,0.1133,66.88,-8.16,3.11,40.29,-2.98,-7.96,0.0071,Yes,No,,
EnthermalPlus,SB70 Optiblue 5mm / Argon 11.48mm / LUMI 5mm / Vacuum 0.25mm / Clear 4mm,25.43,OptiblueÂ® (SolarbanÂ® z75)  5mm,5427,SolarbanÂ® 70 S2,SGG ECLAZ II 5mm,20755,ECLAZ II S4,SGG PLANICLEAR 4mm,21011,,Ar90,0.3161,0.0557,17.96,0.1897,0.4629,0.1066,73.76,-5.83,0.96,39.18,-1.54,-8.0,0.0382,Yes,No,,
EnthermalPlus,LUMI 5mm / Argon 11.55mm / C180 5mm / Vacuum 0.25mm / Clear 4mm,25.4,SGG ECLAZ II 5mm,20755,ECLAZ II S2,5mm Clear,2193,LoE 180 S4,Float Glass - 4mm,2002,,Ar90,0.3758,0.0662,15.11,0.5085,0.7187,0.1724,87.85,-3.88,4.08,48.78,-2.33,-5.6,0.1749,Yes,Yes,0.514362,0.393213
EnthermalPlus,LUMI 5mm / Argon 11.55mm / C270 5mm / Vacuum 0.25mm / Clear 4mm,25.4,SGG ECLAZ II 5mm,20755,ECLAZ II S2,5mm Clear,2028,LoEÂ² 270 S4,Float Glass - 4mm,2002,,Ar90,0.2906,0.0512,19.54,0.3435,0.6302,0.1458,83.4,-5.01,4.43,45.22,-3.19,-3.62,0.0869,Yes,Yes,0.351266,0.301300
EnthermalPlus,LUMI 5mm / Argon 11.55mm / C272 5mm / Vacuum 0.25mm / Clear 4mm,25.4,SGG ECLAZ II 5mm,20755,ECLAZ II S2,5 mm Clear,2013,LoEÂ² 272 S4,Float Glass - 4mm,2002,,Ar90,0.3098,0.0546,18.33,0.3808,0.6515,0.1342,84.48,-3.97,4.22,43.52,-1.55,-3.9,0.1032,Yes,Yes,0.388427,0.322180
EnthermalPlus,LUMI 5mm / Argon 11.55mm / C366 5mm / Vacuum 0.25mm / Clear 4mm,25.4,SGG ECLAZ II 5mm,20755,ECLAZ II S2,5mm Clear,2156,LoEÂ³ 366 S4,Float Glass - 4mm,2002,,Ar90,0.2463,0.0434,23.06,0.2657,0.5861,0.1373,81.03,-7.15,4.81,43.97,-1.59,-4.66,0.0322,Yes,Yes,0.273470,0.252912
EnthermalPlus,LUMI 5mm / Argon 11.49mm / SB60 5mm / Vacuum 0.25mm / Clear 4mm,25.44,SGG ECLAZ II 5mm,20755,ECLAZ II S2,Clear  5mm,5283,SolarbanÂ® 60 S4,Clear Float Glass,413,,Ar90,0.2897,0.051,19.6,0.3687,0.6512,0.1359,84.48,-5.07,4.5,43.77,-1.87,-4.08,0.124,Yes,No,,
EnthermalPlus,LUMI 5mm / Argon 11.49mm / SB70 5mm / Vacuum 0.25mm / Clear 4mm,25.44,SGG ECLAZ II 5mm,20755,ECLAZ II S2,SolarbanÂ® 70 glass  5mm,5434,SolarbanÂ® 70 S4,Clear Float Glass,413,,Ar90,0.2402,0.0423,23.64,0.2615,0.596,0.1578,81.52,-6.96,6.19,46.85,-3.72,-4.96,0.0438,Yes,No,,
EnthermalPlus,LUMI 5mm / Argon 11.15mm / LUMI 5mm / Vacuum 0.25mm / Clear 4mm,25.4,SGG ECLAZ II 5mm,20755,ECLAZ II S2,SGG ECLAZ II 5mm,20755,ECLAZ II S4,SGG PLANICLEAR 4mm,21011,,Ar90,0.3216,0.0566,17.66,0.5171,0.758,0.1398,89.72,-3.46,3.91,44.46,-1.43,-4.84,0.2804,Yes,Yes,0.522363,0.334886
EnthermalPlus,ZEN 5mm / Argon 11.55mm / C180 5mm / Vacuum 0.25mm / Clear 4mm,25.4,SGG ECLAZ ONE II 5mm,20763,ECLAZ ONE II S2,5mm Clear,2193,LoE 180 S4,Float Glass - 4mm,2002,,Ar90,0.3713,0.0654,15.29,0.429,0.6819,0.2279,86.01,-3.99,5.07,55.15,-1.99,-7.73,0.1633,Yes,Yes,0.433919,0.387654
EnthermalPlus,ZEN 5mm / Argon 11.55mm / C270 5mm / Vacuum 0.25mm / Clear 4mm,25.4,SGG ECLAZ ONE II 5mm,20763,ECLAZ ONE II S2,5mm Clear,2028,LoEÂ² 270 S4,Float Glass - 4mm,2002,,Ar90,0.2878,0.0507,19.73,0.3119,0.5971,0.204,81.58,-5.09,5.48,52.55,-2.54,-6.71,0.0821,Yes,Yes,0.318209,0.298001
EnthermalPlus,ZEN 5mm / Argon 11.55mm / C272 5mm / Vacuum 0.25mm / Clear 4mm,25.4,SGG ECLAZ ONE II 5mm,20763,ECLAZ ONE II S2,5 mm Clear,2013,LoEÂ² 272 S4,Float Glass - 4mm,2002,,Ar90,0.3067,0.054,18.51,0.3414,0.6168,0.1936,82.62,-4.06,5.31,51.36,-1.35,-7.05,0.0971,Yes,Yes,0.347534,0.318423
EnthermalPlus,ZEN 5mm / Argon 11.55mm / C366 5mm / Vacuum 0.25mm / Clear 4mm,25.4,SGG ECLAZ ONE II 5mm,20763,ECLAZ ONE II S2,5mm Clear,2156,LoEÂ³ 366 S4,Float Glass - 4mm,2002,,Ar90,0.2443,0.043,23.25,0.2469,0.5551,0.1963,79.24,-7.14,5.85,51.67,-1.41,-7.53,0.03,Yes,Yes,0.253357,0.250565
EnthermalPlus,ZEN 5mm / Argon 11.49mm / SB60 5mm / Vacuum 0.25mm / Clear 4mm,25.44,SGG ECLAZ ONE II 5mm,20763,ECLAZ ONE II S2,Clear  5mm,5283,SolarbanÂ® 60 S4,Clear Float Glass,413,,Ar90,0.287,0.0505,19.78,0.332,0.6165,0.1951,82.62,-5.13,5.58,51.53,-1.57,-7.13,0.1167,Yes,No,,
EnthermalPlus,ZEN 5mm / Argon 11.49mm / SB70 5mm / Vacuum 0.25mm / Clear 4mm,25.44,SGG ECLAZ ONE II 5mm,20763,ECLAZ ONE II S2,SolarbanÂ® 70 glass  5mm,5434,SolarbanÂ® 70 S4,Clear Float Glass,413,,Ar90,0.2383,0.042,23.83,0.2435,0.5651,0.2147,79.77,-6.97,7.14,53.72,-3.02,-7.49,0.0409,Yes,No,,
EnthermalPlus,ZEN 5mm / Argon 11.15mm / LUMI 5mm / Vacuum 0.25mm / Clear 4mm,25.4,SGG ECLAZ ONE II 5mm,20763,ECLAZ ONE II S2,SGG ECLAZ II 5mm,20755,ECLAZ II S4,SGG PLANICLEAR 4mm,21011,,Ar90,0.3184,0.0561,17.83,0.4417,0.7178,0.1986,87.77,-3.58,5.02,52.01,-1.25,-7.58,0.2606,Yes,Yes,0.446105,0.331075
EnthermalPlus,C180 5mm / Argon 11.85mm / Clear 5mm / Vacuum 0.25mm / C180 4mm,25.4,5mm Clear,2193,LoE 180 S2,Float Glass - 5mm,2003,,4mm Clear,2192,LoE 180 S5,Ar90,0.3784,0.0666,15.0,0.5213,0.6852,0.1994,86.21,-3.92,4.28,51.96,-2.05,-6.98,0.1173,Yes,No,,
EnthermalPlus,C180 5mm / Argon 11.85mm / Clear 5mm / Vacuum 0.25mm / C270 4mm,25.4,5mm Clear,2193,LoE 180 S2,Float Glass - 5mm,2003,,4mm Clear,2027,LoEÂ² 270 S5,Ar90,0.2922,0.0515,19.44,0.3967,0.6018,0.1894,81.87,-5.18,4.74,50.75,-5.87,-2.89,0.0593,Yes,No,,
EnthermalPlus,C180 5mm / Argon 11.85mm / Clear 5mm / Vacuum 0.25mm / C272 4mm,25.4,5mm Clear,2193,LoE 180 S2,Float Glass - 5mm,2003,,4 mm Clear,2012,LoEÂ² 272 S5,Ar90,0.3116,0.0549,18.22,0.4233,0.621,0.1778,82.87,-4.06,4.55,49.34,-2.63,-4.03,0.072,Yes,No,,
EnthermalPlus,C180 5mm / Argon 11.85mm / Clear 5mm / Vacuum 0.25mm / C366 4mm,25.4,5mm Clear,2193,LoE 180 S2,Float Glass - 5mm,2003,,4mm Clear,2155,LoEÂ³ 366 S5,Ar90,0.2474,0.0436,22.95,0.3458,0.5594,0.181,79.52,-7.15,5.02,49.72,-1.24,-4.87,0.0217,Yes,No,,
EnthermalPlus,C180 5mm / Argon 11.82mm / Clear 5mm / Vacuum 0.25mm / SB60 4mm,25.37,5mm Clear,2193,LoE 180 S2,Clear Float Glass,414,,Clear  4mm,5282,SolarbanÂ® 60 S5,Ar90,0.2911,0.0513,19.5,0.4082,0.6192,0.1798,82.79,-5.15,4.9,49.56,-3.11,-3.45,0.0846,Yes,No,,
EnthermalPlus,C180 5mm / Argon 11.82mm / Clear 5mm / Vacuum 0.25mm / SB70 4mm,25.37,5mm Clear,2193,LoE 180 S2,Clear Float Glass,414,,SolarbanÂ® 70 glass  4mm,5433,SolarbanÂ® 70 S5,Ar90,0.2411,0.0425,23.55,0.3214,0.567,0.1947,79.9,-6.95,6.36,51.38,-2.8,-6.68,0.0312,Yes,No,,
EnthermalPlus,C180 5mm / Argon 11.45mm / Clear 5mm / Vacuum 0.25mm / LUMI 4mm,25.4,5mm Clear,2193,LoE 180 S2,SGG PLANICLEAR 5mm,21012,,SGG ECLAZ II 4mm,20754,ECLAZ II S5,Ar90,0.3237,0.057,17.54,0.5305,0.7219,0.1773,88.0,-3.52,4.13,49.35,-1.42,-6.2,0.1851,Yes,Yes,0.535827,0.337467
EnthermalPlus,C270 5mm / Argon 11.85mm / Clear 5mm / Vacuum 0.25mm / C180 4mm,25.4,5mm Clear,2028,LoEÂ² 270 S2,Float Glass - 5mm,2003,,4mm Clear,2192,LoE 180 S5,Ar90,0.3722,0.0655,15.26,0.3123,0.6011,0.157,81.83,-5.15,4.77,46.68,-3.67,-3.67,0.0598,Yes,No,,
EnthermalPlus,C270 5mm / Argon 11.85mm / Clear 5mm / Vacuum 0.25mm / C270 4mm,25.4,5mm Clear,2028,LoEÂ² 270 S2,Float Glass - 5mm,2003,,4mm Clear,2027,LoEÂ² 270 S5,Ar90,0.2883,0.0508,19.7,0.2921,0.5283,0.1493,77.7,-6.14,5.03,45.58,-7.14,0.13,0.0327,Yes,No,,
EnthermalPlus,C270 5mm / Argon 11.85mm / Clear 5mm / Vacuum 0.25mm / C272 4mm,25.4,5mm Clear,2028,LoEÂ² 270 S2,Float Glass - 5mm,2003,,4 mm Clear,2012,LoEÂ² 272 S5,Ar90,0.3072,0.0541,18.48,0.3014,0.5451,0.1402,78.67,-5.11,4.85,44.29,-4.2,-0.85,0.0402,Yes,No,,
EnthermalPlus,C270 5mm / Argon 11.85mm / Clear 5mm / Vacuum 0.25mm / C366 4mm,25.4,5mm Clear,2028,LoEÂ² 270 S2,Float Glass - 5mm,2003,,4mm Clear,2155,LoEÂ³ 366 S5,Ar90,0.2446,0.0431,23.22,0.2717,0.4913,0.1427,75.47,-7.93,5.32,44.62,-3.04,-1.63,0.0116,Yes,No,,
EnthermalPlus,C270 5mm / Argon 11.82mm / Clear 5mm / Vacuum 0.25mm / SB60 4mm,25.37,5mm Clear,2028,LoEÂ² 270 S2,Clear Float Glass,414,,Clear  4mm,5282,SolarbanÂ® 60 S5,Ar90,0.2873,0.0506,19.76,0.295,0.5436,0.1418,78.59,-6.14,5.18,44.5,-4.6,-0.31,0.0447,Yes,No,,
EnthermalPlus,C270 5mm / Argon 11.82mm / Clear 5mm / Vacuum 0.25mm / SB70 4mm,25.37,5mm Clear,2028,LoEÂ² 270 S2,Clear Float Glass,414,,SolarbanÂ® 70 glass  4mm,5433,SolarbanÂ® 70 S5,Ar90,0.2384,0.042,23.82,0.2545,0.498,0.1532,75.83,-7.78,6.73,46.13,-4.57,-3.33,0.0163,Yes,No,,
EnthermalPlus,C270 5mm / Argon 11.45mm / Clear 5mm / Vacuum 0.25mm / LUMI 4mm,25.4,5mm Clear,2028,LoEÂ² 270 S2,SGG PLANICLEAR 5mm,21012,,SGG ECLAZ II 4mm,20754,ECLAZ II S5,Ar90,0.3192,0.0562,17.79,0.3236,0.6335,0.1399,83.56,-4.73,4.53,44.3,-3.07,-2.87,0.0912,Yes,Yes,0.332003,0.332050
EnthermalPlus,C272 5mm / Argon 11.85mm / Clear 5mm / Vacuum 0.25mm / C180 4mm,25.4,5 mm Clear,2013,LoEÂ² 272 S2,Float Glass - 5mm,2003,,4mm Clear,2192,LoE 180 S5,Ar90,0.3736,0.0658,15.2,0.3521,0.621,0.1456,82.87,-4.06,4.55,45.08,-1.58,-4.19,0.072,Yes,No,,
EnthermalPlus,C272 5mm / Argon 11.85mm / Clear 5mm / Vacuum 0.25mm / C270 4mm,25.4,5 mm Clear,2013,LoEÂ² 272 S2,Float Glass - 5mm,2003,,4mm Clear,2027,LoEÂ² 270 S5,Ar90,0.2891,0.0509,19.64,0.3187,0.5457,0.1373,78.7,-5.14,4.82,43.83,-5.52,0.25,0.0398,Yes,No,,
EnthermalPlus,C272 5mm / Argon 11.85mm / Clear 5mm / Vacuum 0.25mm / C272 4mm,25.4,5 mm Clear,2013,LoEÂ² 272 S2,Float Glass - 5mm,2003,,4 mm Clear,2012,LoEÂ² 272 S5,Ar90,0.3082,0.0543,18.42,0.3311,0.5634,0.1278,79.69,-4.11,4.63,42.39,-2.2,-0.9,0.0498,Yes,No,,
EnthermalPlus,C272 5mm / Argon 11.85mm / Clear 5mm / Vacuum 0.25mm / C366 4mm,25.4,5 mm Clear,2013,LoEÂ² 272 S2,Float Glass - 5mm,2003,,4mm Clear,2155,LoEÂ³ 366 S5,Ar90,0.2452,0.0432,23.16,0.2913,0.5077,0.1304,76.45,-7.07,5.16,42.78,-0.83,-1.85,0.0142,Yes,No,,
EnthermalPlus,C272 5mm / Argon 11.82mm / Clear 5mm / Vacuum 0.25mm / SB60 4mm,25.37,5 mm Clear,2013,LoEÂ² 272 S2,Clear Float Glass,414,,Clear  4mm,5282,SolarbanÂ® 60 S5,Ar90,0.2882,0.0507,19.71,0.3231,0.5618,0.1295,79.61,-5.16,4.96,42.63,-2.68,-0.27,0.054,Yes,No,,
EnthermalPlus,C272 5mm / Argon 11.82mm / Clear 5mm / Vacuum 0.25mm / SB70 4mm,25.37,5 mm Clear,2013,LoEÂ² 272 S2,Clear Float Glass,414,,SolarbanÂ® 70 glass  4mm,5433,SolarbanÂ® 70 S5,Ar90,0.239,0.0421,23.76,0.2718,0.5143,0.1417,76.8,-6.87,6.55,44.47,-2.45,-3.91,0.0204,Yes,No,,
EnthermalPlus,C272 5mm / Argon 11.45mm / Clear 5mm / Vacuum 0.25mm / LUMI 4mm,25.4,5 mm Clear,2013,LoEÂ² 272 S2,SGG PLANICLEAR 5mm,21012,,SGG ECLAZ II 4mm,20754,ECLAZ II S5,Ar90,0.3202,0.0564,17.73,0.365,0.6549,0.1274,84.65,-3.66,4.3,42.4,-0.91,-3.23,0.1088,Yes,Yes,0.372990,0.333264
EnthermalPlus,C340 5mm / Argon 11.85mm / Clear 5mm / Vacuum 0.25mm / C180 4mm,25.4,5mm Clear,2166,LoEÂ³ 340 S2,Float Glass - 5mm,2003,,4mm Clear,2192,LoE 180 S5,Ar90,0.3708,0.0653,15.31,0.1461,0.3363,0.1432,64.98,-9.74,-3.65,44.93,-6.31,-13.6,0.0093,Yes,No,,
EnthermalPlus,C340 5mm / Argon 11.85mm / Clear 5mm / Vacuum 0.25mm / C270 4mm,25.4,5mm Clear,2166,LoEÂ³ 340 S2,Float Glass - 5mm,2003,,4mm Clear,2027,LoEÂ² 270 S5,Ar90,0.2874,0.0506,19.76,0.1428,0.2958,0.1408,61.58,-10.24,-3.04,44.55,-7.5,-12.2,0.0049,Yes,No,,
EnthermalPlus,C340 5mm / Argon 11.85mm / Clear 5mm / Vacuum 0.25mm / C272 4mm,25.4,5mm Clear,2166,LoEÂ³ 340 S2,Float Glass - 5mm,2003,,4 mm Clear,2012,LoEÂ² 272 S5,Ar90,0.3063,0.0539,18.54,0.146,0.3048,0.1377,62.34,-9.49,-3.22,44.09,-6.47,-12.45,0.0061,Yes,No,,
EnthermalPlus,C340 5mm / Argon 11.85mm / Clear 5mm / Vacuum 0.25mm / C366 4mm,25.4,5mm Clear,2166,LoEÂ³ 340 S2,Float Glass - 5mm,2003,,4mm Clear,2155,LoEÂ³ 366 S5,Ar90,0.2439,0.043,23.28,0.1388,0.2755,0.1384,59.77,-11.23,-2.88,44.18,-6.12,-12.7,0.0018,Yes,No,,
EnthermalPlus,C340 5mm / Argon 11.82mm / Clear 5mm / Vacuum 0.25mm / SB60 4mm,25.37,5mm Clear,2166,LoEÂ³ 340 S2,Clear Float Glass,414,,Clear  4mm,5282,SolarbanÂ® 60 S5,Ar90,0.2864,0.0504,19.82,0.1434,0.3042,0.1382,62.3,-10.33,-2.94,44.16,-6.56,-12.3,0.0068,Yes,No,,
EnthermalPlus,C340 5mm / Argon 11.82mm / Clear 5mm / Vacuum 0.25mm / SB70 4mm,25.37,5mm Clear,2166,LoEÂ³ 340 S2,Clear Float Glass,414,,SolarbanÂ® 70 glass  4mm,5433,SolarbanÂ® 70 S5,Ar90,0.2378,0.0419,23.88,0.1324,0.2792,0.142,60.06,-11.21,-1.6,44.73,-6.72,-13.22,0.0027,Yes,No,,
EnthermalPlus,C340 5mm / Argon 11.45mm / Clear 5mm / Vacuum 0.25mm / LUMI 4mm,25.4,5mm Clear,2166,LoEÂ³ 340 S2,SGG PLANICLEAR 5mm,21012,,SGG ECLAZ II 4mm,20754,ECLAZ II S5,Ar90,0.3182,0.056,17.85,0.1498,0.354,0.1376,66.39,-9.57,-3.95,44.11,-6.02,-13.17,0.0144,Yes,Yes,0.162690,0.330819
EnthermalPlus,C366 5mm / Argon 11.85mm / Clear 5mm / Vacuum 0.25mm / C180 4mm,25.4,5mm Clear,2156,LoEÂ³ 366 S2,Float Glass - 5mm,2003,,4mm Clear,2192,LoE 180 S5,Ar90,0.369,0.065,15.39,0.2347,0.5588,0.142,79.48,-7.12,5.06,44.57,-2.23,-4.59,0.0218,Yes,No,,
EnthermalPlus,C366 5mm / Argon 11.85mm / Clear 5mm / Vacuum 0.25mm / C270 4mm,25.4,5mm Clear,2156,LoEÂ³ 366 S2,Float Glass - 5mm,2003,,4mm Clear,2027,LoEÂ² 270 S5,Ar90,0.2863,0.0504,19.83,0.2323,0.4913,0.1354,75.47,-7.93,5.32,43.56,-5.17,-1.41,0.0116,Yes,No,,
EnthermalPlus,C366 5mm / Argon 11.85mm / Clear 5mm / Vacuum 0.25mm / C272 4mm,25.4,5mm Clear,2156,LoEÂ³ 366 S2,Float Glass - 5mm,2003,,4 mm Clear,2012,LoEÂ² 272 S5,Ar90,0.305,0.0537,18.62,0.2368,0.5071,0.1274,76.41,-7.04,5.2,42.35,-2.38,-2.31,0.0143,Yes,No,,
EnthermalPlus,C366 5mm / Argon 11.85mm / Clear 5mm / Vacuum 0.25mm / C366 4mm,25.4,5mm Clear,2156,LoEÂ³ 366 S2,Float Glass - 5mm,2003,,4mm Clear,2155,LoEÂ³ 366 S5,Ar90,0.2431,0.0428,23.36,0.2261,0.4575,0.1294,73.32,-9.51,5.49,42.64,-1.51,-2.91,0.0042,Yes,No,,
EnthermalPlus,C366 5mm / Argon 11.82mm / Clear 5mm / Vacuum 0.25mm / SB60 4mm,25.37,5mm Clear,2156,LoEÂ³ 366 S2,Clear Float Glass,414,,Clear  4mm,5282,SolarbanÂ® 60 S5,Ar90,0.2853,0.0503,19.9,0.233,0.5057,0.1289,76.34,-8.03,5.5,42.55,-2.7,-1.84,0.016,Yes,No,,
