Repository: Ranojoyd80/enthermal-IGconfigurator_v2

File: Data_Pipeline/1_Source_CSVs/IG_Config_EnthermalPlus_Outboard_Dataset_07-07-26.csv (part 6 of 13)
Product Type,Comment,Total Thickness (mm),Outer Lite (Name_Thickness mm),Outer Lite NFRC ID,Outer Lite Low-E,Middle Lite (Name_Thickness mm),Middle Lite NFRC ID,Middle Lite Low-E,Inner Lite (Name_Thickness mm),Inner Lite NFRC ID,Inner Lite Low-E,Gas Fill,U-value NFRC (W/mÂ²K),U-value NFRC (BTU/hrftF),R-value NFRC,SHGC,Tvis (Visible Transmittance),Exterior Visible Reflectance,Transmitted Color L*,Transmitted Color a*,Transmitted Color b*,Exterior Reflected Color L*,Exterior Reflected Color a*,Exterior Reflected Color b*,T-UV,NFRC,CEN,g-factor,U-value CEN (W/m²K)
EnthermalPlus,ZEN 6mm / Vacuum 0.25mm / Clear 6mm / Argon 8.45mm / C366 5mm,25.4,SGG ECLAZ ONE II 6mm,20764,ECLAZ ONE II S2,SGG PLANICLEAR 6mm,21013,,5mm Clear,2156,LoEÂ³ 366 S5,Ar90,0.2656,0.0468,21.38,0.3797,0.553,0.2022,79.11,-7.14,6.0,52.3,-0.84,-6.37,0.0301,Yes,Yes,0.380723,0.273260
EnthermalPlus,ZEN 6mm / Vacuum 0.25mm / Clear 6mm / Argon 8.48mm / SB60 5mm,25.43,SGG ECLAZ ONE II 6mm,20764,ECLAZ ONE II S2,SGG PLANICLEAR 6mm,21013,,Clear  5mm,5283,SolarbanÂ® 60 S5,Ar90,0.2666,0.047,21.3,0.4287,0.6218,0.2009,82.9,-4.88,5.68,52.14,-2.31,-5.14,0.1201,Yes,No,,
EnthermalPlus,ZEN 6mm / Vacuum 0.25mm / Clear 6mm / Argon 8.48mm / SB70 5mm,25.43,SGG ECLAZ ONE II 6mm,20764,ECLAZ ONE II S2,SGG PLANICLEAR 6mm,21013,,SolarbanÂ® 70 glass  5mm,5434,SolarbanÂ® 70 S5,Ar90,0.2653,0.0467,21.4,0.3609,0.5696,0.216,80.02,-6.66,7.11,53.85,-2.04,-8.0,0.0431,Yes,No,,
EnthermalPlus,ZEN 6mm / Vacuum 0.25mm / Clear 6mm / Argon 8.15mm / LUMI 5mm,25.4,SGG ECLAZ ONE II 6mm,20764,ECLAZ ONE II S2,SGG PLANICLEAR 6mm,21013,,SGG ECLAZ II 5mm,20755,ECLAZ II S5,Ar90,0.2686,0.0473,21.14,0.4789,0.7111,0.1985,87.45,-3.94,5.07,51.96,-1.12,-7.48,0.2502,Yes,Yes,0.481162,0.276339
EnthermalPlus,SKN183 6mm / Vacuum 0.25mm / Clear 6mm / Argon 8.45mm / C180 5mm,25.4,SGG COOL-LITE SKN 183 II 6mm,20896,COOL-LITE SKN 183 II S2,SGG PLANICLEAR 6mm,21013,,5mm Clear,2193,LoE 180 S5,Ar90,0.2544,0.0448,22.32,0.3239,0.647,0.1623,84.28,-4.75,4.19,47.5,-2.12,-9.21,0.1222,Yes,Yes,0.329304,0.260410
EnthermalPlus,SKN183 6mm / Vacuum 0.25mm / Clear 6mm / Argon 8.45mm / C270 5mm,25.4,SGG COOL-LITE SKN 183 II 6mm,20896,COOL-LITE SKN 183 II S2,SGG PLANICLEAR 6mm,21013,,5mm Clear,2028,LoEÂ² 270 S5,Ar90,0.2523,0.0444,22.51,0.3163,0.568,0.1531,80.01,-5.8,4.62,46.22,-6.1,-5.36,0.0617,Yes,Yes,0.321034,0.258268
EnthermalPlus,SKN183 6mm / Vacuum 0.25mm / Clear 6mm / Argon 8.45mm / C272 5mm,25.4,SGG COOL-LITE SKN 183 II 6mm,20896,COOL-LITE SKN 183 II S2,SGG PLANICLEAR 6mm,21013,,5 mm Clear,2013,LoEÂ² 272 S5,Ar90,0.2527,0.0445,22.47,0.3229,0.5869,0.1428,81.04,-4.78,4.4,44.77,-2.74,-6.56,0.0747,Yes,Yes,0.327700,0.258745
EnthermalPlus,SKN183 6mm / Vacuum 0.25mm / Clear 6mm / Argon 8.45mm / C366 5mm,25.4,SGG COOL-LITE SKN 183 II 6mm,20896,COOL-LITE SKN 183 II S2,SGG PLANICLEAR 6mm,21013,,5mm Clear,2156,LoEÂ³ 366 S5,Ar90,0.2512,0.0442,22.6,0.3022,0.5284,0.1456,77.73,-7.64,4.92,45.14,-1.42,-7.37,0.0227,Yes,Yes,0.306695,0.257181
EnthermalPlus,SKN183 6mm / Vacuum 0.25mm / Clear 6mm / Argon 8.48mm / SB60 5mm,25.43,SGG COOL-LITE SKN 183 II 6mm,20896,COOL-LITE SKN 183 II S2,SGG PLANICLEAR 6mm,21013,,Clear  5mm,5283,SolarbanÂ® 60 S5,Ar90,0.2521,0.0444,22.52,0.3228,0.5939,0.1445,81.44,-5.54,4.57,44.98,-2.95,-5.99,0.0891,Yes,No,,
EnthermalPlus,SKN183 6mm / Vacuum 0.25mm / Clear 6mm / Argon 8.48mm / SB70 5mm,25.43,SGG COOL-LITE SKN 183 II 6mm,20896,COOL-LITE SKN 183 II S2,SGG PLANICLEAR 6mm,21013,,SolarbanÂ® 70 glass  5mm,5434,SolarbanÂ® 70 S5,Ar90,0.2509,0.0442,22.63,0.2892,0.544,0.1581,78.6,-7.17,6.1,46.9,-2.89,-9.13,0.0335,Yes,No,,
EnthermalPlus,SKN183 6mm / Vacuum 0.25mm / Clear 6mm / Argon 8.15mm / LUMI 5mm,25.4,SGG COOL-LITE SKN 183 II 6mm,20896,COOL-LITE SKN 183 II S2,SGG PLANICLEAR 6mm,21013,,SGG ECLAZ II 5mm,20755,ECLAZ II S5,Ar90,0.2539,0.0447,22.37,0.3324,0.679,0.1424,85.92,-4.71,3.95,44.77,-1.55,-8.63,0.1837,Yes,Yes,0.337919,0.259897
EnthermalPlus,XTREME 6mm / Vacuum 0.25mm / Clear 6mm / Argon 8.45mm / C180 5mm,25.4,SGG COOL-LITE XTREME 61-29 II 6mm,20980,COOL-LITE XTREME 61-29 II S2,SGG PLANICLEAR 6mm,21013,,5mm Clear,2193,LoE 180 S5,Ar90,0.2615,0.0461,21.71,0.22,0.5301,0.1385,77.96,-6.38,1.52,44.24,-2.84,-7.89,0.101,Yes,Yes,0.228767,0.268408
EnthermalPlus,XTREME 6mm / Vacuum 0.25mm / Clear 6mm / Argon 8.45mm / C270 5mm,25.4,SGG COOL-LITE XTREME 61-29 II 6mm,20980,COOL-LITE XTREME 61-29 II S2,SGG PLANICLEAR 6mm,21013,,5mm Clear,2028,LoEÂ² 270 S5,Ar90,0.2593,0.0457,21.9,0.2241,0.4656,0.1323,73.97,-7.14,2.04,43.26,-6.03,-4.54,0.052,Yes,Yes,0.232191,0.266129
EnthermalPlus,XTREME 6mm / Vacuum 0.25mm / Clear 6mm / Argon 8.45mm / C272 5mm,25.4,SGG COOL-LITE XTREME 61-29 II 6mm,20980,COOL-LITE XTREME 61-29 II S2,SGG PLANICLEAR 6mm,21013,,5 mm Clear,2013,LoEÂ² 272 S5,Ar90,0.2598,0.0458,21.86,0.2263,0.4806,0.1252,74.91,-6.19,1.77,42.16,-3.39,-5.37,0.0631,Yes,Yes,0.234528,0.266637
EnthermalPlus,XTREME 6mm / Vacuum 0.25mm / Clear 6mm / Argon 8.45mm / C366 5mm,25.4,SGG COOL-LITE XTREME 61-29 II 6mm,20980,COOL-LITE XTREME 61-29 II S2,SGG PLANICLEAR 6mm,21013,,5mm Clear,2156,LoEÂ³ 366 S5,Ar90,0.2582,0.0455,21.99,0.2217,0.4333,0.1268,71.84,-8.64,2.42,42.41,-2.49,-6.14,0.019,Yes,Yes,0.229537,0.264974
EnthermalPlus,XTREME 6mm / Vacuum 0.25mm / Clear 6mm / Argon 8.48mm / SB60 5mm,25.43,SGG COOL-LITE XTREME 61-29 II 6mm,20980,COOL-LITE XTREME 61-29 II S2,SGG PLANICLEAR 6mm,21013,,Clear  5mm,5283,SolarbanÂ® 60 S5,Ar90,0.2591,0.0456,21.91,0.2266,0.4864,0.1263,75.29,-6.92,1.93,42.31,-3.51,-4.92,0.0743,Yes,No,,
EnthermalPlus,XTREME 6mm / Vacuum 0.25mm / Clear 6mm / Argon 8.48mm / SB70 5mm,25.43,SGG COOL-LITE XTREME 61-29 II 6mm,20980,COOL-LITE XTREME 61-29 II S2,SGG PLANICLEAR 6mm,21013,,SolarbanÂ® 70 glass  5mm,5434,SolarbanÂ® 70 S5,Ar90,0.2579,0.0454,22.02,0.2144,0.4463,0.1353,72.67,-8.24,3.56,43.73,-3.66,-7.82,0.0278,Yes,No,,
EnthermalPlus,XTREME 6mm / Vacuum 0.25mm / Clear 6mm / Argon 8.15mm / LUMI 5mm,25.4,SGG COOL-LITE XTREME 61-29 II 6mm,20980,COOL-LITE XTREME 61-29 II S2,SGG PLANICLEAR 6mm,21013,,SGG ECLAZ II 5mm,20755,ECLAZ II S5,Ar90,0.261,0.046,21.75,0.227,0.5559,0.125,79.47,-6.31,1.22,42.18,-2.39,-7.04,0.1507,Yes,Yes,0.235793,0.267862
EnthermalPlus,SB60 Solexia 6mm / Vacuum 0.25mm / Clear 6mm / Argon 9.01mm / C180 5mm,25.46,SolexiaÂ®  6mm,5254,SolarbanÂ® 60 S2,Clear Float Glass,415,,5mm Clear,2193,LoE 180 S5,Ar90,0.3003,0.0529,18.91,0.2613,0.5302,0.1223,77.86,-10.53,5.51,41.65,-6.1,-2.36,0.0461,Yes,No,,
EnthermalPlus,SB60 Solexia 6mm / Vacuum 0.25mm / Clear 6mm / Argon 9.01mm / C270 5mm,25.46,SolexiaÂ®  6mm,5254,SolarbanÂ® 60 S2,Clear Float Glass,415,,5mm Clear,2028,LoEÂ² 270 S5,Ar90,0.297,0.0523,19.12,0.2571,0.4658,0.1164,73.88,-11.13,5.75,40.66,-9.04,1.01,0.0252,Yes,No,,
EnthermalPlus,SB60 Solexia 6mm / Vacuum 0.25mm / Clear 6mm / Argon 9.01mm / C272 5mm,25.46,SolexiaÂ®  6mm,5254,SolarbanÂ® 60 S2,Clear Float Glass,415,,5 mm Clear,2013,LoEÂ² 272 S5,Ar90,0.2978,0.0524,19.07,0.2618,0.4812,0.109,74.85,-10.29,5.56,39.41,-6.11,0.04,0.0307,Yes,No,,
EnthermalPlus,SB60 Solexia 6mm / Vacuum 0.25mm / Clear 6mm / Argon 9.01mm / C366 5mm,25.46,SolexiaÂ®  6mm,5254,SolarbanÂ® 60 S2,Clear Float Glass,415,,5mm Clear,2156,LoEÂ³ 366 S5,Ar90,0.2953,0.052,19.23,0.2489,0.4339,0.1107,71.78,-12.66,6.05,39.69,-5.09,-0.7,0.0089,Yes,No,,
EnthermalPlus,SB60 Solexia 6mm / Vacuum 0.25mm / Clear 6mm / Argon 9.04mm / SB60 5mm,25.49,SolexiaÂ®  6mm,5254,SolarbanÂ® 60 S2,Clear Float Glass,415,,Clear  5mm,5283,SolarbanÂ® 60 S5,Ar90,0.2968,0.0523,19.13,0.2618,0.4871,0.1102,75.23,-11.02,5.72,39.58,-6.25,0.52,0.0349,Yes,No,,
EnthermalPlus,SB60 Solexia 6mm / Vacuum 0.25mm / Clear 6mm / Argon 9.04mm / SB70 5mm,25.49,SolexiaÂ®  6mm,5254,SolarbanÂ® 60 S2,Clear Float Glass,415,,SolarbanÂ® 70 glass  5mm,5434,SolarbanÂ® 70 S5,Ar90,0.2949,0.0519,19.25,0.24,0.4464,0.1196,72.58,-12.28,7.22,41.19,-6.69,-2.15,0.0128,Yes,No,,
EnthermalPlus,SB60 Solexia 6mm / Vacuum 0.25mm / Clear 6mm / Argon 8.71mm / LUMI 5mm,25.46,SolexiaÂ®  6mm,5254,SolarbanÂ® 60 S2,Clear Float Glass,415,,SGG ECLAZ II 5mm,20755,ECLAZ II S5,Ar90,0.2994,0.0527,18.96,0.2681,0.5567,0.1087,79.41,-10.59,5.24,39.4,-5.16,-1.73,0.0671,Yes,No,,
EnthermalPlus,SB60 Solarbronze 6mm / Vacuum 0.25mm / Clear 6mm / Argon 9.01mm / C180 5mm,25.46,SolarbronzeÂ®  6mm,5274,SolarbanÂ® 60 S2,Clear Float Glass,415,,5mm Clear,2193,LoE 180 S5,Ar90,0.3003,0.0529,18.91,0.2227,0.3643,0.0803,66.53,-0.86,8.52,33.93,0.4,0.01,0.0383,Yes,No,,
EnthermalPlus,SB60 Solarbronze 6mm / Vacuum 0.25mm / Clear 6mm / Argon 9.01mm / C270 5mm,25.46,SolarbronzeÂ®  6mm,5274,SolarbanÂ® 60 S2,Clear Float Glass,415,,5mm Clear,2028,LoEÂ² 270 S5,Ar90,0.297,0.0523,19.12,0.2133,0.3198,0.0773,63.02,-1.84,8.54,33.28,-1.4,1.83,0.021,Yes,No,,
EnthermalPlus,SB60 Solarbronze 6mm / Vacuum 0.25mm / Clear 6mm / Argon 9.01mm / C272 5mm,25.46,SolarbronzeÂ®  6mm,5274,SolarbanÂ® 60 S2,Clear Float Glass,415,,5 mm Clear,2013,LoEÂ² 272 S5,Ar90,0.2978,0.0524,19.07,0.2182,0.3308,0.0741,63.9,-1.02,8.41,32.61,0.1,1.2,0.0257,Yes,No,,
EnthermalPlus,SB60 Solarbronze 6mm / Vacuum 0.25mm / Clear 6mm / Argon 9.01mm / C366 5mm,25.46,SolarbronzeÂ®  6mm,5274,SolarbanÂ® 60 S2,Clear Float Glass,415,,5mm Clear,2156,LoEÂ³ 366 S5,Ar90,0.2953,0.052,19.23,0.2019,0.2974,0.0752,61.13,-3.54,8.74,32.82,0.71,0.87,0.0075,Yes,No,,
EnthermalPlus,SB60 Solarbronze 6mm / Vacuum 0.25mm / Clear 6mm / Argon 9.04mm / SB60 5mm,25.49,SolarbronzeÂ®  6mm,5274,SolarbanÂ® 60 S2,Clear Float Glass,415,,Clear  5mm,5283,SolarbanÂ® 60 S5,Ar90,0.2968,0.0523,19.13,0.2178,0.3346,0.0747,64.21,-1.6,8.55,32.72,-0.03,1.51,0.029,Yes,No,,
EnthermalPlus,SB60 Solarbronze 6mm / Vacuum 0.25mm / Clear 6mm / Argon 9.04mm / SB70 5mm,25.49,SolarbronzeÂ®  6mm,5274,SolarbanÂ® 60 S2,Clear Float Glass,415,,SolarbanÂ® 70 glass  5mm,5434,SolarbanÂ® 70 S5,Ar90,0.2949,0.0519,19.25,0.194,0.3062,0.079,61.85,-3.11,9.78,33.65,0.08,-0.04,0.0107,Yes,No,,
EnthermalPlus,SB60 Solarbronze 6mm / Vacuum 0.25mm / Clear 6mm / Argon 8.71mm / LUMI 5mm,25.46,SolarbronzeÂ®  6mm,5274,SolarbanÂ® 60 S2,Clear Float Glass,415,,SGG ECLAZ II 5mm,20755,ECLAZ II S5,Ar90,0.2994,0.0527,18.96,0.2273,0.3826,0.074,67.9,-0.77,8.34,32.59,0.59,0.21,0.0556,Yes,No,,
EnthermalPlus,SB60 Solargray 6mm / Vacuum 0.25mm / Clear 6mm / Argon 9.01mm / C180 5mm,25.46,SolargrayÂ®  6mm,5289,SolarbanÂ® 60 S2,Clear Float Glass,415,,5mm Clear,2193,LoE 180 S5,Ar90,0.3003,0.0529,18.91,0.1935,0.3046,0.0692,61.94,-3.02,2.0,31.64,-0.14,-3.22,0.0369,Yes,No,,
EnthermalPlus,SB60 Solargray 6mm / Vacuum 0.25mm / Clear 6mm / Argon 9.01mm / C270 5mm,25.46,SolargrayÂ®  6mm,5289,SolarbanÂ® 60 S2,Clear Float Glass,415,,5mm Clear,2028,LoEÂ² 270 S5,Ar90,0.297,0.0523,19.12,0.1856,0.2675,0.0672,58.63,-3.83,2.31,31.15,-1.69,-1.22,0.0203,Yes,No,,
EnthermalPlus,SB60 Solargray 6mm / Vacuum 0.25mm / Clear 6mm / Argon 9.01mm / C272 5mm,25.46,SolargrayÂ®  6mm,5289,SolarbanÂ® 60 S2,Clear Float Glass,415,,5 mm Clear,2013,LoEÂ² 272 S5,Ar90,0.2978,0.0524,19.07,0.1898,0.2766,0.0649,59.45,-3.06,2.09,30.6,-0.44,-1.69,0.0249,Yes,No,,
EnthermalPlus,SB60 Solargray 6mm / Vacuum 0.25mm / Clear 6mm / Argon 9.01mm / C366 5mm,25.46,SolargrayÂ®  6mm,5289,SolarbanÂ® 60 S2,Clear Float Glass,415,,5mm Clear,2156,LoEÂ³ 366 S5,Ar90,0.2953,0.052,19.23,0.1757,0.2489,0.0656,56.87,-5.39,2.7,30.76,0.1,-2.1,0.0072,Yes,No,,
EnthermalPlus,SB60 Solargray 6mm / Vacuum 0.25mm / Clear 6mm / Argon 9.04mm / SB60 5mm,25.49,SolargrayÂ®  6mm,5289,SolarbanÂ® 60 S2,Clear Float Glass,415,,Clear  5mm,5283,SolarbanÂ® 60 S5,Ar90,0.2968,0.0523,19.13,0.1896,0.2798,0.0653,59.76,-3.64,2.22,30.68,-0.56,-1.43,0.0281,Yes,No,,
EnthermalPlus,SB60 Solargray 6mm / Vacuum 0.25mm / Clear 6mm / Argon 9.04mm / SB70 5mm,25.49,SolargrayÂ®  6mm,5289,SolarbanÂ® 60 S2,Clear Float Glass,415,,SolarbanÂ® 70 glass  5mm,5434,SolarbanÂ® 70 S5,Ar90,0.2949,0.0519,19.25,0.1686,0.2561,0.0684,57.53,-5.05,3.64,31.44,-0.25,-3.17,0.0103,Yes,No,,
EnthermalPlus,SB60 Solargray 6mm / Vacuum 0.25mm / Clear 6mm / Argon 8.71mm / LUMI 5mm,25.46,SolargrayÂ®  6mm,5289,SolarbanÂ® 60 S2,Clear Float Glass,415,,SGG ECLAZ II 5mm,20755,ECLAZ II S5,Ar90,0.2994,0.0527,18.96,0.1975,0.3199,0.0648,63.24,-2.95,1.71,30.59,0.02,-2.63,0.0536,Yes,No,,
EnthermalPlus,SB60 Optigray 6mm / Vacuum 0.25mm / Clear 6mm / Argon 9.01mm / C180 5mm,25.46,OptigrayÂ®  6mm,5265,SolarbanÂ® 60 S2,Clear Float Glass,415,,5mm Clear,2193,LoE 180 S5,Ar90,0.3004,0.0529,18.91,0.2461,0.4314,0.0953,71.55,-5.22,4.18,37.0,-1.7,-3.1,0.0486,Yes,No,,
EnthermalPlus,SB60 Optigray 6mm / Vacuum 0.25mm / Clear 6mm / Argon 9.01mm / C270 5mm,25.46,OptigrayÂ®  6mm,5265,SolarbanÂ® 60 S2,Clear Float Glass,415,,5mm Clear,2028,LoEÂ² 270 S5,Ar90,0.297,0.0523,19.12,0.238,0.3788,0.0913,67.83,-6.04,4.43,36.2,-4.11,-0.26,0.0266,Yes,No,,
EnthermalPlus,SB60 Optigray 6mm / Vacuum 0.25mm / Clear 6mm / Argon 9.01mm / C272 5mm,25.46,OptigrayÂ®  6mm,5265,SolarbanÂ® 60 S2,Clear Float Glass,415,,5 mm Clear,2013,LoEÂ² 272 S5,Ar90,0.2978,0.0524,19.07,0.2431,0.3916,0.0866,68.74,-5.2,4.23,35.29,-1.99,-1.01,0.0326,Yes,No,,
EnthermalPlus,SB60 Optigray 6mm / Vacuum 0.25mm / Clear 6mm / Argon 9.01mm / C366 5mm,25.46,OptigrayÂ®  6mm,5265,SolarbanÂ® 60 S2,Clear Float Glass,415,,5mm Clear,2156,LoEÂ³ 366 S5,Ar90,0.2954,0.052,19.22,0.2271,0.3526,0.0879,65.85,-7.69,4.77,35.53,-1.16,-1.62,0.0094,Yes,No,,
EnthermalPlus,SB60 Optigray 6mm / Vacuum 0.25mm / Clear 6mm / Argon 9.04mm / SB60 5mm,25.49,OptigrayÂ®  6mm,5265,SolarbanÂ® 60 S2,Clear Float Glass,415,,Clear  5mm,5283,SolarbanÂ® 60 S5,Ar90,0.2968,0.0523,19.13,0.2429,0.3962,0.0874,69.09,-5.85,4.37,35.42,-2.14,-0.62,0.0369,Yes,No,,
EnthermalPlus,SB60 Optigray 6mm / Vacuum 0.25mm / Clear 6mm / Argon 9.04mm / SB70 5mm,25.49,OptigrayÂ®  6mm,5265,SolarbanÂ® 60 S2,Clear Float Glass,415,,SolarbanÂ® 70 glass  5mm,5434,SolarbanÂ® 70 S5,Ar90,0.295,0.0519,19.25,0.2183,0.3628,0.0936,66.6,-7.3,5.85,36.65,-2.04,-3.02,0.0135,Yes,No,,
EnthermalPlus,SB60 Optigray 6mm / Vacuum 0.25mm / Clear 6mm / Argon 8.71mm / LUMI 5mm,25.46,OptigrayÂ®  6mm,5265,SolarbanÂ® 60 S2,Clear Float Glass,415,,SGG ECLAZ II 5mm,20755,ECLAZ II S5,Ar90,0.2994,0.0527,18.96,0.2517,0.453,0.0864,73.0,-5.19,3.9,35.28,-1.25,-2.44,0.0707,Yes,No,,
EnthermalPlus,SB60 Solarblue 6mm / Vacuum 0.25mm / Clear 6mm / Argon 9.01mm / C180 5mm,25.46,SolarblueÂ®  6mm,5364,SolarbanÂ® 60 S2,Clear Float Glass,415,,5mm Clear,2193,LoE 180 S5,Ar90,0.3003,0.0529,18.91,0.2271,0.3848,0.0854,68.6,-8.29,-4.45,35.32,-2.07,-8.74,0.0469,Yes,No,,
EnthermalPlus,SB60 Solarblue 6mm / Vacuum 0.25mm / Clear 6mm / Argon 9.01mm / C270 5mm,25.46,SolarblueÂ®  6mm,5364,SolarbanÂ® 60 S2,Clear Float Glass,415,,5mm Clear,2028,LoEÂ² 270 S5,Ar90,0.297,0.0523,19.12,0.2201,0.3381,0.0823,65.02,-8.91,-3.79,34.63,-4.52,-5.29,0.0258,Yes,No,,
EnthermalPlus,SB60 Solarblue 6mm / Vacuum 0.25mm / Clear 6mm / Argon 9.01mm / C272 5mm,25.46,SolarblueÂ®  6mm,5364,SolarbanÂ® 60 S2,Clear Float Glass,415,,5 mm Clear,2013,LoEÂ² 272 S5,Ar90,0.2978,0.0524,19.07,0.2248,0.3493,0.0783,65.89,-8.1,-4.12,33.77,-2.51,-5.88,0.0316,Yes,No,,
EnthermalPlus,SB60 Solarblue 6mm / Vacuum 0.25mm / Clear 6mm / Argon 9.01mm / C366 5mm,25.46,SolarblueÂ®  6mm,5364,SolarbanÂ® 60 S2,Clear Float Glass,415,,5mm Clear,2156,LoEÂ³ 366 S5,Ar90,0.2953,0.052,19.23,0.21,0.315,0.0792,63.14,-10.41,-3.21,33.97,-1.64,-6.66,0.0091,Yes,No,,
EnthermalPlus,SB60 Solarblue 6mm / Vacuum 0.25mm / Clear 6mm / Argon 9.04mm / SB60 5mm,25.49,SolarblueÂ®  6mm,5364,SolarbanÂ® 60 S2,Clear Float Glass,415,,Clear  5mm,5283,SolarbanÂ® 60 S5,Ar90,0.2968,0.0523,19.13,0.2246,0.3536,0.0788,66.24,-8.78,-3.98,33.87,-2.66,-5.52,0.0356,Yes,No,,
EnthermalPlus,SB60 Solarblue 6mm / Vacuum 0.25mm / Clear 6mm / Argon 9.04mm / SB70 5mm,25.49,SolarblueÂ®  6mm,5364,SolarbanÂ® 60 S2,Clear Float Glass,415,,SolarbanÂ® 70 glass  5mm,5434,SolarbanÂ® 70 S5,Ar90,0.2949,0.0519,19.25,0.2016,0.3238,0.0841,63.83,-10.13,-2.23,35.03,-2.18,-8.48,0.0131,Yes,No,,
EnthermalPlus,SB60 Solarblue 6mm / Vacuum 0.25mm / Clear 6mm / Argon 8.71mm / LUMI 5mm,25.46,SolarblueÂ®  6mm,5364,SolarbanÂ® 60 S2,Clear Float Glass,415,,SGG ECLAZ II 5mm,20755,ECLAZ II S5,Ar90,0.2994,0.0527,18.96,0.2325,0.4042,0.0781,70.01,-8.3,-4.86,33.78,-1.68,-7.44,0.068,Yes,No,,
EnthermalPlus,SB60 Optiblue 6mm / Vacuum 0.25mm / Clear 6mm / Argon 9.01mm / C180 5mm,25.46,OptiblueÂ® (SolarbanÂ® z50)  6mm,5424,SolarbanÂ® 60 S2,Clear Float Glass,415,,5mm Clear,2193,LoE 180 S5,Ar90,0.3003,0.0529,18.91,0.2748,0.4391,0.0974,72.24,-5.14,-1.24,37.53,-0.88,-7.54,0.0621,Yes,No,,
EnthermalPlus,SB60 Optiblue 6mm / Vacuum 0.25mm / Clear 6mm / Argon 9.01mm / C270 5mm,25.46,OptiblueÂ® (SolarbanÂ® z50)  6mm,5424,SolarbanÂ® 60 S2,Clear Float Glass,415,,5mm Clear,2028,LoEÂ² 270 S5,Ar90,0.297,0.0523,19.12,0.263,0.3857,0.0933,68.5,-5.99,-0.72,36.71,-3.67,-3.92,0.0336,Yes,No,,
EnthermalPlus,SB60 Optiblue 6mm / Vacuum 0.25mm / Clear 6mm / Argon 9.01mm / C272 5mm,25.46,OptiblueÂ® (SolarbanÂ® z50)  6mm,5424,SolarbanÂ® 60 S2,Clear Float Glass,415,,5 mm Clear,2013,LoEÂ² 272 S5,Ar90,0.2978,0.0524,19.07,0.2692,0.3986,0.0884,69.41,-5.11,-1.01,35.74,-1.43,-4.65,0.041,Yes,No,,
EnthermalPlus,SB60 Optiblue 6mm / Vacuum 0.25mm / Clear 6mm / Argon 9.01mm / C366 5mm,25.46,OptiblueÂ® (SolarbanÂ® z50)  6mm,5424,SolarbanÂ® 60 S2,Clear Float Glass,415,,5mm Clear,2156,LoEÂ³ 366 S5,Ar90,0.2953,0.052,19.23,0.2488,0.359,0.0897,66.51,-7.69,-0.23,35.99,-0.44,-5.44,0.012,Yes,No,,
EnthermalPlus,SB60 Optiblue 6mm / Vacuum 0.25mm / Clear 6mm / Argon 9.04mm / SB60 5mm,25.49,OptiblueÂ® (SolarbanÂ® z50)  6mm,5424,SolarbanÂ® 60 S2,Clear Float Glass,415,,Clear  5mm,5283,SolarbanÂ® 60 S5,Ar90,0.2968,0.0523,19.13,0.2688,0.4034,0.0891,69.77,-5.79,-0.86,35.87,-1.62,-4.24,0.0469,Yes,No,,
EnthermalPlus,SB60 Optiblue 6mm / Vacuum 0.25mm / Clear 6mm / Argon 9.04mm / SB70 5mm,25.49,OptiblueÂ® (SolarbanÂ® z50)  6mm,5424,SolarbanÂ® 60 S2,Clear Float Glass,415,,SolarbanÂ® 70 glass  5mm,5434,SolarbanÂ® 70 S5,Ar90,0.2949,0.0519,19.25,0.2385,0.3692,0.0958,67.24,-7.34,0.82,37.18,-1.06,-7.35,0.0172,Yes,No,,
EnthermalPlus,SB60 Optiblue 6mm / Vacuum 0.25mm / Clear 6mm / Argon 8.71mm / LUMI 5mm,25.46,OptiblueÂ® (SolarbanÂ® z50)  6mm,5424,SolarbanÂ® 60 S2,Clear Float Glass,415,,SGG ECLAZ II 5mm,20755,ECLAZ II S5,Ar90,0.2994,0.0527,18.96,0.2807,0.4612,0.0881,73.71,-5.09,-1.61,35.74,-0.56,-6.35,0.0909,Yes,No,,
EnthermalPlus,C180 6mm / Vacuum 0.25mm / Clear 6mm / Argon 8.05mm / C180 6mm,25.4,6mm Clear,2194,LoE 180 S2,Float Glass - 6mm,2004,,6mm Clear,2194,LoE 180 S5,Ar90,0.3959,0.0697,14.34,0.5436,0.6636,0.1943,85.13,-4.91,4.45,51.38,-2.39,-6.83,0.1053,Yes,No,,
EnthermalPlus,C180 6mm / Vacuum 0.25mm / Clear 6mm / Argon 8.05mm / C270 6mm,25.4,6mm Clear,2194,LoE 180 S2,Float Glass - 6mm,2004,,6mm Clear,2029,LoEÂ² 270 S5,Ar90,0.3911,0.0689,14.52,0.4539,0.584,0.185,80.9,-6.1,4.9,50.23,-6.1,-2.85,0.0542,Yes,No,,
EnthermalPlus,C180 6mm / Vacuum 0.25mm / Clear 6mm / Argon 8.05mm / C272 6mm,25.4,6mm Clear,2194,LoE 180 S2,Float Glass - 6mm,2004,,6 mm Clear,2014,LoEÂ² 272 S5,Ar90,0.3922,0.0691,14.48,0.4742,0.6016,0.1736,81.84,-5.0,4.71,48.82,-2.9,-3.99,0.0654,Yes,No,,
EnthermalPlus,C180 6mm / Vacuum 0.25mm / Clear 6mm / Argon 8.05mm / C366 6mm,25.4,6mm Clear,2194,LoE 180 S2,Float Glass - 6mm,2004,,6mm Clear,2157,LoEÂ³ 366 S5,Ar90,0.3888,0.0685,14.61,0.4152,0.543,0.177,78.58,-8.01,5.19,49.22,-1.56,-4.79,0.0197,Yes,No,,
EnthermalPlus,C180 6mm / Vacuum 0.25mm / Clear 6mm / Argon 8.09mm / SB60 6mm,25.44,6mm Clear,2194,LoE 180 S2,Float Glass - 6mm,2004,,Clear  6mm,5284,SolarbanÂ® 60 S5,Ar90,0.3907,0.0688,14.53,0.468,0.6107,0.1755,82.35,-5.77,4.83,49.03,-3.14,-3.44,0.0779,Yes,No,,
EnthermalPlus,C180 6mm / Vacuum 0.25mm / Clear 6mm / Argon 8.09mm / SB70 6mm,25.44,6mm Clear,2194,LoE 180 S2,Float Glass - 6mm,2004,,SolarbanÂ® 70 glass  6mm,5439,SolarbanÂ® 70 S5,Ar90,0.388,0.0683,14.63,0.3977,0.5592,0.1903,79.47,-7.49,6.3,50.87,-2.85,-6.69,0.0286,Yes,No,,
EnthermalPlus,C180 6mm / Vacuum 0.25mm / Clear 6mm / Argon 7.75mm / LUMI 6mm,25.4,6mm Clear,2194,LoE 180 S2,Float Glass - 6mm,2004,,SGG ECLAZ II 6mm,20756,ECLAZ II S5,Ar90,0.3951,0.0696,14.37,0.5442,0.7003,0.1731,86.97,-4.75,4.21,48.82,-1.81,-6.1,0.1589,Yes,Yes,0.549371,0.417219
EnthermalPlus,C180 6mm / Vacuum 0.25mm / Clear 6mm / Argon 7.75mm / SKN183 6mm,25.4,6mm Clear,2194,LoE 180 S2,Float Glass - 6mm,2004,,SGG COOL-LITE SKN 183 II 6mm,20896,COOL-LITE SKN 183 II S5,Ar90,0.3912,0.0689,14.52,0.4592,0.6338,0.1835,83.61,-5.53,4.22,50.08,-3.55,-6.12,0.1101,Yes,Yes,0.463707,0.412995
EnthermalPlus,C270 6mm / Vacuum 0.25mm / Clear 6mm / Argon 8.05mm / C180 6mm,25.4,6mm Clear,2029,LoEÂ² 270 S2,Float Glass - 6mm,2004,,6mm Clear,2194,LoE 180 S5,Ar90,0.3051,0.0537,18.61,0.3186,0.584,0.1543,80.9,-6.1,4.9,46.33,-4.02,-3.53,0.0542,Yes,No,,
EnthermalPlus,C270 6mm / Vacuum 0.25mm / Clear 6mm / Argon 8.05mm / C270 6mm,25.4,6mm Clear,2029,LoEÂ² 270 S2,Float Glass - 6mm,2004,,6mm Clear,2029,LoEÂ² 270 S5,Ar90,0.3023,0.0532,18.78,0.3089,0.5142,0.1471,76.87,-7.03,5.16,45.29,-7.4,0.18,0.0301,Yes,No,,
EnthermalPlus,C270 6mm / Vacuum 0.25mm / Clear 6mm / Argon 8.05mm / C272 6mm,25.4,6mm Clear,2029,LoEÂ² 270 S2,Float Glass - 6mm,2004,,6 mm Clear,2014,LoEÂ² 272 S5,Ar90,0.3029,0.0533,18.74,0.3155,0.5297,0.1382,77.77,-6.02,4.98,44.0,-4.49,-0.79,0.0367,Yes,No,,
EnthermalPlus,C270 6mm / Vacuum 0.25mm / Clear 6mm / Argon 8.05mm / C366 6mm,25.4,6mm Clear,2029,LoEÂ² 270 S2,Float Glass - 6mm,2004,,6mm Clear,2157,LoEÂ³ 366 S5,Ar90,0.3009,0.053,18.87,0.2953,0.4783,0.1407,74.66,-8.76,5.44,44.35,-3.37,-1.55,0.0106,Yes,No,,
EnthermalPlus,C270 6mm / Vacuum 0.25mm / Clear 6mm / Argon 8.09mm / SB60 6mm,25.44,6mm Clear,2029,LoEÂ² 270 S2,Float Glass - 6mm,2004,,Clear  6mm,5284,SolarbanÂ® 60 S5,Ar90,0.302,0.0532,18.8,0.3151,0.5378,0.1397,78.26,-6.76,5.08,44.19,-4.68,-0.29,0.0414,Yes,No,,
EnthermalPlus,C270 6mm / Vacuum 0.25mm / Clear 6mm / Argon 8.09mm / SB70 6mm,25.44,6mm Clear,2029,LoEÂ² 270 S2,Float Glass - 6mm,2004,,SolarbanÂ® 70 glass  6mm,5439,SolarbanÂ® 70 S5,Ar90,0.3005,0.0529,18.9,0.284,0.4926,0.1511,75.51,-8.32,6.65,45.85,-4.67,-3.33,0.015,Yes,No,,
EnthermalPlus,C270 6mm / Vacuum 0.25mm / Clear 6mm / Argon 7.75mm / LUMI 6mm,25.4,6mm Clear,2029,LoEÂ² 270 S2,Float Glass - 6mm,2004,,SGG ECLAZ II 6mm,20756,ECLAZ II S5,Ar90,0.3046,0.0536,18.64,0.3262,0.6165,0.1378,82.68,-5.91,4.58,44.0,-3.47,-2.76,0.08,Yes,Yes,0.334519,0.316413
EnthermalPlus,C270 6mm / Vacuum 0.25mm / Clear 6mm / Argon 7.75mm / SKN183 6mm,25.4,6mm Clear,2029,LoEÂ² 270 S2,Float Glass - 6mm,2004,,SGG COOL-LITE SKN 183 II 6mm,20896,COOL-LITE SKN 183 II S5,Ar90,0.3023,0.0532,18.78,0.3099,0.5581,0.146,79.46,-6.56,4.62,45.16,-5.07,-2.81,0.0562,Yes,Yes,0.317472,0.313988
EnthermalPlus,C272 6mm / Vacuum 0.25mm / Clear 6mm / Argon 8.05mm / C180 6mm,25.4,6 mm Clear,2014,LoEÂ² 272 S2,Float Glass - 6mm,2004,,6mm Clear,2194,LoE 180 S5,Ar90,0.3255,0.0573,17.44,0.3603,0.6016,0.1419,81.84,-5.0,4.71,44.55,-1.86,-4.07,0.0654,Yes,No,,
EnthermalPlus,C272 6mm / Vacuum 0.25mm / Clear 6mm / Argon 8.05mm / C270 6mm,25.4,6 mm Clear,2014,LoEÂ² 272 S2,Float Glass - 6mm,2004,,6mm Clear,2029,LoEÂ² 270 S5,Ar90,0.3223,0.0568,17.62,0.3417,0.5297,0.1342,77.77,-6.02,4.98,43.38,-5.69,0.26,0.0367,Yes,No,,
EnthermalPlus,C272 6mm / Vacuum 0.25mm / Clear 6mm / Argon 8.05mm / C272 6mm,25.4,6 mm Clear,2014,LoEÂ² 272 S2,Float Glass - 6mm,2004,,6 mm Clear,2014,LoEÂ² 272 S5,Ar90,0.323,0.0569,17.58,0.3505,0.5459,0.1248,78.7,-5.01,4.78,41.94,-2.4,-0.88,0.0455,Yes,No,,
EnthermalPlus,C272 6mm / Vacuum 0.25mm / Clear 6mm / Argon 8.05mm / C366 6mm,25.4,6 mm Clear,2014,LoEÂ² 272 S2,Float Glass - 6mm,2004,,6mm Clear,2157,LoEÂ³ 366 S5,Ar90,0.3207,0.0565,17.71,0.3228,0.4928,0.1276,75.55,-7.89,5.32,42.34,-1.09,-1.8,0.0131,Yes,No,,
EnthermalPlus,C272 6mm / Vacuum 0.25mm / Clear 6mm / Argon 8.09mm / SB60 6mm,25.44,6 mm Clear,2014,LoEÂ² 272 S2,Float Glass - 6mm,2004,,Clear  6mm,5284,SolarbanÂ® 60 S5,Ar90,0.322,0.0567,17.63,0.3496,0.5542,0.1264,79.19,-5.75,4.89,42.15,-2.64,-0.29,0.0501,Yes,No,,
EnthermalPlus,C272 6mm / Vacuum 0.25mm / Clear 6mm / Argon 8.09mm / SB70 6mm,25.44,6 mm Clear,2014,LoEÂ² 272 S2,Float Glass - 6mm,2004,,SolarbanÂ® 70 glass  6mm,5439,SolarbanÂ® 70 S5,Ar90,0.3202,0.0564,17.73,0.3097,0.5073,0.1385,76.39,-7.39,6.5,44.03,-2.44,-3.95,0.0189,Yes,No,,
EnthermalPlus,C272 6mm / Vacuum 0.25mm / Clear 6mm / Argon 7.75mm / LUMI 6mm,25.4,6 mm Clear,2014,LoEÂ² 272 S2,Float Glass - 6mm,2004,,SGG ECLAZ II 6mm,20756,ECLAZ II S5,Ar90,0.325,0.0572,17.47,0.3681,0.6355,0.1244,83.66,-4.83,4.38,41.93,-1.24,-3.15,0.0956,Yes,Yes,0.376282,0.339105
EnthermalPlus,C272 6mm / Vacuum 0.25mm / Clear 6mm / Argon 7.75mm / SKN183 6mm,25.4,6 mm Clear,2014,LoEÂ² 272 S2,Float Glass - 6mm,2004,,SGG COOL-LITE SKN 183 II 6mm,20896,COOL-LITE SKN 183 II S5,Ar90,0.3223,0.0568,17.62,0.3435,0.575,0.133,80.39,-5.53,4.43,43.23,-3.04,-3.26,0.068,Yes,Yes,0.350831,0.336317
EnthermalPlus,C340 6mm / Vacuum 0.25mm / Clear 6mm / Argon 8.05mm / C180 6mm,25.4,6mm Clear,2167,LoEÂ³ 340 S2,Float Glass - 6mm,2004,,6mm Clear,2194,LoE 180 S5,Ar90,0.2843,0.0501,19.97,0.146,0.3269,0.142,64.23,-10.43,-3.45,44.76,-6.57,-13.31,0.0084,Yes,No,,
EnthermalPlus,C340 6mm / Vacuum 0.25mm / Clear 6mm / Argon 8.05mm / C270 6mm,25.4,6mm Clear,2167,LoEÂ³ 340 S2,Float Glass - 6mm,2004,,6mm Clear,2029,LoEÂ² 270 S5,Ar90,0.2819,0.0496,20.14,0.1461,0.2881,0.1398,60.91,-10.89,-2.85,44.41,-7.72,-11.95,0.0045,Yes,No,,
EnthermalPlus,C340 6mm / Vacuum 0.25mm / Clear 6mm / Argon 8.05mm / C272 6mm,25.4,6mm Clear,2167,LoEÂ³ 340 S2,Float Glass - 6mm,2004,,6 mm Clear,2014,LoEÂ² 272 S5,Ar90,0.2825,0.0497,20.1,0.1484,0.2963,0.1367,61.62,-10.14,-3.03,43.94,-6.7,-12.19,0.0056,Yes,No,,
EnthermalPlus,C340 6mm / Vacuum 0.25mm / Clear 6mm / Argon 8.05mm / C366 6mm,25.4,6mm Clear,2167,LoEÂ³ 340 S2,Float Glass - 6mm,2004,,6mm Clear,2157,LoEÂ³ 366 S5,Ar90,0.2807,0.0494,20.23,0.1442,0.2684,0.1374,59.12,-11.83,-2.69,44.05,-6.37,-12.44,0.0016,Yes,No,,
EnthermalPlus,C340 6mm / Vacuum 0.25mm / Clear 6mm / Argon 8.09mm / SB60 6mm,25.44,6mm Clear,2167,LoEÂ³ 340 S2,Float Glass - 6mm,2004,,Clear  6mm,5284,SolarbanÂ® 60 S5,Ar90,0.2817,0.0496,20.16,0.1484,0.3011,0.1372,62.04,-10.78,-3.0,44.0,-6.73,-12.05,0.0063,Yes,No,,
EnthermalPlus,C340 6mm / Vacuum 0.25mm / Clear 6mm / Argon 8.09mm / SB70 6mm,25.44,6mm Clear,2167,LoEÂ³ 340 S2,Float Glass - 6mm,2004,,SolarbanÂ® 70 glass  6mm,5439,SolarbanÂ® 70 S5,Ar90,0.2803,0.0494,20.26,0.1403,0.2763,0.141,59.8,-11.61,-1.65,44.58,-6.9,-12.99,0.0024,Yes,No,,
EnthermalPlus,C340 6mm / Vacuum 0.25mm / Clear 6mm / Argon 7.75mm / LUMI 6mm,25.4,6mm Clear,2167,LoEÂ³ 340 S2,Float Glass - 6mm,2004,,SGG ECLAZ II 6mm,20756,ECLAZ II S5,Ar90,0.2839,0.05,20.0,0.1501,0.3448,0.1367,65.68,-10.42,-3.82,43.96,-6.28,-12.89,0.0125,Yes,Yes,0.162162,0.293308
EnthermalPlus,C340 6mm / Vacuum 0.25mm / Clear 6mm / Argon 7.75mm / SKN183 6mm,25.4,6mm Clear,2167,LoEÂ³ 340 S2,Float Glass - 6mm,2004,,SGG COOL-LITE SKN 183 II 6mm,20896,COOL-LITE SKN 183 II S5,Ar90,0.2819,0.0496,20.14,0.1463,0.3126,0.1394,63.05,-10.56,-3.6,44.36,-6.83,-12.92,0.0088,Yes,Yes,0.158088,0.291229
EnthermalPlus,C366 6mm / Vacuum 0.25mm / Clear 6mm / Argon 8.05mm / C180 6mm,25.4,6mm Clear,2157,LoEÂ³ 366 S2,Float Glass - 6mm,2004,,6mm Clear,2194,LoE 180 S5,Ar90,0.2583,0.0455,21.99,0.2367,0.543,0.1398,78.58,-8.01,5.19,44.26,-2.52,-4.46,0.0197,Yes,No,,
EnthermalPlus,C366 6mm / Vacuum 0.25mm / Clear 6mm / Argon 8.05mm / C270 6mm,25.4,6mm Clear,2157,LoEÂ³ 366 S2,Float Glass - 6mm,2004,,6mm Clear,2029,LoEÂ² 270 S5,Ar90,0.2563,0.0451,22.16,0.2377,0.4783,0.1336,74.66,-8.76,5.44,43.3,-5.39,-1.35,0.0106,Yes,No,,
EnthermalPlus,C366 6mm / Vacuum 0.25mm / Clear 6mm / Argon 8.05mm / C272 6mm,25.4,6mm Clear,2157,LoEÂ³ 366 S2,Float Glass - 6mm,2004,,6 mm Clear,2014,LoEÂ² 272 S5,Ar90,0.2567,0.0452,22.12,0.2413,0.4928,0.1257,75.55,-7.89,5.32,42.09,-2.62,-2.24,0.0131,Yes,No,,
EnthermalPlus,C366 6mm / Vacuum 0.25mm / Clear 6mm / Argon 8.05mm / C366 6mm,25.4,6mm Clear,2157,LoEÂ³ 366 S2,Float Glass - 6mm,2004,,6mm Clear,2157,LoEÂ³ 366 S5,Ar90,0.2553,0.045,22.24,0.2343,0.4455,0.1278,72.54,-10.28,5.62,42.4,-1.79,-2.82,0.0038,Yes,No,,
EnthermalPlus,C366 6mm / Vacuum 0.25mm / Clear 6mm / Argon 8.09mm / SB60 6mm,25.44,6mm Clear,2157,LoEÂ³ 366 S2,Float Glass - 6mm,2004,,Clear  6mm,5284,SolarbanÂ® 60 S5,Ar90,0.2561,0.0451,22.17,0.2414,0.5004,0.127,76.03,-8.6,5.4,42.27,-2.76,-1.81,0.0148,Yes,No,,
EnthermalPlus,C366 6mm / Vacuum 0.25mm / Clear 6mm / Argon 8.09mm / SB70 6mm,25.44,6mm Clear,2157,LoEÂ³ 366 S2,Float Glass - 6mm,2004,,SolarbanÂ® 70 glass  6mm,5439,SolarbanÂ® 70 S5,Ar90,0.255,0.0449,22.27,0.2272,0.4586,0.1369,73.35,-9.83,6.82,43.79,-3.34,-4.14,0.0056,Yes,No,,
EnthermalPlus,C366 6mm / Vacuum 0.25mm / Clear 6mm / Argon 7.75mm / LUMI 6mm,25.4,6mm Clear,2157,LoEÂ³ 366 S2,Float Glass - 6mm,2004,,SGG ECLAZ II 6mm,20756,ECLAZ II S5,Ar90,0.2579,0.0454,22.02,0.2436,0.5734,0.1254,80.33,-7.94,4.93,42.09,-1.67,-3.97,0.0292,Yes,Yes,0.251236,0.264265
EnthermalPlus,C366 6mm / Vacuum 0.25mm / Clear 6mm / Argon 7.75mm / SKN183 6mm,25.4,6mm Clear,2157,LoEÂ³ 366 S2,Float Glass - 6mm,2004,,SGG COOL-LITE SKN 183 II 6mm,20896,COOL-LITE SKN 183 II S5,Ar90,0.2563,0.0451,22.16,0.2379,0.5192,0.1326,77.19,-8.35,4.91,43.17,-3.3,-3.87,0.0206,Yes,Yes,0.245160,0.262584
EnthermalPlus,Q452 6mm / Vacuum 0.25mm / Clear 6mm / Argon 8.05mm / C180 6mm,25.4,6mm Clear,2107,Quad LoE 452 S2,Float Glass - 6mm,2004,,6mm Clear,2194,LoE 180 S5,Ar90,0.2519,0.0444,22.54,0.185,0.4395,0.1142,72.2,-9.94,5.31,40.45,-4.18,-3.02,0.0057,Yes,No,,
EnthermalPlus,Q452 6mm / Vacuum 0.25mm / Clear 6mm / Argon 8.05mm / C270 6mm,25.4,6mm Clear,2107,Quad LoE 452 S2,Float Glass - 6mm,2004,,6mm Clear,2029,LoEÂ² 270 S5,Ar90,0.2501,0.044,22.71,0.1861,0.3871,0.1102,68.54,-10.54,5.51,39.75,-6.15,-0.82,0.0032,Yes,No,,
EnthermalPlus,Q452 6mm / Vacuum 0.25mm / Clear 6mm / Argon 8.05mm / C272 6mm,25.4,6mm Clear,2107,Quad LoE 452 S2,Float Glass - 6mm,2004,,6 mm Clear,2014,LoEÂ² 272 S5,Ar90,0.2505,0.0441,22.67,0.1888,0.3985,0.1049,69.34,-9.71,5.42,38.83,-4.04,-1.44,0.004,Yes,No,,
EnthermalPlus,Q452 6mm / Vacuum 0.25mm / Clear 6mm / Argon 8.05mm / C366 6mm,25.4,6mm Clear,2107,Quad LoE 452 S2,Float Glass - 6mm,2004,,6mm Clear,2157,LoEÂ³ 366 S5,Ar90,0.2491,0.0439,22.79,0.184,0.3604,0.1062,66.55,-11.8,5.56,39.05,-3.45,-1.83,0.0011,Yes,No,,
EnthermalPlus,Q452 6mm / Vacuum 0.25mm / Clear 6mm / Argon 8.09mm / SB60 6mm,25.44,6mm Clear,2107,Quad LoE 452 S2,Float Glass - 6mm,2004,,Clear  6mm,5284,SolarbanÂ® 60 S5,Ar90,0.2499,0.044,22.72,0.189,0.4047,0.1057,69.79,-10.38,5.49,38.96,-4.13,-1.14,0.0044,Yes,No,,
EnthermalPlus,Q452 6mm / Vacuum 0.25mm / Clear 6mm / Argon 8.09mm / SB70 6mm,25.44,6mm Clear,2107,Quad LoE 452 S2,Float Glass - 6mm,2004,,SolarbanÂ® 70 glass  6mm,5439,SolarbanÂ® 70 S5,Ar90,0.2488,0.0438,22.82,0.1788,0.3711,0.1123,67.32,-11.47,6.74,40.11,-4.8,-2.65,0.0016,Yes,No,,
EnthermalPlus,Q452 6mm / Vacuum 0.25mm / Clear 6mm / Argon 7.75mm / LUMI 6mm,25.4,6mm Clear,2107,Quad LoE 452 S2,Float Glass - 6mm,2004,,SGG ECLAZ II 6mm,20756,ECLAZ II S5,Ar90,0.2516,0.0443,22.57,0.1904,0.4636,0.1047,73.8,-9.89,5.06,38.84,-3.37,-2.7,0.0084,Yes,Yes,0.200089,0.257237
EnthermalPlus,Q452 6mm / Vacuum 0.25mm / Clear 6mm / Argon 7.75mm / SKN183 6mm,25.4,6mm Clear,2107,Quad LoE 452 S2,Float Glass - 6mm,2004,,SGG COOL-LITE SKN 183 II 6mm,20896,COOL-LITE SKN 183 II S5,Ar90,0.25,0.044,22.71,0.1864,0.4201,0.1094,70.89,-10.2,5.02,39.65,-4.66,-2.58,0.0059,Yes,Yes,0.195771,0.255646
EnthermalPlus,SB60 6mm / Vacuum 0.25mm / Clear 6mm / Argon 8.01mm / C180 6mm,25.46,Clear  6mm,5284,SolarbanÂ® 60 S2,Clear Float Glass,415,,6mm Clear,2194,LoE 180 S5,Ar90,0.3042,0.0536,18.67,0.3457,0.603,0.1461,81.93,-6.17,4.88,45.16,-2.79,-4.07,0.0786,Yes,No,,
EnthermalPlus,SB60 6mm / Vacuum 0.25mm / Clear 6mm / Argon 8.01mm / C270 6mm,25.46,Clear  6mm,5284,SolarbanÂ® 60 S2,Clear Float Glass,415,,6mm Clear,2029,LoEÂ² 270 S5,Ar90,0.3014,0.0531,18.84,0.3333,0.5309,0.1385,77.86,-7.13,5.14,44.02,-6.5,0.1,0.0418,Yes,No,,
EnthermalPlus,SB60 6mm / Vacuum 0.25mm / Clear 6mm / Argon 8.01mm / C272 6mm,25.46,Clear  6mm,5284,SolarbanÂ® 60 S2,Clear Float Glass,415,,6 mm Clear,2014,LoEÂ² 272 S5,Ar90,0.302,0.0532,18.8,0.3407,0.5471,0.129,78.78,-6.13,4.95,42.58,-3.22,-1.02,0.0506,Yes,No,,
EnthermalPlus,SB60 6mm / Vacuum 0.25mm / Clear 6mm / Argon 8.01mm / C366 6mm,25.46,Clear  6mm,5284,SolarbanÂ® 60 S2,Clear Float Glass,415,,6mm Clear,2157,LoEÂ³ 366 S5,Ar90,0.3,0.0528,18.93,0.3176,0.494,0.1317,75.64,-8.95,5.46,42.97,-1.95,-1.9,0.015,Yes,No,,
EnthermalPlus,SB60 6mm / Vacuum 0.25mm / Clear 6mm / Argon 8.05mm / SB60 6mm,25.5,Clear  6mm,5284,SolarbanÂ® 60 S2,Clear Float Glass,415,,Clear  6mm,5284,SolarbanÂ® 60 S5,Ar90,0.3012,0.053,18.86,0.3402,0.5554,0.1305,79.28,-6.88,5.06,42.79,-3.45,-0.45,0.059,Yes,No,,
EnthermalPlus,SB60 6mm / Vacuum 0.25mm / Clear 6mm / Argon 8.05mm / SB70 6mm,25.5,Clear  6mm,5284,SolarbanÂ® 60 S2,Clear Float Glass,415,,SolarbanÂ® 70 glass  6mm,5439,SolarbanÂ® 70 S5,Ar90,0.2996,0.0528,18.95,0.3052,0.5086,0.1428,76.48,-8.47,6.66,44.64,-3.39,-3.91,0.0214,Yes,No,,
EnthermalPlus,SB60 6mm / Vacuum 0.25mm / Clear 6mm / Argon 7.71mm / LUMI 6mm,25.46,Clear  6mm,5284,SolarbanÂ® 60 S2,Clear Float Glass,415,,SGG ECLAZ II 6mm,20756,ECLAZ II S5,Ar90,0.3037,0.0535,18.7,0.3536,0.6368,0.1285,83.74,-6.01,4.55,42.58,-2.08,-3.23,0.1174,Yes,No,,
EnthermalPlus,SB60 6mm / Vacuum 0.25mm / Clear 6mm / Argon 7.71mm / SKN183 6mm,25.46,Clear  6mm,5284,SolarbanÂ® 60 S2,Clear Float Glass,415,,SGG COOL-LITE SKN 183 II 6mm,20896,COOL-LITE SKN 183 II S5,Ar90,0.3014,0.0531,18.84,0.3345,0.5763,0.1372,80.48,-6.67,4.59,43.86,-3.89,-3.28,0.0818,Yes,No,,
EnthermalPlus,SB70 6mm / Vacuum 0.25mm / Clear 6mm / Argon 8.01mm / C180 6mm,25.46,SolarbanÂ® 70 glass  6mm,5439,SolarbanÂ® 70 S2,Clear Float Glass,415,,6mm Clear,2194,LoE 180 S5,Ar90,0.2518,0.0443,22.55,0.2351,0.5522,0.1659,79.07,-7.86,6.35,47.83,-4.67,-4.9,0.029,Yes,No,,
EnthermalPlus,SB70 6mm / Vacuum 0.25mm / Clear 6mm / Argon 8.01mm / C270 6mm,25.46,SolarbanÂ® 70 glass  6mm,5439,SolarbanÂ® 70 S2,Clear Float Glass,415,,6mm Clear,2029,LoEÂ² 270 S5,Ar90,0.2499,0.044,22.72,0.2372,0.4864,0.1594,75.12,-8.68,6.7,46.95,-7.41,-2.24,0.0152,Yes,No,,
EnthermalPlus,SB70 6mm / Vacuum 0.25mm / Clear 6mm / Argon 8.01mm / C272 6mm,25.46,SolarbanÂ® 70 glass  6mm,5439,SolarbanÂ® 70 S2,Clear Float Glass,415,,6 mm Clear,2014,LoEÂ² 272 S5,Ar90,0.2503,0.0441,22.68,0.2403,0.5009,0.1513,76.0,-7.75,6.55,45.85,-4.91,-3.14,0.0191,Yes,No,,
EnthermalPlus,SB70 6mm / Vacuum 0.25mm / Clear 6mm / Argon 8.01mm / C366 6mm,25.46,SolarbanÂ® 70 glass  6mm,5439,SolarbanÂ® 70 S2,Clear Float Glass,415,,6mm Clear,2157,LoEÂ³ 366 S5,Ar90,0.249,0.0438,22.81,0.235,0.4528,0.1535,72.98,-10.15,6.87,46.13,-4.14,-3.65,0.0057,Yes,No,,
EnthermalPlus,SB70 6mm / Vacuum 0.25mm / Clear 6mm / Argon 8.05mm / SB60 6mm,25.5,SolarbanÂ® 70 glass  6mm,5439,SolarbanÂ® 70 S2,Clear Float Glass,415,,Clear  6mm,5284,SolarbanÂ® 60 S5,Ar90,0.2497,0.044,22.74,0.2404,0.5086,0.1527,76.48,-8.47,6.66,46.02,-5.03,-2.73,0.0214,Yes,No,,
EnthermalPlus,SB70 6mm / Vacuum 0.25mm / Clear 6mm / Argon 8.05mm / SB70 6mm,25.5,SolarbanÂ® 70 glass  6mm,5439,SolarbanÂ® 70 S2,Clear Float Glass,415,,SolarbanÂ® 70 glass  6mm,5439,SolarbanÂ® 70 S5,Ar90,0.2487,0.0438,22.83,0.2286,0.4664,0.1627,73.82,-9.66,7.97,47.4,-5.48,-4.78,0.0088,Yes,No,,
EnthermalPlus,SB70 6mm / Vacuum 0.25mm / Clear 6mm / Argon 7.71mm / LUMI 6mm,25.46,SolarbanÂ® 70 glass  6mm,5439,SolarbanÂ® 70 S2,Clear Float Glass,415,,SGG ECLAZ II 6mm,20756,ECLAZ II S5,Ar90,0.2514,0.0443,22.58,0.2418,0.5827,0.151,80.8,-7.78,6.17,45.85,-4.04,-4.62,0.0427,Yes,No,,
EnthermalPlus,SB70 6mm / Vacuum 0.25mm / Clear 6mm / Argon 7.71mm / SKN183 6mm,25.46,SolarbanÂ® 70 glass  6mm,5439,SolarbanÂ® 70 S2,Clear Float Glass,415,,SGG COOL-LITE SKN 183 II 6mm,20896,COOL-LITE SKN 183 II S5,Ar90,0.2499,0.044,22.72,0.2371,0.528,0.1583,77.67,-8.2,6.13,46.83,-5.48,-4.48,0.0305,Yes,No,,
EnthermalPlus,SB67 6mm / Vacuum 0.25mm / Clear 6mm / Argon 8.01mm / C180 6mm,25.46,Clear  6mm,5476,SolarbanÂ® R67 S2,Clear Float Glass,415,,6mm Clear,2194,LoE 180 S5,Ar90,0.3053,0.0538,18.6,0.2503,0.4621,0.2125,73.77,-8.54,2.46,53.39,-4.05,-7.58,0.0492,Yes,No,,
EnthermalPlus,SB67 6mm / Vacuum 0.25mm / Clear 6mm / Argon 8.01mm / C270 6mm,25.46,Clear  6mm,5476,SolarbanÂ® R67 S2,Clear Float Glass,415,,6mm Clear,2029,LoEÂ² 270 S5,Ar90,0.3025,0.0533,18.77,0.2442,0.4068,0.2082,70.02,-9.38,3.0,52.88,-5.62,-5.75,0.0254,Yes,No,,
EnthermalPlus,SB67 6mm / Vacuum 0.25mm / Clear 6mm / Argon 8.01mm / C272 6mm,25.46,Clear  6mm,5476,SolarbanÂ® R67 S2,Clear Float Glass,415,,6 mm Clear,2014,LoEÂ² 272 S5,Ar90,0.3031,0.0534,18.73,0.249,0.4186,0.2023,70.83,-8.42,2.82,52.21,-4.06,-6.25,0.031,Yes,No,,
EnthermalPlus,SB67 6mm / Vacuum 0.25mm / Clear 6mm / Argon 8.01mm / C366 6mm,25.46,Clear  6mm,5476,SolarbanÂ® R67 S2,Clear Float Glass,415,,6mm Clear,2157,LoEÂ³ 366 S5,Ar90,0.3011,0.053,18.86,0.2347,0.3784,0.2038,67.97,-10.82,3.2,52.37,-3.51,-6.6,0.0093,Yes,No,,
EnthermalPlus,SB67 6mm / Vacuum 0.25mm / Clear 6mm / Argon 8.05mm / SB60 6mm,25.5,Clear  6mm,5476,SolarbanÂ® R67 S2,Clear Float Glass,415,,Clear  6mm,5284,SolarbanÂ® 60 S5,Ar90,0.3023,0.0532,18.79,0.249,0.4252,0.2032,71.29,-9.13,2.92,52.3,-4.15,-6.03,0.0364,Yes,No,,
EnthermalPlus,SB67 6mm / Vacuum 0.25mm / Clear 6mm / Argon 8.05mm / SB70 6mm,25.5,Clear  6mm,5476,SolarbanÂ® R67 S2,Clear Float Glass,415,,SolarbanÂ® 70 glass  6mm,5439,SolarbanÂ® 70 S5,Ar90,0.3007,0.053,18.88,0.2264,0.3898,0.2106,68.77,-10.44,4.19,53.15,-4.29,-7.39,0.0138,Yes,No,,
EnthermalPlus,SB67 6mm / Vacuum 0.25mm / Clear 6mm / Argon 7.71mm / LUMI 6mm,25.46,Clear  6mm,5476,SolarbanÂ® R67 S2,Clear Float Glass,415,,SGG ECLAZ II 6mm,20756,ECLAZ II S5,Ar90,0.3048,0.0537,18.63,0.2561,0.4873,0.202,75.38,-8.44,2.27,52.22,-3.56,-7.19,0.0739,Yes,No,,
EnthermalPlus,SB67 6mm / Vacuum 0.25mm / Clear 6mm / Argon 7.71mm / SKN183 6mm,25.46,Clear  6mm,5476,SolarbanÂ® R67 S2,Clear Float Glass,415,,SGG COOL-LITE SKN 183 II 6mm,20896,COOL-LITE SKN 183 II S5,Ar90,0.3025,0.0533,18.77,0.2453,0.4414,0.2073,72.42,-8.93,2.3,52.8,-4.43,-7.18,0.0516,Yes,No,,
EnthermalPlus,LUMI 6mm / Vacuum 0.25mm / Clear 6mm / Argon 7.45mm / C180 6mm,25.4,SGG ECLAZ II 6mm,20756,ECLAZ II S2,SGG PLANICLEAR 6mm,21013,,6mm Clear,2194,LoE 180 S5,Ar90,0.3398,0.0598,16.71,0.5653,0.7084,0.1642,87.35,-4.19,4.23,47.73,-1.68,-5.97,0.1723,Yes,Yes,0.567495,0.355352
EnthermalPlus,LUMI 6mm / Vacuum 0.25mm / Clear 6mm / Argon 7.45mm / C270 6mm,25.4,SGG ECLAZ II 6mm,20756,ECLAZ II S2,SGG PLANICLEAR 6mm,21013,,6mm Clear,2029,LoEÂ² 270 S5,Ar90,0.3367,0.0593,16.86,0.4611,0.6235,0.1536,83.04,-5.4,4.6,46.26,-6.59,-0.51,0.0859,Yes,Yes,0.462916,0.352129
EnthermalPlus,LUMI 6mm / Vacuum 0.25mm / Clear 6mm / Argon 7.45mm / C272 6mm,25.4,SGG ECLAZ II 6mm,20756,ECLAZ II S2,SGG PLANICLEAR 6mm,21013,,6 mm Clear,2014,LoEÂ² 272 S5,Ar90,0.3374,0.0594,16.83,0.4853,0.6427,0.1406,84.02,-4.29,4.4,44.43,-2.45,-1.92,0.1027,Yes,Yes,0.487185,0.352842
EnthermalPlus,LUMI 6mm / Vacuum 0.25mm / Clear 6mm / Argon 7.45mm / C366 6mm,25.4,SGG ECLAZ II 6mm,20756,ECLAZ II S2,SGG PLANICLEAR 6mm,21013,,6mm Clear,2157,LoEÂ³ 366 S5,Ar90,0.3352,0.059,16.94,0.413,0.5799,0.1445,80.68,-7.46,4.95,44.96,-0.63,-3.09,0.0316,Yes,Yes,0.414765,0.350516
EnthermalPlus,LUMI 6mm / Vacuum 0.25mm / Clear 6mm / Argon 7.49mm / SB60 6mm,25.44,SGG ECLAZ II 6mm,20756,ECLAZ II S2,SGG PLANICLEAR 6mm,21013,,Clear  6mm,5284,SolarbanÂ® 60 S5,Ar90,0.3364,0.0592,16.88,0.4779,0.6524,0.1427,84.55,-5.08,4.51,44.7,-2.79,-1.19,0.1256,Yes,No,,
EnthermalPlus,LUMI 6mm / Vacuum 0.25mm / Clear 6mm / Argon 7.49mm / SB70 6mm,25.44,SGG ECLAZ II 6mm,20756,ECLAZ II S2,SGG PLANICLEAR 6mm,21013,,SolarbanÂ® 70 glass  6mm,5439,SolarbanÂ® 70 S5,Ar90,0.3347,0.0589,16.97,0.3915,0.5969,0.1597,81.57,-6.92,6.15,47.09,-2.18,-5.79,0.046,Yes,No,,
EnthermalPlus,LUMI 6mm / Vacuum 0.25mm / Clear 6mm / Argon 7.15mm / LUMI 6mm,25.4,SGG ECLAZ II 6mm,20756,ECLAZ II S2,SGG PLANICLEAR 6mm,21013,,SGG ECLAZ II 6mm,20756,ECLAZ II S5,Ar90,0.3394,0.0598,16.73,0.5669,0.7483,0.14,89.27,-4.0,3.93,44.43,-1.03,-4.82,0.2654,Yes,Yes,0.569682,0.354983
EnthermalPlus,LUMI 6mm / Vacuum 0.25mm / Clear 6mm / Argon 7.15mm / SKN183 6mm,25.4,SGG ECLAZ II 6mm,20756,ECLAZ II S2,SGG PLANICLEAR 6mm,21013,,SGG COOL-LITE SKN 183 II 6mm,20896,COOL-LITE SKN 183 II S5,Ar90,0.337,0.0593,16.85,0.4673,0.6768,0.1518,85.81,-4.84,3.96,46.07,-3.25,-4.97,0.1811,Yes,Yes,0.469152,0.352347
EnthermalPlus,ZEN 6mm / Vacuum 0.25mm / Clear 6mm / Argon 7.45mm / C180 6mm,25.4,SGG ECLAZ ONE II 6mm,20764,ECLAZ ONE II S2,SGG PLANICLEAR 6mm,21013,,6mm Clear,2194,LoE 180 S5,Ar90,0.2723,0.0479,20.86,0.4737,0.6719,0.2199,85.5,-4.25,5.26,54.31,-1.62,-8.04,0.1603,Yes,Yes,0.475634,0.280103
