Repository: Ranojoyd80/enthermal-IGconfigurator_v2

File: Data_Pipeline/1_Source_CSVs/IG_Config_EnthermalPlus_Inboard_Dataset_07-07-26.csv (part 7 of 32)
Product Type,Comment,Total Thickness (mm),Outer Lite (Name_Thickness mm),Outer Lite NFRC ID,Outer Lite Low-E,Middle Lite (Name_Thickness mm),Middle Lite NFRC ID,Middle Lite Low-E,Inner Lite (Name_Thickness mm),Inner Lite NFRC ID,Inner Lite Low-E,Gas Fill,U-value NFRC (W/mÂ²K),U-value NFRC (BTU/hrftF),R-value NFRC,SHGC,Tvis (Visible Transmittance),Exterior Visible Reflectance,Transmitted Color L*,Transmitted Color a*,Transmitted Color b*,Exterior Reflected Color L*,Exterior Reflected Color a*,Exterior Reflected Color b*,T-UV,NFRC,CEN,g-factor,U-value CEN (W/m²K)
EnthermalPlus,C366 5mm / Argon 11.82mm / Clear 5mm / Vacuum 0.25mm / SB70 4mm,25.37,5mm Clear,2156,LoEÂ³ 366 S2,Clear Float Glass,414,,SolarbanÂ® 70 glass  4mm,5433,SolarbanÂ® 70 S5,Ar90,0.237,0.0417,23.95,0.2147,0.4635,0.1387,73.66,-9.32,6.89,44.05,-3.27,-4.15,0.0061,Yes,No,,
EnthermalPlus,C366 5mm / Argon 11.45mm / Clear 5mm / Vacuum 0.25mm / LUMI 4mm,25.4,5mm Clear,2156,LoEÂ³ 366 S2,SGG PLANICLEAR 5mm,21012,,SGG ECLAZ II 4mm,20754,ECLAZ II S5,Ar90,0.3169,0.0558,17.92,0.2427,0.5891,0.1272,81.19,-6.85,4.88,42.36,-1.33,-4.09,0.0337,Yes,Yes,0.251717,0.329277
EnthermalPlus,Q452 5mm / Argon 11.85mm / Clear 5mm / Vacuum 0.25mm / C180 4mm,25.4,5mm Clear,2106,Quad LoE 452 S2,Float Glass - 5mm,2003,,4mm Clear,2192,LoE 180 S5,Ar90,0.3686,0.0649,15.4,0.1853,0.4523,0.1155,73.04,-9.14,5.21,40.67,-3.99,-3.13,0.0063,Yes,No,,
EnthermalPlus,Q452 5mm / Argon 11.85mm / Clear 5mm / Vacuum 0.25mm / C270 4mm,25.4,5mm Clear,2106,Quad LoE 452 S2,Float Glass - 5mm,2003,,4mm Clear,2027,LoEÂ² 270 S5,Ar90,0.286,0.0504,19.85,0.1832,0.3976,0.1113,69.29,-9.79,5.4,39.93,-6.01,-0.87,0.0035,Yes,No,,
EnthermalPlus,Q452 5mm / Argon 11.85mm / Clear 5mm / Vacuum 0.25mm / C272 4mm,25.4,5mm Clear,2106,Quad LoE 452 S2,Float Glass - 5mm,2003,,4 mm Clear,2012,LoEÂ² 272 S5,Ar90,0.3047,0.0537,18.63,0.1867,0.41,0.1059,70.14,-8.95,5.32,39.01,-3.88,-1.5,0.0044,Yes,No,,
EnthermalPlus,Q452 5mm / Argon 11.85mm / Clear 5mm / Vacuum 0.25mm / C366 4mm,25.4,5mm Clear,2106,Quad LoE 452 S2,Float Glass - 5mm,2003,,4mm Clear,2155,LoEÂ³ 366 S5,Ar90,0.2429,0.0428,23.38,0.1791,0.37,0.1072,67.28,-11.1,5.46,39.22,-3.27,-1.9,0.0013,Yes,No,,
EnthermalPlus,Q452 5mm / Argon 11.82mm / Clear 5mm / Vacuum 0.25mm / SB60 4mm,25.37,5mm Clear,2106,Quad LoE 452 S2,Clear Float Glass,414,,Clear  4mm,5282,SolarbanÂ® 60 S5,Ar90,0.2851,0.0502,19.92,0.1838,0.409,0.1069,70.09,-9.87,5.59,39.16,-4.1,-1.18,0.0047,Yes,No,,
EnthermalPlus,Q452 5mm / Argon 11.82mm / Clear 5mm / Vacuum 0.25mm / SB70 4mm,25.37,5mm Clear,2106,Quad LoE 452 S2,Clear Float Glass,414,,SolarbanÂ® 70 glass  4mm,5433,SolarbanÂ® 70 S5,Ar90,0.2369,0.0417,23.97,0.1708,0.3751,0.1134,67.61,-11.01,6.82,40.29,-4.76,-2.67,0.0018,Yes,No,,
EnthermalPlus,Q452 5mm / Argon 11.45mm / Clear 5mm / Vacuum 0.25mm / LUMI 4mm,25.4,5mm Clear,2106,Quad LoE 452 S2,SGG PLANICLEAR 5mm,21012,,SGG ECLAZ II 4mm,20754,ECLAZ II S5,Ar90,0.3166,0.0558,17.93,0.1906,0.4763,0.1057,74.59,-8.89,5.03,39.02,-3.15,-2.79,0.0095,Yes,Yes,0.202637,0.328904
EnthermalPlus,SB60 5mm / Argon 11.88mm / Clear 5mm / Vacuum 0.25mm / C180 4mm,25.43,Clear  5mm,5283,SolarbanÂ® 60 S2,Float Glass - 5mm,2003,,4mm Clear,2192,LoE 180 S5,Ar90,0.372,0.0655,15.27,0.3394,0.6284,0.1476,83.28,-4.83,4.72,45.37,-2.09,-4.35,0.086,Yes,No,,
EnthermalPlus,SB60 5mm / Argon 11.88mm / Clear 5mm / Vacuum 0.25mm / C270 4mm,25.43,Clear  5mm,5283,SolarbanÂ® 60 S2,Float Glass - 5mm,2003,,4mm Clear,2027,LoEÂ² 270 S5,Ar90,0.2881,0.0507,19.71,0.314,0.5523,0.1393,79.1,-5.88,4.98,44.12,-6.02,0.04,0.045,Yes,No,,
EnthermalPlus,SB60 5mm / Argon 11.88mm / Clear 5mm / Vacuum 0.25mm / C272 4mm,25.43,Clear  5mm,5283,SolarbanÂ® 60 S2,Float Glass - 5mm,2003,,4 mm Clear,2012,LoEÂ² 272 S5,Ar90,0.3071,0.0541,18.49,0.3248,0.5701,0.1294,80.09,-4.85,4.79,42.64,-2.61,-1.12,0.0548,Yes,No,,
EnthermalPlus,SB60 5mm / Argon 11.88mm / Clear 5mm / Vacuum 0.25mm / C366 4mm,25.43,Clear  5mm,5283,SolarbanÂ® 60 S2,Float Glass - 5mm,2003,,4mm Clear,2155,LoEÂ³ 366 S5,Ar90,0.2445,0.0431,23.23,0.2898,0.5138,0.1321,76.84,-7.79,5.3,43.03,-1.25,-2.04,0.0162,Yes,No,,
EnthermalPlus,SB60 5mm / Argon 11.85mm / Clear 5mm / Vacuum 0.25mm / SB60 4mm,25.4,Clear  5mm,5283,SolarbanÂ® 60 S2,Clear Float Glass,414,,Clear  4mm,5282,SolarbanÂ® 60 S5,Ar90,0.2872,0.0506,19.77,0.3178,0.5685,0.1311,80.01,-5.91,5.12,42.88,-3.09,-0.49,0.0631,Yes,No,,
EnthermalPlus,SB60 5mm / Argon 11.85mm / Clear 5mm / Vacuum 0.25mm / SB70 4mm,25.4,Clear  5mm,5283,SolarbanÂ® 60 S2,Clear Float Glass,414,,SolarbanÂ® 70 glass  4mm,5433,SolarbanÂ® 70 S5,Ar90,0.2383,0.042,23.83,0.2707,0.5205,0.1436,77.19,-7.6,6.71,44.76,-3.0,-4.02,0.0229,Yes,No,,
EnthermalPlus,SB60 5mm / Argon 11.48mm / Clear 5mm / Vacuum 0.25mm / LUMI 4mm,25.43,Clear  5mm,5283,SolarbanÂ® 60 S2,SGG PLANICLEAR 5mm,21012,,SGG ECLAZ II 4mm,20754,ECLAZ II S5,Ar90,0.319,0.0562,17.8,0.3518,0.6626,0.129,85.06,-4.44,4.47,42.65,-1.31,-3.45,0.1336,Yes,No,,
EnthermalPlus,SB60 Solarbronze 5mm / Argon 11.88mm / Clear 5mm / Vacuum 0.25mm / C180 4mm,25.43,SolarbronzeÂ®  5mm,5273,SolarbanÂ® 60 S2,Float Glass - 5mm,2003,,4mm Clear,2192,LoE 180 S5,Ar90,0.372,0.0655,15.27,0.2376,0.4114,0.088,69.98,-0.63,7.95,35.5,0.54,-0.53,0.046,Yes,No,,
EnthermalPlus,SB60 Solarbronze 5mm / Argon 11.88mm / Clear 5mm / Vacuum 0.25mm / C270 4mm,25.43,SolarbronzeÂ®  5mm,5273,SolarbanÂ® 60 S2,Float Glass - 5mm,2003,,4mm Clear,2027,LoEÂ² 270 S5,Ar90,0.2881,0.0507,19.71,0.2165,0.3615,0.0842,66.36,-1.7,7.96,34.72,-1.67,1.75,0.0249,Yes,No,,
EnthermalPlus,SB60 Solarbronze 5mm / Argon 11.88mm / Clear 5mm / Vacuum 0.25mm / C272 4mm,25.43,SolarbronzeÂ®  5mm,5273,SolarbanÂ® 60 S2,Float Glass - 5mm,2003,,4 mm Clear,2012,LoEÂ² 272 S5,Ar90,0.3071,0.0541,18.49,0.2247,0.3735,0.0802,67.24,-0.81,7.85,33.91,0.15,1.01,0.0306,Yes,No,,
EnthermalPlus,SB60 Solarbronze 5mm / Argon 11.88mm / Clear 5mm / Vacuum 0.25mm / C366 4mm,25.43,SolarbronzeÂ®  5mm,5273,SolarbanÂ® 60 S2,Float Glass - 5mm,2003,,4mm Clear,2155,LoEÂ³ 366 S5,Ar90,0.2445,0.0431,23.23,0.1973,0.3362,0.0816,64.39,-3.49,8.18,34.17,0.89,0.59,0.0089,Yes,No,,
EnthermalPlus,SB60 Solarbronze 5mm / Argon 11.85mm / Clear 5mm / Vacuum 0.25mm / SB60 4mm,25.4,SolarbronzeÂ®  5mm,5273,SolarbanÂ® 60 S2,Clear Float Glass,414,,Clear  4mm,5282,SolarbanÂ® 60 S5,Ar90,0.2872,0.0506,19.77,0.2194,0.3722,0.081,67.15,-1.7,8.11,34.05,-0.16,1.39,0.0343,Yes,No,,
EnthermalPlus,SB60 Solarbronze 5mm / Argon 11.85mm / Clear 5mm / Vacuum 0.25mm / SB70 4mm,25.4,SolarbronzeÂ®  5mm,5273,SolarbanÂ® 60 S2,Clear Float Glass,414,,SolarbanÂ® 70 glass  4mm,5433,SolarbanÂ® 70 S5,Ar90,0.2383,0.042,23.83,0.184,0.3406,0.0863,64.7,-3.29,9.4,35.14,-0.01,-0.48,0.0126,Yes,No,,
EnthermalPlus,SB60 Solarbronze 5mm / Argon 11.48mm / Clear 5mm / Vacuum 0.25mm / LUMI 4mm,25.43,SolarbronzeÂ®  5mm,5273,SolarbanÂ® 60 S2,SGG PLANICLEAR 5mm,21012,,SGG ECLAZ II 4mm,20754,ECLAZ II S5,Ar90,0.319,0.0562,17.8,0.2446,0.4341,0.0801,71.54,-0.23,7.79,33.9,0.83,-0.25,0.0698,Yes,No,,
EnthermalPlus,SB60 Solargray 5mm / Argon 11.88mm / Clear 5mm / Vacuum 0.25mm / C180 4mm,25.43,SolargrayÂ®  5mm,5288,SolarbanÂ® 60 S2,Float Glass - 5mm,2003,,4mm Clear,2192,LoE 180 S5,Ar90,0.372,0.0655,15.27,0.2121,0.3548,0.0767,66.01,-2.54,2.3,33.3,-0.02,-3.63,0.0446,Yes,No,,
EnthermalPlus,SB60 Solargray 5mm / Argon 11.88mm / Clear 5mm / Vacuum 0.25mm / C270 4mm,25.43,SolargrayÂ®  5mm,5288,SolarbanÂ® 60 S2,Float Glass - 5mm,2003,,4mm Clear,2027,LoEÂ² 270 S5,Ar90,0.2881,0.0507,19.71,0.1932,0.3119,0.074,62.56,-3.47,2.58,32.67,-1.99,-1.18,0.0242,Yes,No,,
EnthermalPlus,SB60 Solargray 5mm / Argon 11.88mm / Clear 5mm / Vacuum 0.25mm / C272 4mm,25.43,SolargrayÂ®  5mm,5288,SolarbanÂ® 60 S2,Float Glass - 5mm,2003,,4 mm Clear,2012,LoEÂ² 272 S5,Ar90,0.3071,0.0541,18.49,0.2006,0.3221,0.0708,63.39,-2.62,2.38,31.97,-0.42,-1.76,0.0298,Yes,No,,
EnthermalPlus,SB60 Solargray 5mm / Argon 11.88mm / Clear 5mm / Vacuum 0.25mm / C366 4mm,25.43,SolargrayÂ®  5mm,5288,SolarbanÂ® 60 S2,Float Glass - 5mm,2003,,4mm Clear,2155,LoEÂ³ 366 S5,Ar90,0.2445,0.0431,23.23,0.1757,0.2902,0.0718,60.7,-5.13,2.96,32.18,0.26,-2.26,0.0086,Yes,No,,
EnthermalPlus,SB60 Solargray 5mm / Argon 11.85mm / Clear 5mm / Vacuum 0.25mm / SB60 4mm,25.4,SolargrayÂ®  5mm,5288,SolarbanÂ® 60 S2,Clear Float Glass,414,,Clear  4mm,5282,SolarbanÂ® 60 S5,Ar90,0.2872,0.0506,19.77,0.1958,0.3211,0.0714,63.32,-3.48,2.67,32.09,-0.68,-1.43,0.0333,Yes,No,,
EnthermalPlus,SB60 Solargray 5mm / Argon 11.85mm / Clear 5mm / Vacuum 0.25mm / SB70 4mm,25.4,SolargrayÂ®  5mm,5288,SolarbanÂ® 60 S2,Clear Float Glass,414,,SolarbanÂ® 70 glass  4mm,5433,SolarbanÂ® 70 S5,Ar90,0.2383,0.042,23.83,0.1637,0.2939,0.0755,60.98,-4.98,4.12,33.02,-0.34,-3.47,0.0123,Yes,No,,
EnthermalPlus,SB60 Solargray 5mm / Argon 11.48mm / Clear 5mm / Vacuum 0.25mm / LUMI 4mm,25.43,SolargrayÂ®  5mm,5288,SolarbanÂ® 60 S2,SGG PLANICLEAR 5mm,21012,,SGG ECLAZ II 4mm,20754,ECLAZ II S5,Ar90,0.319,0.0562,17.8,0.2179,0.3743,0.0707,67.5,-2.19,2.04,31.97,0.23,-2.98,0.0675,Yes,No,,
EnthermalPlus,SB60 Optiblue 5mm / Argon 11.88mm / Clear 5mm / Vacuum 0.25mm / C180 4mm,25.43,OptiblueÂ® (SolarbanÂ® z50)  5mm,5423,SolarbanÂ® 60 S2,Float Glass - 5mm,2003,,4mm Clear,2192,LoE 180 S5,Ar90,0.372,0.0655,15.27,0.2815,0.4799,0.1045,74.86,-4.31,-0.43,38.79,-0.66,-7.41,0.0691,Yes,No,,
EnthermalPlus,SB60 Optiblue 5mm / Argon 11.88mm / Clear 5mm / Vacuum 0.25mm / C270 4mm,25.43,OptiblueÂ® (SolarbanÂ® z50)  5mm,5423,SolarbanÂ® 60 S2,Float Glass - 5mm,2003,,4mm Clear,2027,LoEÂ² 270 S5,Ar90,0.2881,0.0507,19.71,0.257,0.4219,0.0997,71.04,-5.27,0.02,37.86,-3.8,-3.47,0.0368,Yes,No,,
EnthermalPlus,SB60 Optiblue 5mm / Argon 11.88mm / Clear 5mm / Vacuum 0.25mm / C272 4mm,25.43,OptiblueÂ® (SolarbanÂ® z50)  5mm,5423,SolarbanÂ® 60 S2,Float Glass - 5mm,2003,,4 mm Clear,2012,LoEÂ² 272 S5,Ar90,0.3071,0.0541,18.49,0.2667,0.4355,0.0938,71.95,-4.33,-0.23,36.76,-1.29,-4.3,0.0451,Yes,No,,
EnthermalPlus,SB60 Optiblue 5mm / Argon 11.88mm / Clear 5mm / Vacuum 0.25mm / C366 4mm,25.43,OptiblueÂ® (SolarbanÂ® z50)  5mm,5423,SolarbanÂ® 60 S2,Float Glass - 5mm,2003,,4mm Clear,2155,LoEÂ³ 366 S5,Ar90,0.2445,0.0431,23.23,0.2343,0.3926,0.0954,68.98,-7.06,0.49,37.06,-0.19,-5.14,0.0132,Yes,No,,
EnthermalPlus,SB60 Optiblue 5mm / Argon 11.85mm / Clear 5mm / Vacuum 0.25mm / SB60 4mm,25.4,OptiblueÂ® (SolarbanÂ® z50)  5mm,5423,SolarbanÂ® 60 S2,Clear Float Glass,414,,Clear  4mm,5282,SolarbanÂ® 60 S5,Ar90,0.2872,0.0506,19.77,0.2605,0.4343,0.0948,71.87,-5.3,0.11,36.93,-1.67,-3.81,0.0512,Yes,No,,
EnthermalPlus,SB60 Optiblue 5mm / Argon 11.85mm / Clear 5mm / Vacuum 0.25mm / SB70 4mm,25.4,OptiblueÂ® (SolarbanÂ® z50)  5mm,5423,SolarbanÂ® 60 S2,Clear Float Glass,414,,SolarbanÂ® 70 glass  4mm,5433,SolarbanÂ® 70 S5,Ar90,0.2383,0.042,23.83,0.2181,0.3975,0.1024,69.29,-6.92,1.78,38.36,-1.13,-7.06,0.0187,Yes,No,,
EnthermalPlus,SB60 Optiblue 5mm / Argon 11.48mm / Clear 5mm / Vacuum 0.25mm / LUMI 4mm,25.43,OptiblueÂ® (SolarbanÂ® z50)  5mm,5423,SolarbanÂ® 60 S2,SGG PLANICLEAR 5mm,21012,,SGG ECLAZ II 4mm,20754,ECLAZ II S5,Ar90,0.319,0.0562,17.8,0.291,0.5062,0.0936,76.5,-3.95,-0.76,36.77,-0.23,-6.24,0.1057,Yes,No,,
EnthermalPlus,SB70 5mm / Argon 11.88mm / Clear 5mm / Vacuum 0.25mm / C180 4mm,25.43,SolarbanÂ® 70 glass  5mm,5434,SolarbanÂ® 70 S2,Float Glass - 5mm,2003,,4mm Clear,2192,LoE 180 S5,Ar90,0.3684,0.0649,15.41,0.2341,0.5754,0.1675,80.38,-6.64,6.2,48.04,-4.07,-5.13,0.0317,Yes,No,,
EnthermalPlus,SB70 5mm / Argon 11.88mm / Clear 5mm / Vacuum 0.25mm / C270 4mm,25.43,SolarbanÂ® 70 glass  5mm,5434,SolarbanÂ® 70 S2,Float Glass - 5mm,2003,,4mm Clear,2027,LoEÂ² 270 S5,Ar90,0.2859,0.0504,19.86,0.2333,0.5059,0.1604,76.32,-7.53,6.55,47.08,-6.98,-2.33,0.0163,Yes,No,,
EnthermalPlus,SB70 5mm / Argon 11.88mm / Clear 5mm / Vacuum 0.25mm / C272 4mm,25.43,SolarbanÂ® 70 glass  5mm,5434,SolarbanÂ® 70 S2,Float Glass - 5mm,2003,,4 mm Clear,2012,LoEÂ² 272 S5,Ar90,0.3046,0.0536,18.64,0.2372,0.5219,0.1521,77.26,-6.58,6.41,45.95,-4.39,-3.26,0.0207,Yes,No,,
EnthermalPlus,SB70 5mm / Argon 11.88mm / Clear 5mm / Vacuum 0.25mm / C366 4mm,25.43,SolarbanÂ® 70 glass  5mm,5434,SolarbanÂ® 70 S2,Float Glass - 5mm,2003,,4mm Clear,2155,LoEÂ³ 366 S5,Ar90,0.2428,0.0428,23.38,0.2288,0.4708,0.1542,74.14,-9.09,6.72,46.23,-3.56,-3.8,0.0061,Yes,No,,
EnthermalPlus,SB70 5mm / Argon 11.85mm / Clear 5mm / Vacuum 0.25mm / SB60 4mm,25.4,SolarbanÂ® 70 glass  5mm,5434,SolarbanÂ® 70 S2,Clear Float Glass,414,,Clear  4mm,5282,SolarbanÂ® 60 S5,Ar90,0.285,0.0502,19.93,0.2336,0.5205,0.1536,77.19,-7.59,6.72,46.14,-4.68,-2.81,0.0229,Yes,No,,
EnthermalPlus,SB70 5mm / Argon 11.85mm / Clear 5mm / Vacuum 0.25mm / SB70 4mm,25.4,SolarbanÂ® 70 glass  5mm,5434,SolarbanÂ® 70 S2,Clear Float Glass,414,,SolarbanÂ® 70 glass  4mm,5433,SolarbanÂ® 70 S5,Ar90,0.2368,0.0417,23.98,0.2179,0.4773,0.1639,74.51,-8.85,8.02,47.54,-5.13,-4.9,0.0094,Yes,No,,
EnthermalPlus,SB70 5mm / Argon 11.48mm / Clear 5mm / Vacuum 0.25mm / LUMI 4mm,25.43,SolarbanÂ® 70 glass  5mm,5434,SolarbanÂ® 70 S2,SGG PLANICLEAR 5mm,21012,,SGG ECLAZ II 4mm,20754,ECLAZ II S5,Ar90,0.3165,0.0557,17.94,0.2419,0.6062,0.1518,82.08,-6.35,6.1,45.97,-3.4,-4.83,0.0489,Yes,No,,
EnthermalPlus,SB70 Solargray 5mm / Argon 11.88mm / Clear 5mm / Vacuum 0.25mm / C180 4mm,25.43,SolargrayÂ®  5mm,5372,SolarbanÂ® 70 S2,Float Glass - 5mm,2003,,4mm Clear,2192,LoE 180 S5,Ar90,0.3684,0.0649,15.41,0.1461,0.3247,0.0831,63.6,-4.18,3.59,34.65,-0.62,-4.41,0.0167,Yes,No,,
EnthermalPlus,SB70 Solargray 5mm / Argon 11.88mm / Clear 5mm / Vacuum 0.25mm / C270 4mm,25.43,SolargrayÂ®  5mm,5372,SolarbanÂ® 70 S2,Float Glass - 5mm,2003,,4mm Clear,2027,LoEÂ² 270 S5,Ar90,0.2859,0.0504,19.86,0.1427,0.2855,0.0808,60.26,-4.97,3.96,34.16,-2.09,-2.79,0.0088,Yes,No,,
EnthermalPlus,SB70 Solargray 5mm / Argon 11.88mm / Clear 5mm / Vacuum 0.25mm / C272 4mm,25.43,SolargrayÂ®  5mm,5372,SolarbanÂ® 70 S2,Float Glass - 5mm,2003,,4 mm Clear,2012,LoEÂ² 272 S5,Ar90,0.3046,0.0536,18.64,0.1456,0.2947,0.0782,61.05,-4.19,3.8,33.6,-0.84,-3.26,0.0113,Yes,No,,
EnthermalPlus,SB70 Solargray 5mm / Argon 11.88mm / Clear 5mm / Vacuum 0.25mm / C366 4mm,25.43,SolargrayÂ®  5mm,5372,SolarbanÂ® 70 S2,Float Glass - 5mm,2003,,4mm Clear,2155,LoEÂ³ 366 S5,Ar90,0.2428,0.0428,23.38,0.1381,0.2658,0.0789,58.46,-6.32,4.19,33.75,-0.44,-3.56,0.0033,Yes,No,,
EnthermalPlus,SB70 Solargray 5mm / Argon 11.85mm / Clear 5mm / Vacuum 0.25mm / SB60 4mm,25.4,SolargrayÂ®  5mm,5372,SolarbanÂ® 70 S2,Clear Float Glass,414,,Clear  4mm,5282,SolarbanÂ® 60 S5,Ar90,0.285,0.0502,19.93,0.1429,0.2938,0.0787,60.98,-5.01,4.08,33.7,-1.0,-3.01,0.0122,Yes,No,,
EnthermalPlus,SB70 Solargray 5mm / Argon 11.85mm / Clear 5mm / Vacuum 0.25mm / SB70 4mm,25.4,SolargrayÂ®  5mm,5372,SolarbanÂ® 70 S2,Clear Float Glass,414,,SolarbanÂ® 70 glass  4mm,5433,SolarbanÂ® 70 S5,Ar90,0.2368,0.0417,23.98,0.1314,0.2694,0.082,58.76,-6.13,5.26,34.41,-1.08,-4.28,0.0051,Yes,No,,
EnthermalPlus,SB70 Solargray 5mm / Argon 11.48mm / Clear 5mm / Vacuum 0.25mm / LUMI 4mm,25.43,SolargrayÂ®  5mm,5372,SolarbanÂ® 70 S2,SGG PLANICLEAR 5mm,21012,,SGG ECLAZ II 4mm,20754,ECLAZ II S5,Ar90,0.3165,0.0557,17.94,0.1489,0.3422,0.0781,65.02,-3.92,3.47,33.6,-0.32,-4.11,0.0252,Yes,No,,
EnthermalPlus,SB70 Optiblue 5mm / Argon 11.88mm / Clear 5mm / Vacuum 0.25mm / C180 4mm,25.43,OptiblueÂ® (SolarbanÂ® z75)  5mm,5427,SolarbanÂ® 70 S2,Float Glass - 5mm,2003,,4mm Clear,2192,LoE 180 S5,Ar90,0.3684,0.0649,15.41,0.1893,0.4393,0.1165,72.2,-6.09,1.08,40.83,-1.76,-8.52,0.0257,Yes,No,,
EnthermalPlus,SB70 Optiblue 5mm / Argon 11.88mm / Clear 5mm / Vacuum 0.25mm / C270 4mm,25.43,OptiblueÂ® (SolarbanÂ® z75)  5mm,5427,SolarbanÂ® 70 S2,Float Glass - 5mm,2003,,4mm Clear,2027,LoEÂ² 270 S5,Ar90,0.2859,0.0504,19.86,0.1873,0.3864,0.1124,68.49,-6.9,1.63,40.11,-4.06,-5.97,0.0134,Yes,No,,
EnthermalPlus,SB70 Optiblue 5mm / Argon 11.88mm / Clear 5mm / Vacuum 0.25mm / C272 4mm,25.43,OptiblueÂ® (SolarbanÂ® z75)  5mm,5427,SolarbanÂ® 70 S2,Float Glass - 5mm,2003,,4 mm Clear,2012,LoEÂ² 272 S5,Ar90,0.3046,0.0536,18.64,0.1908,0.3986,0.1074,69.35,-6.03,1.42,39.26,-2.12,-6.64,0.0171,Yes,No,,
EnthermalPlus,SB70 Optiblue 5mm / Argon 11.88mm / Clear 5mm / Vacuum 0.25mm / C366 4mm,25.43,OptiblueÂ® (SolarbanÂ® z75)  5mm,5427,SolarbanÂ® 70 S2,Float Glass - 5mm,2003,,4mm Clear,2155,LoEÂ³ 366 S5,Ar90,0.2428,0.0428,23.38,0.1827,0.3597,0.1087,66.51,-8.34,1.94,39.47,-1.46,-7.14,0.005,Yes,No,,
EnthermalPlus,SB70 Optiblue 5mm / Argon 11.85mm / Clear 5mm / Vacuum 0.25mm / SB60 4mm,25.4,OptiblueÂ® (SolarbanÂ® z75)  5mm,5427,SolarbanÂ® 70 S2,Clear Float Glass,414,,Clear  4mm,5282,SolarbanÂ® 60 S5,Ar90,0.285,0.0502,19.93,0.1877,0.3975,0.1083,69.29,-6.96,1.74,39.4,-2.36,-6.29,0.0187,Yes,No,,
EnthermalPlus,SB70 Optiblue 5mm / Argon 11.85mm / Clear 5mm / Vacuum 0.25mm / SB70 4mm,25.4,OptiblueÂ® (SolarbanÂ® z75)  5mm,5427,SolarbanÂ® 70 S2,Clear Float Glass,414,,SolarbanÂ® 70 glass  4mm,5433,SolarbanÂ® 70 S5,Ar90,0.2368,0.0417,23.98,0.1737,0.3645,0.1145,66.83,-8.16,3.12,40.47,-2.42,-8.26,0.0077,Yes,No,,
EnthermalPlus,SB70 Optiblue 5mm / Argon 11.48mm / Clear 5mm / Vacuum 0.25mm / LUMI 4mm,25.43,OptiblueÂ® (SolarbanÂ® z75)  5mm,5427,SolarbanÂ® 70 S2,SGG PLANICLEAR 5mm,21012,,SGG ECLAZ II 4mm,20754,ECLAZ II S5,Ar90,0.3165,0.0557,17.94,0.1948,0.463,0.1072,73.76,-5.82,0.9,39.28,-1.3,-7.96,0.0392,Yes,No,,
EnthermalPlus,LUMI 5mm / Argon 11.55mm / Clear 5mm / Vacuum 0.25mm / C180 4mm,25.4,SGG ECLAZ II 5mm,20755,ECLAZ II S2,Float Glass - 5mm,2003,,4mm Clear,2192,LoE 180 S5,Ar90,0.3758,0.0662,15.11,0.5321,0.7187,0.1659,87.85,-3.87,4.08,47.96,-1.65,-5.95,0.1759,Yes,Yes,0.536546,0.393213
EnthermalPlus,LUMI 5mm / Argon 11.55mm / Clear 5mm / Vacuum 0.25mm / C270 4mm,25.4,SGG ECLAZ II 5mm,20755,ECLAZ II S2,Float Glass - 5mm,2003,,4mm Clear,2027,LoEÂ² 270 S5,Ar90,0.2906,0.0512,19.54,0.4174,0.6315,0.155,83.46,-5.1,4.44,46.44,-6.52,-0.52,0.0869,Yes,Yes,0.421267,0.301300
EnthermalPlus,LUMI 5mm / Argon 11.55mm / Clear 5mm / Vacuum 0.25mm / C272 4mm,25.4,SGG ECLAZ II 5mm,20755,ECLAZ II S2,Float Glass - 5mm,2003,,4 mm Clear,2012,LoEÂ² 272 S5,Ar90,0.3098,0.0546,18.33,0.4437,0.652,0.1422,84.51,-3.99,4.25,44.65,-2.41,-1.91,0.1043,Yes,Yes,0.447695,0.322180
EnthermalPlus,LUMI 5mm / Argon 11.55mm / Clear 5mm / Vacuum 0.25mm / C366 4mm,25.4,SGG ECLAZ II 5mm,20755,ECLAZ II S2,Float Glass - 5mm,2003,,4mm Clear,2155,LoEÂ³ 366 S5,Ar90,0.2463,0.0434,23.05,0.3647,0.5872,0.1458,81.09,-7.19,4.8,45.14,-0.61,-3.08,0.0319,Yes,Yes,0.368099,0.252912
EnthermalPlus,LUMI 5mm / Argon 11.52mm / Clear 5mm / Vacuum 0.25mm / SB60 4mm,25.37,SGG ECLAZ II 5mm,20755,ECLAZ II S2,Clear Float Glass,414,,Clear  4mm,5282,SolarbanÂ® 60 S5,Ar90,0.2896,0.051,19.61,0.4288,0.6501,0.1444,84.42,-5.11,4.6,44.93,-3.04,-1.15,0.1254,Yes,No,,
EnthermalPlus,LUMI 5mm / Argon 11.52mm / Clear 5mm / Vacuum 0.25mm / SB70 4mm,25.37,SGG ECLAZ II 5mm,20755,ECLAZ II S2,Clear Float Glass,414,,SolarbanÂ® 70 glass  4mm,5433,SolarbanÂ® 70 S5,Ar90,0.2401,0.0423,23.65,0.3382,0.5948,0.1608,81.46,-6.97,6.21,47.24,-2.55,-5.57,0.0457,Yes,No,,
EnthermalPlus,LUMI 5mm / Argon 11.15mm / Clear 5mm / Vacuum 0.25mm / LUMI 4mm,25.4,SGG ECLAZ II 5mm,20755,ECLAZ II S2,SGG PLANICLEAR 5mm,21012,,SGG ECLAZ II 4mm,20754,ECLAZ II S5,Ar90,0.3219,0.0567,17.64,0.545,0.758,0.1417,89.72,-3.46,3.86,44.67,-0.85,-4.8,0.2836,Yes,Yes,0.548857,0.335293
EnthermalPlus,ZEN 5mm / Argon 11.55mm / Clear 5mm / Vacuum 0.25mm / C180 4mm,25.4,SGG ECLAZ ONE II 5mm,20763,ECLAZ ONE II S2,Float Glass - 5mm,2003,,4mm Clear,2192,LoE 180 S5,Ar90,0.3714,0.0654,15.29,0.448,0.6816,0.2221,85.99,-3.97,5.08,54.54,-1.49,-8.04,0.1638,Yes,Yes,0.451855,0.387654
EnthermalPlus,ZEN 5mm / Argon 11.55mm / Clear 5mm / Vacuum 0.25mm / C270 4mm,25.4,SGG ECLAZ ONE II 5mm,20763,ECLAZ ONE II S2,Float Glass - 5mm,2003,,4mm Clear,2027,LoEÂ² 270 S5,Ar90,0.2879,0.0507,19.73,0.3775,0.5986,0.2122,81.66,-5.23,5.55,53.43,-4.91,-4.54,0.0818,Yes,Yes,0.380468,0.298001
EnthermalPlus,ZEN 5mm / Argon 11.55mm / Clear 5mm / Vacuum 0.25mm / C272 4mm,25.4,SGG ECLAZ ONE II 5mm,20763,ECLAZ ONE II S2,Float Glass - 5mm,2003,,4 mm Clear,2012,LoEÂ² 272 S5,Ar90,0.3068,0.054,18.51,0.3967,0.6176,0.2007,82.66,-4.1,5.37,52.15,-1.95,-5.65,0.0977,Yes,Yes,0.399912,0.318423
EnthermalPlus,ZEN 5mm / Argon 11.55mm / Clear 5mm / Vacuum 0.25mm / C366 4mm,25.4,SGG ECLAZ ONE II 5mm,20763,ECLAZ ONE II S2,Float Glass - 5mm,2003,,4mm Clear,2155,LoEÂ³ 366 S5,Ar90,0.2443,0.043,23.25,0.3359,0.5564,0.204,79.31,-7.16,5.84,52.5,-0.73,-6.36,0.0297,Yes,Yes,0.338552,0.250565
EnthermalPlus,ZEN 5mm / Argon 11.52mm / Clear 5mm / Vacuum 0.25mm / SB60 4mm,25.37,SGG ECLAZ ONE II 5mm,20763,ECLAZ ONE II S2,Clear Float Glass,414,,Clear  4mm,5282,SolarbanÂ® 60 S5,Ar90,0.2869,0.0505,19.79,0.3848,0.6158,0.2028,82.58,-5.19,5.72,52.36,-2.39,-5.12,0.1175,Yes,No,,
EnthermalPlus,ZEN 5mm / Argon 11.52mm / Clear 5mm / Vacuum 0.25mm / SB70 4mm,25.37,SGG ECLAZ ONE II 5mm,20763,ECLAZ ONE II S2,Clear Float Glass,414,,SolarbanÂ® 70 glass  4mm,5433,SolarbanÂ® 70 S5,Ar90,0.2382,0.0419,23.84,0.3122,0.5641,0.2174,79.71,-6.96,7.14,54.01,-2.2,-7.86,0.042,Yes,No,,
EnthermalPlus,ZEN 5mm / Argon 11.15mm / Clear 5mm / Vacuum 0.25mm / LUMI 4mm,25.4,SGG ECLAZ ONE II 5mm,20763,ECLAZ ONE II S2,SGG PLANICLEAR 5mm,21012,,SGG ECLAZ II 4mm,20754,ECLAZ II S5,Ar90,0.3188,0.0561,17.81,0.4625,0.7179,0.2003,87.77,-3.56,4.97,52.16,-0.86,-7.53,0.2629,Yes,Yes,0.465914,0.331473
EnthermalPlus,C180 5mm / Argon 11.05mm / C180 5mm / Vacuum 0.25mm / Clear 5mm,25.4,5mm Clear,2193,LoE 180 S2,5mm Clear,2193,LoE 180 S4,Float Glass - 5mm,2003,,Ar90,0.3823,0.0673,14.85,0.4972,0.6828,0.2047,86.09,-4.1,4.3,52.56,-2.59,-6.71,0.1131,Yes,No,,
EnthermalPlus,C180 5mm / Argon 11.05mm / C270 5mm / Vacuum 0.25mm / Clear 5mm,25.4,5mm Clear,2193,LoE 180 S2,5mm Clear,2028,LoEÂ² 270 S4,Float Glass - 5mm,2003,,Ar90,0.2946,0.0519,19.27,0.3257,0.5981,0.1807,81.67,-5.21,4.7,49.73,-3.25,-5.31,0.0577,Yes,No,,
EnthermalPlus,C180 5mm / Argon 11.05mm / C272 5mm / Vacuum 0.25mm / Clear 5mm,25.4,5mm Clear,2193,LoE 180 S2,5 mm Clear,2013,LoEÂ² 272 S4,Float Glass - 5mm,2003,,Ar90,0.3144,0.0554,18.06,0.3621,0.618,0.1701,82.72,-4.18,4.51,48.4,-1.97,-5.59,0.0693,Yes,No,,
EnthermalPlus,C180 5mm / Argon 11.05mm / C366 5mm / Vacuum 0.25mm / Clear 5mm,25.4,5mm Clear,2193,LoE 180 S2,5mm Clear,2156,LoEÂ³ 366 S4,Float Glass - 5mm,2003,,Ar90,0.2493,0.0439,22.78,0.2511,0.5561,0.173,79.33,-7.27,5.04,48.76,-2.01,-6.12,0.0213,Yes,No,,
EnthermalPlus,C180 5mm / Argon 11.06mm / SB60 5mm / Vacuum 0.25mm / Clear 5mm,25.41,5mm Clear,2193,LoE 180 S2,Clear  5mm,5283,SolarbanÂ® 60 S4,Clear Float Glass,414,,Ar90,0.2935,0.0517,19.34,0.3498,0.6158,0.1717,82.62,-5.31,4.81,48.6,-2.24,-5.7,0.0822,Yes,No,,
EnthermalPlus,C180 5mm / Argon 11.06mm / SB70 5mm / Vacuum 0.25mm / Clear 5mm,25.41,5mm Clear,2193,LoE 180 S2,SolarbanÂ® 70 glass  5mm,5434,SolarbanÂ® 70 S4,Clear Float Glass,414,,Ar90,0.2429,0.0428,23.38,0.2476,0.5642,0.1917,79.75,-7.16,6.39,51.04,-3.73,-6.23,0.0294,Yes,No,,
EnthermalPlus,C180 5mm / Argon 10.45mm / LUMI 5mm / Vacuum 0.25mm / Clear 5mm,25.4,5mm Clear,2193,LoE 180 S2,SGG ECLAZ II 5mm,20755,ECLAZ II S4,SGG PLANICLEAR 5mm,21012,,Ar90,0.3272,0.0576,17.35,0.5006,0.7195,0.1755,87.89,-3.66,4.18,49.17,-1.91,-6.26,0.1808,Yes,Yes,0.507470,0.341345
EnthermalPlus,C270 5mm / Argon 11.05mm / C180 5mm / Vacuum 0.25mm / Clear 5mm,25.4,5mm Clear,2028,LoEÂ² 270 S2,5mm Clear,2193,LoE 180 S4,Float Glass - 5mm,2003,,Ar90,0.3765,0.0663,15.08,0.3007,0.599,0.1611,81.72,-5.32,4.8,47.22,-4.16,-3.44,0.0579,Yes,No,,
EnthermalPlus,C270 5mm / Argon 11.05mm / C270 5mm / Vacuum 0.25mm / Clear 5mm,25.4,5mm Clear,2028,LoEÂ² 270 S2,5mm Clear,2028,LoEÂ² 270 S4,Float Glass - 5mm,2003,,Ar90,0.2911,0.0513,19.51,0.244,0.5252,0.1424,77.52,-6.18,5.04,44.65,-4.8,-2.06,0.032,Yes,No,,
EnthermalPlus,C270 5mm / Argon 11.05mm / C272 5mm / Vacuum 0.25mm / Clear 5mm,25.4,5mm Clear,2028,LoEÂ² 270 S2,5 mm Clear,2013,LoEÂ² 272 S4,Float Glass - 5mm,2003,,Ar90,0.3104,0.0547,18.3,0.261,0.5426,0.1344,78.52,-5.22,4.85,43.45,-3.59,-2.22,0.039,Yes,No,,
EnthermalPlus,C270 5mm / Argon 11.05mm / C366 5mm / Vacuum 0.25mm / Clear 5mm,25.4,5mm Clear,2028,LoEÂ² 270 S2,5mm Clear,2156,LoEÂ³ 366 S4,Float Glass - 5mm,2003,,Ar90,0.2467,0.0434,23.02,0.2038,0.4886,0.1365,75.3,-8.03,5.35,43.76,-3.75,-2.68,0.0113,Yes,No,,
EnthermalPlus,C270 5mm / Argon 11.06mm / SB60 5mm / Vacuum 0.25mm / Clear 5mm,25.41,5mm Clear,2028,LoEÂ² 270 S2,Clear  5mm,5283,SolarbanÂ® 60 S4,Clear Float Glass,414,,Ar90,0.29,0.0511,19.58,0.2569,0.5407,0.1356,78.42,-6.3,5.13,43.64,-3.78,-2.34,0.0439,Yes,No,,
EnthermalPlus,C270 5mm / Argon 11.06mm / SB70 5mm / Vacuum 0.25mm / Clear 5mm,25.41,5mm Clear,2028,LoEÂ² 270 S2,SolarbanÂ® 70 glass  5mm,5434,SolarbanÂ® 70 S4,Clear Float Glass,414,,Ar90,0.2404,0.0423,23.62,0.202,0.4956,0.1509,75.68,-7.96,6.74,45.82,-5.45,-2.9,0.0158,Yes,No,,
EnthermalPlus,C270 5mm / Argon 10.45mm / LUMI 5mm / Vacuum 0.25mm / Clear 5mm,25.4,5mm Clear,2028,LoEÂ² 270 S2,SGG ECLAZ II 5mm,20755,ECLAZ II S4,SGG PLANICLEAR 5mm,21012,,Ar90,0.3232,0.0569,17.57,0.3126,0.6315,0.1385,83.46,-4.85,4.56,44.14,-3.5,-2.94,0.0899,Yes,Yes,0.321673,0.336601
EnthermalPlus,C272 5mm / Argon 11.05mm / C180 5mm / Vacuum 0.25mm / Clear 5mm,25.4,5 mm Clear,2013,LoEÂ² 272 S2,5mm Clear,2193,LoE 180 S4,Float Glass - 5mm,2003,,Ar90,0.3777,0.0665,15.03,0.3384,0.6187,0.1499,82.75,-4.22,4.57,45.68,-2.14,-3.92,0.0697,Yes,No,,
EnthermalPlus,C272 5mm / Argon 11.05mm / C270 5mm / Vacuum 0.25mm / Clear 5mm,25.4,5 mm Clear,2013,LoEÂ² 272 S2,5mm Clear,2028,LoEÂ² 270 S4,Float Glass - 5mm,2003,,Ar90,0.2919,0.0514,19.45,0.2648,0.5427,0.1301,78.53,-5.21,4.83,42.79,-2.84,-2.31,0.0389,Yes,No,,
EnthermalPlus,C272 5mm / Argon 11.05mm / C272 5mm / Vacuum 0.25mm / Clear 5mm,25.4,5 mm Clear,2013,LoEÂ² 272 S2,5 mm Clear,2013,LoEÂ² 272 S4,Float Glass - 5mm,2003,,Ar90,0.3112,0.0548,18.24,0.2858,0.561,0.1215,79.55,-4.24,4.62,41.43,-1.48,-2.53,0.0482,Yes,No,,
EnthermalPlus,C272 5mm / Argon 11.05mm / C366 5mm / Vacuum 0.25mm / Clear 5mm,25.4,5 mm Clear,2013,LoEÂ² 272 S2,5mm Clear,2156,LoEÂ³ 366 S4,Float Glass - 5mm,2003,,Ar90,0.2473,0.0435,22.96,0.2164,0.5049,0.1238,76.28,-7.18,5.19,41.79,-1.57,-3.16,0.014,Yes,No,,
EnthermalPlus,C272 5mm / Argon 11.06mm / SB60 5mm / Vacuum 0.25mm / Clear 5mm,25.41,5 mm Clear,2013,LoEÂ² 272 S2,Clear  5mm,5283,SolarbanÂ® 60 S4,Clear Float Glass,414,,Ar90,0.2908,0.0512,19.53,0.28,0.5589,0.1229,79.45,-5.34,4.92,41.64,-1.74,-2.64,0.0528,Yes,No,,
EnthermalPlus,C272 5mm / Argon 11.06mm / SB70 5mm / Vacuum 0.25mm / Clear 5mm,25.41,5 mm Clear,2013,LoEÂ² 272 S2,SolarbanÂ® 70 glass  5mm,5434,SolarbanÂ® 70 S4,Clear Float Glass,414,,Ar90,0.2409,0.0424,23.57,0.2139,0.5118,0.1391,76.66,-7.05,6.56,44.12,-3.41,-3.43,0.0196,Yes,No,,
EnthermalPlus,C272 5mm / Argon 10.45mm / LUMI 5mm / Vacuum 0.25mm / Clear 5mm,25.4,5 mm Clear,2013,LoEÂ² 272 S2,SGG ECLAZ II 5mm,20755,ECLAZ II S4,SGG PLANICLEAR 5mm,21012,,Ar90,0.3241,0.0571,17.52,0.3512,0.6528,0.1259,84.54,-3.78,4.33,42.21,-1.41,-3.26,0.1068,Yes,Yes,0.359986,0.337660
EnthermalPlus,C340 5mm / Argon 11.05mm / C180 5mm / Vacuum 0.25mm / Clear 5mm,25.4,5mm Clear,2166,LoEÂ³ 340 S2,5mm Clear,2193,LoE 180 S4,Float Glass - 5mm,2003,,Ar90,0.3752,0.0661,15.14,0.1417,0.3352,0.1445,64.9,-9.87,-3.6,45.13,-6.51,-13.59,0.009,Yes,No,,
EnthermalPlus,C340 5mm / Argon 11.05mm / C270 5mm / Vacuum 0.25mm / Clear 5mm,25.4,5mm Clear,2166,LoEÂ³ 340 S2,5mm Clear,2028,LoEÂ² 270 S4,Float Glass - 5mm,2003,,Ar90,0.2903,0.0511,19.56,0.1224,0.2939,0.1385,61.42,-10.23,-3.07,44.23,-6.63,-12.87,0.0047,Yes,No,,
EnthermalPlus,C340 5mm / Argon 11.05mm / C272 5mm / Vacuum 0.25mm / Clear 5mm,25.4,5mm Clear,2166,LoEÂ³ 340 S2,5 mm Clear,2013,LoEÂ² 272 S4,Float Glass - 5mm,2003,,Ar90,0.3095,0.0545,18.35,0.1282,0.3033,0.1359,62.22,-9.55,-3.25,43.82,-6.14,-12.78,0.0059,Yes,No,,
EnthermalPlus,C340 5mm / Argon 11.05mm / C366 5mm / Vacuum 0.25mm / Clear 5mm,25.4,5mm Clear,2166,LoEÂ³ 340 S2,5mm Clear,2156,LoEÂ³ 366 S4,Float Glass - 5mm,2003,,Ar90,0.2461,0.0433,23.07,0.109,0.2739,0.1365,59.62,-11.29,-2.88,43.92,-6.31,-12.79,0.0018,Yes,No,,
EnthermalPlus,C340 5mm / Argon 11.06mm / SB60 5mm / Vacuum 0.25mm / Clear 5mm,25.41,5mm Clear,2166,LoEÂ³ 340 S2,Clear  5mm,5283,SolarbanÂ® 60 S4,Clear Float Glass,414,,Ar90,0.2892,0.0509,19.63,0.1273,0.3025,0.1363,62.16,-10.42,-3.0,43.89,-6.13,-12.9,0.0066,Yes,No,,
EnthermalPlus,C340 5mm / Argon 11.06mm / SB70 5mm / Vacuum 0.25mm / Clear 5mm,25.41,5mm Clear,2166,LoEÂ³ 340 S2,SolarbanÂ® 70 glass  5mm,5434,SolarbanÂ® 70 S4,Clear Float Glass,414,,Ar90,0.2398,0.0422,23.68,0.109,0.2778,0.1413,59.94,-11.35,-1.58,44.63,-7.07,-12.97,0.0025,Yes,No,,
EnthermalPlus,C340 5mm / Argon 10.45mm / LUMI 5mm / Vacuum 0.25mm / Clear 5mm,25.4,5mm Clear,2166,LoEÂ³ 340 S2,SGG ECLAZ II 5mm,20755,ECLAZ II S4,SGG PLANICLEAR 5mm,21012,,Ar90,0.3224,0.0568,17.62,0.1459,0.3529,0.1373,66.3,-9.67,-3.89,44.07,-6.14,-13.26,0.014,Yes,Yes,0.159197,0.335528
EnthermalPlus,C366 5mm / Argon 11.05mm / C180 5mm / Vacuum 0.25mm / Clear 5mm,25.4,5mm Clear,2156,LoEÂ³ 366 S2,5mm Clear,2193,LoE 180 S4,Float Glass - 5mm,2003,,Ar90,0.3735,0.0658,15.2,0.2271,0.5567,0.1456,79.37,-7.27,5.08,45.08,-2.73,-4.38,0.0211,Yes,No,,
EnthermalPlus,C366 5mm / Argon 11.05mm / C270 5mm / Vacuum 0.25mm / Clear 5mm,25.4,5mm Clear,2156,LoEÂ³ 366 S2,5mm Clear,2028,LoEÂ² 270 S4,Float Glass - 5mm,2003,,Ar90,0.2893,0.0509,19.63,0.1974,0.4886,0.1294,75.3,-7.99,5.32,42.69,-3.0,-3.34,0.0113,Yes,No,,
EnthermalPlus,C366 5mm / Argon 11.05mm / C272 5mm / Vacuum 0.25mm / Clear 5mm,25.4,5mm Clear,2156,LoEÂ³ 366 S2,5 mm Clear,2013,LoEÂ² 272 S4,Float Glass - 5mm,2003,,Ar90,0.3083,0.0543,18.42,0.207,0.5048,0.1224,76.28,-7.16,5.18,41.57,-1.71,-3.49,0.0138,Yes,No,,
EnthermalPlus,C366 5mm / Argon 11.05mm / C366 5mm / Vacuum 0.25mm / Clear 5mm,25.4,5mm Clear,2156,LoEÂ³ 366 S2,5mm Clear,2156,LoEÂ³ 366 S4,Float Glass - 5mm,2003,,Ar90,0.2454,0.0432,23.14,0.1747,0.455,0.1241,73.16,-9.6,5.51,41.85,-2.09,-3.7,0.0041,Yes,No,,
EnthermalPlus,C366 5mm / Argon 11.06mm / SB60 5mm / Vacuum 0.25mm / Clear 5mm,25.41,5mm Clear,2156,LoEÂ³ 366 S2,Clear  5mm,5283,SolarbanÂ® 60 S4,Clear Float Glass,414,,Ar90,0.2882,0.0508,19.7,0.2058,0.5031,0.1235,76.19,-8.19,5.45,41.76,-1.83,-3.64,0.0156,Yes,No,,
EnthermalPlus,C366 5mm / Argon 11.06mm / SB70 5mm / Vacuum 0.25mm / Clear 5mm,25.41,5mm Clear,2156,LoEÂ³ 366 S2,SolarbanÂ® 70 glass  5mm,5434,SolarbanÂ® 70 S4,Clear Float Glass,414,,Ar90,0.2391,0.0421,23.74,0.1747,0.4613,0.1366,73.52,-9.48,6.9,43.76,-4.06,-3.75,0.0058,Yes,No,,
EnthermalPlus,C366 5mm / Argon 10.45mm / LUMI 5mm / Vacuum 0.25mm / Clear 5mm,25.4,5mm Clear,2156,LoEÂ³ 366 S2,SGG ECLAZ II 5mm,20755,ECLAZ II S4,SGG PLANICLEAR 5mm,21012,,Ar90,0.3212,0.0566,17.68,0.2362,0.5872,0.126,81.08,-6.96,4.91,42.21,-1.64,-4.24,0.0329,Yes,Yes,0.245652,0.334187
EnthermalPlus,Q452 5mm / Argon 11.05mm / C180 5mm / Vacuum 0.25mm / Clear 5mm,25.4,5mm Clear,2106,Quad LoE 452 S2,5mm Clear,2193,LoE 180 S4,Float Glass - 5mm,2003,,Ar90,0.3731,0.0657,15.22,0.1798,0.4508,0.1179,72.95,-9.29,5.24,41.06,-4.39,-2.99,0.0061,Yes,No,,
EnthermalPlus,Q452 5mm / Argon 11.05mm / C270 5mm / Vacuum 0.25mm / Clear 5mm,25.4,5mm Clear,2106,Quad LoE 452 S2,5mm Clear,2028,LoEÂ² 270 S4,Float Glass - 5mm,2003,,Ar90,0.289,0.0509,19.64,0.157,0.3951,0.1073,69.11,-9.81,5.39,39.27,-4.39,-2.22,0.0034,Yes,No,,
EnthermalPlus,Q452 5mm / Argon 11.05mm / C272 5mm / Vacuum 0.25mm / Clear 5mm,25.4,5mm Clear,2106,Quad LoE 452 S2,5 mm Clear,2013,LoEÂ² 272 S4,Float Glass - 5mm,2003,,Ar90,0.3081,0.0543,18.43,0.1642,0.408,0.1026,70.01,-9.04,5.3,38.43,-3.36,-2.29,0.0042,Yes,No,,
EnthermalPlus,Q452 5mm / Argon 11.05mm / C366 5mm / Vacuum 0.25mm / Clear 5mm,25.4,5mm Clear,2106,Quad LoE 452 S2,5mm Clear,2156,LoEÂ³ 366 S4,Float Glass - 5mm,2003,,Ar90,0.2452,0.0432,23.16,0.1403,0.3679,0.1038,67.11,-11.19,5.47,38.64,-3.72,-2.34,0.0012,Yes,No,,
EnthermalPlus,Q452 5mm / Argon 11.06mm / SB60 5mm / Vacuum 0.25mm / Clear 5mm,25.41,5mm Clear,2106,Quad LoE 452 S2,Clear  5mm,5283,SolarbanÂ® 60 S4,Clear Float Glass,414,,Ar90,0.288,0.0507,19.72,0.1634,0.4067,0.1034,69.93,-9.99,5.53,38.57,-3.44,-2.43,0.0047,Yes,No,,
EnthermalPlus,Q452 5mm / Argon 11.06mm / SB70 5mm / Vacuum 0.25mm / Clear 5mm,25.41,5mm Clear,2106,Quad LoE 452 S2,SolarbanÂ® 70 glass  5mm,5434,SolarbanÂ® 70 S4,Clear Float Glass,414,,Ar90,0.239,0.0421,23.76,0.1404,0.3733,0.1121,67.48,-11.17,6.83,40.08,-5.35,-2.34,0.0017,Yes,No,,
EnthermalPlus,Q452 5mm / Argon 10.45mm / LUMI 5mm / Vacuum 0.25mm / Clear 5mm,25.4,5mm Clear,2106,Quad LoE 452 S2,SGG ECLAZ II 5mm,20755,ECLAZ II S4,SGG PLANICLEAR 5mm,21012,,Ar90,0.321,0.0565,17.69,0.1859,0.4747,0.105,74.5,-9.0,5.06,38.92,-3.35,-2.97,0.0094,Yes,Yes,0.198353,0.333864
EnthermalPlus,SB60 5mm / Argon 11.08mm / C180 5mm / Vacuum 0.25mm / Clear 5mm,25.43,Clear  5mm,5283,SolarbanÂ® 60 S2,5mm Clear,2193,LoE 180 S4,Float Glass - 5mm,2003,,Ar90,0.3762,0.0663,15.09,0.3266,0.6261,0.1521,83.16,-5.0,4.75,45.99,-2.66,-4.08,0.0831,Yes,No,,
EnthermalPlus,SB60 5mm / Argon 11.08mm / C270 5mm / Vacuum 0.25mm / Clear 5mm,25.43,Clear  5mm,5283,SolarbanÂ® 60 S2,5mm Clear,2028,LoEÂ² 270 S4,Float Glass - 5mm,2003,,Ar90,0.2909,0.0512,19.52,0.2616,0.5492,0.1318,78.92,-5.95,4.99,43.05,-3.29,-2.51,0.0439,Yes,No,,
EnthermalPlus,SB60 5mm / Argon 11.08mm / C272 5mm / Vacuum 0.25mm / Clear 5mm,25.43,Clear  5mm,5283,SolarbanÂ® 60 S2,5 mm Clear,2013,LoEÂ² 272 S4,Float Glass - 5mm,2003,,Ar90,0.3102,0.0546,18.31,0.281,0.5676,0.123,79.95,-4.99,4.79,41.66,-1.86,-2.74,0.0529,Yes,No,,
EnthermalPlus,SB60 5mm / Argon 11.08mm / C366 5mm / Vacuum 0.25mm / Clear 5mm,25.43,Clear  5mm,5283,SolarbanÂ® 60 S2,5mm Clear,2156,LoEÂ³ 366 S4,Float Glass - 5mm,2003,,Ar90,0.2466,0.0434,23.03,0.2164,0.5109,0.1253,76.67,-7.9,5.33,42.03,-2.0,-3.32,0.0158,Yes,No,,
EnthermalPlus,SB60 5mm / Argon 11.09mm / SB60 5mm / Vacuum 0.25mm / Clear 5mm,25.44,Clear  5mm,5283,SolarbanÂ® 60 S2,Clear  5mm,5283,SolarbanÂ® 60 S4,Clear Float Glass,414,,Ar90,0.2899,0.051,19.59,0.2763,0.5656,0.1244,79.85,-6.08,5.08,41.88,-2.11,-2.87,0.0616,Yes,No,,
EnthermalPlus,SB60 5mm / Argon 11.09mm / SB70 5mm / Vacuum 0.25mm / Clear 5mm,25.44,Clear  5mm,5283,SolarbanÂ® 60 S2,SolarbanÂ® 70 glass  5mm,5434,SolarbanÂ® 70 S4,Clear Float Glass,414,,Ar90,0.2403,0.0423,23.63,0.2141,0.518,0.1411,77.04,-7.78,6.72,44.4,-3.97,-3.53,0.022,Yes,No,,
EnthermalPlus,SB60 5mm / Argon 10.48mm / LUMI 5mm / Vacuum 0.25mm / Clear 5mm,25.43,Clear  5mm,5283,SolarbanÂ® 60 S2,SGG ECLAZ II 5mm,20755,ECLAZ II S4,SGG PLANICLEAR 5mm,21012,,Ar90,0.3231,0.0569,17.58,0.3396,0.6605,0.1275,84.96,-4.56,4.5,42.46,-1.81,-3.51,0.1312,Yes,No,,
EnthermalPlus,SB60 Solarbronze 5mm / Argon 11.08mm / C180 5mm / Vacuum 0.25mm / Clear 5mm,25.43,SolarbronzeÂ®  5mm,5273,SolarbanÂ® 60 S2,5mm Clear,2193,LoE 180 S4,Float Glass - 5mm,2003,,Ar90,0.3762,0.0663,15.09,0.2291,0.4098,0.0899,69.88,-0.78,7.96,35.86,0.26,-0.32,0.0446,Yes,No,,
EnthermalPlus,SB60 Solarbronze 5mm / Argon 11.08mm / C270 5mm / Vacuum 0.25mm / Clear 5mm,25.43,SolarbronzeÂ®  5mm,5273,SolarbanÂ® 60 S2,5mm Clear,2028,LoEÂ² 270 S4,Float Glass - 5mm,2003,,Ar90,0.2909,0.0512,19.52,0.1814,0.3596,0.0812,66.21,-1.78,7.98,34.12,-0.23,0.26,0.0243,Yes,No,,
EnthermalPlus,SB60 Solarbronze 5mm / Argon 11.08mm / C272 5mm / Vacuum 0.25mm / Clear 5mm,25.43,SolarbronzeÂ®  5mm,5273,SolarbanÂ® 60 S2,5 mm Clear,2013,LoEÂ² 272 S4,Float Glass - 5mm,2003,,Ar90,0.3102,0.0546,18.31,0.1956,0.3719,0.0775,67.12,-0.94,7.84,33.34,0.41,0.02,0.0296,Yes,No,,
EnthermalPlus,SB60 Solarbronze 5mm / Argon 11.08mm / C366 5mm / Vacuum 0.25mm / Clear 5mm,25.43,SolarbronzeÂ®  5mm,5273,SolarbanÂ® 60 S2,5mm Clear,2156,LoEÂ³ 366 S4,Float Glass - 5mm,2003,,Ar90,0.2466,0.0434,23.03,0.1481,0.3344,0.0785,64.24,-3.59,8.2,33.55,0.37,-0.32,0.0087,Yes,No,,
EnthermalPlus,SB60 Solarbronze 5mm / Argon 11.09mm / SB60 5mm / Vacuum 0.25mm / Clear 5mm,25.44,SolarbronzeÂ®  5mm,5273,SolarbanÂ® 60 S2,Clear  5mm,5283,SolarbanÂ® 60 S4,Clear Float Glass,414,,Ar90,0.2899,0.051,19.59,0.1916,0.3704,0.0781,67.02,-1.86,8.08,33.47,0.23,-0.0,0.0336,Yes,No,,
EnthermalPlus,SB60 Solarbronze 5mm / Argon 11.09mm / SB70 5mm / Vacuum 0.25mm / Clear 5mm,25.44,SolarbronzeÂ®  5mm,5273,SolarbanÂ® 60 S2,SolarbanÂ® 70 glass  5mm,5434,SolarbanÂ® 70 S4,Clear Float Glass,414,,Ar90,0.2403,0.0423,23.63,0.1459,0.339,0.0851,64.57,-3.44,9.39,34.9,-0.52,-0.3,0.0121,Yes,No,,
EnthermalPlus,SB60 Solarbronze 5mm / Argon 10.48mm / LUMI 5mm / Vacuum 0.25mm / Clear 5mm,25.43,SolarbronzeÂ®  5mm,5273,SolarbanÂ® 60 S2,SGG ECLAZ II 5mm,20755,ECLAZ II S4,SGG PLANICLEAR 5mm,21012,,Ar90,0.3231,0.0569,17.58,0.2364,0.4327,0.0794,71.45,-0.34,7.81,33.78,0.56,-0.27,0.0687,Yes,No,,
EnthermalPlus,SB60 Solargray 5mm / Argon 11.08mm / C180 5mm / Vacuum 0.25mm / Clear 5mm,25.43,SolargrayÂ®  5mm,5288,SolarbanÂ® 60 S2,5mm Clear,2193,LoE 180 S4,Float Glass - 5mm,2003,,Ar90,0.3762,0.0663,15.09,0.2046,0.3534,0.0781,65.91,-2.68,2.33,33.6,-0.3,-3.51,0.0432,Yes,No,,
EnthermalPlus,SB60 Solargray 5mm / Argon 11.08mm / C270 5mm / Vacuum 0.25mm / Clear 5mm,25.43,SolargrayÂ®  5mm,5288,SolarbanÂ® 60 S2,5mm Clear,2028,LoEÂ² 270 S4,Float Glass - 5mm,2003,,Ar90,0.2909,0.0512,19.52,0.1621,0.3102,0.0716,62.42,-3.54,2.61,32.17,-0.65,-2.5,0.0236,Yes,No,,
EnthermalPlus,SB60 Solargray 5mm / Argon 11.08mm / C272 5mm / Vacuum 0.25mm / Clear 5mm,25.43,SolargrayÂ®  5mm,5288,SolarbanÂ® 60 S2,5 mm Clear,2013,LoEÂ² 272 S4,Float Glass - 5mm,2003,,Ar90,0.3102,0.0546,18.31,0.1748,0.3207,0.0688,63.28,-2.74,2.39,31.51,-0.04,-2.58,0.0288,Yes,No,,
EnthermalPlus,SB60 Solargray 5mm / Argon 11.08mm / C366 5mm / Vacuum 0.25mm / Clear 5mm,25.43,SolargrayÂ®  5mm,5288,SolarbanÂ® 60 S2,5mm Clear,2156,LoEÂ³ 366 S4,Float Glass - 5mm,2003,,Ar90,0.2466,0.0434,23.03,0.1323,0.2886,0.0696,60.56,-5.22,2.99,31.7,0.01,-2.96,0.0084,Yes,No,,
EnthermalPlus,SB60 Solargray 5mm / Argon 11.09mm / SB60 5mm / Vacuum 0.25mm / Clear 5mm,25.44,SolargrayÂ®  5mm,5288,SolarbanÂ® 60 S2,Clear  5mm,5283,SolarbanÂ® 60 S4,Clear Float Glass,414,,Ar90,0.2899,0.051,19.59,0.1711,0.3195,0.0693,63.19,-3.63,2.65,31.62,-0.18,-2.62,0.0326,Yes,No,,
EnthermalPlus,SB60 Solargray 5mm / Argon 11.09mm / SB70 5mm / Vacuum 0.25mm / Clear 5mm,25.44,SolargrayÂ®  5mm,5288,SolarbanÂ® 60 S2,SolarbanÂ® 70 glass  5mm,5434,SolarbanÂ® 70 S4,Clear Float Glass,414,,Ar90,0.2403,0.0423,23.63,0.1302,0.2925,0.0746,60.86,-5.13,4.12,32.84,-0.78,-3.21,0.0118,Yes,No,,
EnthermalPlus,SB60 Solargray 5mm / Argon 10.48mm / LUMI 5mm / Vacuum 0.25mm / Clear 5mm,25.43,SolargrayÂ®  5mm,5288,SolarbanÂ® 60 S2,SGG ECLAZ II 5mm,20755,ECLAZ II S4,SGG PLANICLEAR 5mm,21012,,Ar90,0.3231,0.0569,17.58,0.2107,0.3731,0.0702,67.41,-2.29,2.07,31.88,-0.03,-2.95,0.0664,Yes,No,,
EnthermalPlus,SB60 Optiblue 5mm / Argon 11.08mm / C180 5mm / Vacuum 0.25mm / Clear 5mm,25.43,OptiblueÂ® (SolarbanÂ® z50)  5mm,5423,SolarbanÂ® 60 S2,5mm Clear,2193,LoE 180 S4,Float Glass - 5mm,2003,,Ar90,0.3762,0.0663,15.09,0.2709,0.4781,0.1072,74.75,-4.46,-0.39,39.25,-1.11,-7.25,0.0669,Yes,No,,
EnthermalPlus,SB60 Optiblue 5mm / Argon 11.08mm / C270 5mm / Vacuum 0.25mm / Clear 5mm,25.43,OptiblueÂ® (SolarbanÂ® z50)  5mm,5423,SolarbanÂ® 60 S2,5mm Clear,2028,LoEÂ² 270 S4,Float Glass - 5mm,2003,,Ar90,0.2909,0.0512,19.52,0.2141,0.4195,0.0953,70.88,-5.34,0.05,37.08,-1.63,-5.49,0.0359,Yes,No,,
EnthermalPlus,SB60 Optiblue 5mm / Argon 11.08mm / C272 5mm / Vacuum 0.25mm / Clear 5mm,25.43,OptiblueÂ® (SolarbanÂ® z50)  5mm,5423,SolarbanÂ® 60 S2,5 mm Clear,2013,LoEÂ² 272 S4,Float Glass - 5mm,2003,,Ar90,0.3102,0.0546,18.31,0.2309,0.4337,0.0901,71.82,-4.45,-0.22,36.06,-0.58,-5.52,0.0436,Yes,No,,
EnthermalPlus,SB60 Optiblue 5mm / Argon 11.08mm / C366 5mm / Vacuum 0.25mm / Clear 5mm,25.43,OptiblueÂ® (SolarbanÂ® z50)  5mm,5423,SolarbanÂ® 60 S2,5mm Clear,2156,LoEÂ³ 366 S4,Float Glass - 5mm,2003,,Ar90,0.2466,0.0434,23.03,0.1747,0.3905,0.0915,68.83,-7.15,0.53,36.34,-0.52,-6.09,0.0129,Yes,No,,
EnthermalPlus,SB60 Optiblue 5mm / Argon 11.09mm / SB60 5mm / Vacuum 0.25mm / Clear 5mm,25.44,OptiblueÂ® (SolarbanÂ® z50)  5mm,5423,SolarbanÂ® 60 S2,Clear  5mm,5283,SolarbanÂ® 60 S4,Clear Float Glass,414,,Ar90,0.2899,0.051,19.59,0.2263,0.4322,0.0909,71.73,-5.46,0.09,36.22,-0.76,-5.64,0.05,Yes,No,,
EnthermalPlus,SB60 Optiblue 5mm / Argon 11.09mm / SB70 5mm / Vacuum 0.25mm / Clear 5mm,25.44,OptiblueÂ® (SolarbanÂ® z50)  5mm,5423,SolarbanÂ® 60 S2,SolarbanÂ® 70 glass  5mm,5434,SolarbanÂ® 70 S4,Clear Float Glass,414,,Ar90,0.2403,0.0423,23.63,0.1721,0.3956,0.1009,69.15,-7.08,1.79,38.1,-1.84,-6.59,0.018,Yes,No,,
EnthermalPlus,SB60 Optiblue 5mm / Argon 10.48mm / LUMI 5mm / Vacuum 0.25mm / Clear 5mm,25.43,OptiblueÂ® (SolarbanÂ® z50)  5mm,5423,SolarbanÂ® 60 S2,SGG ECLAZ II 5mm,20755,ECLAZ II S4,SGG PLANICLEAR 5mm,21012,,Ar90,0.3231,0.0569,17.58,0.2808,0.5046,0.0927,76.4,-4.06,-0.72,36.64,-0.65,-6.19,0.1039,Yes,No,,
EnthermalPlus,SB70 5mm / Argon 11.08mm / C180 5mm / Vacuum 0.25mm / Clear 5mm,25.43,SolarbanÂ® 70 glass  5mm,5434,SolarbanÂ® 70 S2,5mm Clear,2193,LoE 180 S4,Float Glass - 5mm,2003,,Ar90,0.373,0.0657,15.22,0.2265,0.5734,0.1713,80.27,-6.8,6.22,48.52,-4.52,-4.89,0.0304,Yes,No,,
