Repository: Ranojoyd80/enthermal-IGconfigurator_v2

File: Data_Pipeline/1_Source_CSVs/IG_Config_EnthermalPlus_Outboard_Dataset_07-07-26.csv (part 7 of 13)
Product Type,Comment,Total Thickness (mm),Outer Lite (Name_Thickness mm),Outer Lite NFRC ID,Outer Lite Low-E,Middle Lite (Name_Thickness mm),Middle Lite NFRC ID,Middle Lite Low-E,Inner Lite (Name_Thickness mm),Inner Lite NFRC ID,Inner Lite Low-E,Gas Fill,U-value NFRC (W/mÂ²K),U-value NFRC (BTU/hrftF),R-value NFRC,SHGC,Tvis (Visible Transmittance),Exterior Visible Reflectance,Transmitted Color L*,Transmitted Color a*,Transmitted Color b*,Exterior Reflected Color L*,Exterior Reflected Color a*,Exterior Reflected Color b*,T-UV,NFRC,CEN,g-factor,U-value CEN (W/m²K)
EnthermalPlus,ZEN 6mm / Vacuum 0.25mm / Clear 6mm / Argon 7.45mm / C270 6mm,25.4,SGG ECLAZ ONE II 6mm,20764,ECLAZ ONE II S2,SGG PLANICLEAR 6mm,21013,,6mm Clear,2029,LoEÂ² 270 S5,Ar90,0.2703,0.0476,21.01,0.4168,0.5911,0.2103,81.25,-5.5,5.73,53.23,-5.07,-4.54,0.081,Yes,Yes,0.417965,0.278113
EnthermalPlus,ZEN 6mm / Vacuum 0.25mm / Clear 6mm / Argon 7.45mm / C272 6mm,25.4,SGG ECLAZ ONE II 6mm,20764,ECLAZ ONE II S2,SGG PLANICLEAR 6mm,21013,,6 mm Clear,2014,LoEÂ² 272 S5,Ar90,0.2708,0.0477,20.97,0.4336,0.6088,0.1987,82.19,-4.37,5.54,51.93,-2.1,-5.66,0.0962,Yes,Yes,0.434856,0.278554
EnthermalPlus,ZEN 6mm / Vacuum 0.25mm / Clear 6mm / Argon 7.45mm / C366 6mm,25.4,SGG ECLAZ ONE II 6mm,20764,ECLAZ ONE II S2,SGG PLANICLEAR 6mm,21013,,6mm Clear,2157,LoEÂ³ 366 S5,Ar90,0.2694,0.0474,21.08,0.3804,0.5495,0.2022,78.91,-7.41,6.02,52.3,-0.87,-6.36,0.0294,Yes,Yes,0.381356,0.277113
EnthermalPlus,ZEN 6mm / Vacuum 0.25mm / Clear 6mm / Argon 7.49mm / SB60 6mm,25.44,SGG ECLAZ ONE II 6mm,20764,ECLAZ ONE II S2,SGG PLANICLEAR 6mm,21013,,Clear  6mm,5284,SolarbanÂ® 60 S5,Ar90,0.2701,0.0476,21.02,0.4293,0.6181,0.2006,82.7,-5.14,5.67,52.12,-2.33,-5.15,0.1176,Yes,No,,
EnthermalPlus,ZEN 6mm / Vacuum 0.25mm / Clear 6mm / Argon 7.49mm / SB70 6mm,25.44,SGG ECLAZ ONE II 6mm,20764,ECLAZ ONE II S2,SGG PLANICLEAR 6mm,21013,,SolarbanÂ® 70 glass  6mm,5439,SolarbanÂ® 70 S5,Ar90,0.269,0.0474,21.11,0.3617,0.5662,0.2158,79.82,-6.89,7.11,53.83,-2.05,-8.01,0.0421,Yes,No,,
EnthermalPlus,ZEN 6mm / Vacuum 0.25mm / Clear 6mm / Argon 7.15mm / LUMI 6mm,25.4,SGG ECLAZ ONE II 6mm,20764,ECLAZ ONE II S2,SGG PLANICLEAR 6mm,21013,,SGG ECLAZ II 6mm,20756,ECLAZ II S5,Ar90,0.2721,0.0479,20.87,0.4794,0.7088,0.1982,87.33,-4.07,5.07,51.92,-1.1,-7.54,0.2463,Yes,Yes,0.481570,0.279873
EnthermalPlus,ZEN 6mm / Vacuum 0.25mm / Clear 6mm / Argon 7.15mm / SKN183 6mm,25.4,SGG ECLAZ ONE II 6mm,20764,ECLAZ ONE II S2,SGG PLANICLEAR 6mm,21013,,SGG COOL-LITE SKN 183 II 6mm,20896,COOL-LITE SKN 183 II S5,Ar90,0.2705,0.0476,20.99,0.4207,0.6416,0.2088,83.97,-4.9,5.04,53.09,-2.72,-7.5,0.1677,Yes,Yes,0.421956,0.278244
EnthermalPlus,SKN183 6mm / Vacuum 0.25mm / Clear 6mm / Argon 7.45mm / C180 6mm,25.4,SGG COOL-LITE SKN 183 II 6mm,20896,COOL-LITE SKN 183 II S2,SGG PLANICLEAR 6mm,21013,,6mm Clear,2194,LoE 180 S5,Ar90,0.2571,0.0453,22.08,0.3241,0.6411,0.1619,83.97,-5.01,4.23,47.45,-2.13,-9.23,0.1191,Yes,Yes,0.329496,0.263212
EnthermalPlus,SKN183 6mm / Vacuum 0.25mm / Clear 6mm / Argon 7.45mm / C270 6mm,25.4,SGG COOL-LITE SKN 183 II 6mm,20896,COOL-LITE SKN 183 II S2,SGG PLANICLEAR 6mm,21013,,6mm Clear,2029,LoEÂ² 270 S5,Ar90,0.2554,0.045,22.23,0.3165,0.5644,0.1531,79.81,-6.08,4.64,46.22,-6.14,-5.34,0.0603,Yes,Yes,0.321191,0.261459
EnthermalPlus,SKN183 6mm / Vacuum 0.25mm / Clear 6mm / Argon 7.45mm / C272 6mm,25.4,SGG COOL-LITE SKN 183 II 6mm,20896,COOL-LITE SKN 183 II S2,SGG PLANICLEAR 6mm,21013,,6 mm Clear,2014,LoEÂ² 272 S5,Ar90,0.2558,0.045,22.2,0.3231,0.5815,0.1425,80.74,-5.03,4.45,44.73,-2.75,-6.57,0.0731,Yes,Yes,0.327919,0.261848
EnthermalPlus,SKN183 6mm / Vacuum 0.25mm / Clear 6mm / Argon 7.45mm / C366 6mm,25.4,SGG COOL-LITE SKN 183 II 6mm,20896,COOL-LITE SKN 183 II S2,SGG PLANICLEAR 6mm,21013,,6mm Clear,2157,LoEÂ³ 366 S5,Ar90,0.2545,0.0448,22.31,0.3024,0.525,0.1456,77.53,-7.9,4.94,45.14,-1.46,-7.36,0.0222,Yes,Yes,0.306912,0.260578
EnthermalPlus,SKN183 6mm / Vacuum 0.25mm / Clear 6mm / Argon 7.49mm / SB60 6mm,25.44,SGG COOL-LITE SKN 183 II 6mm,20896,COOL-LITE SKN 183 II S2,SGG PLANICLEAR 6mm,21013,,Clear  6mm,5284,SolarbanÂ® 60 S5,Ar90,0.2552,0.0449,22.25,0.323,0.5903,0.1443,81.25,-5.79,4.56,44.95,-2.97,-6.0,0.0873,Yes,No,,
EnthermalPlus,SKN183 6mm / Vacuum 0.25mm / Clear 6mm / Argon 7.49mm / SB70 6mm,25.44,SGG COOL-LITE SKN 183 II 6mm,20896,COOL-LITE SKN 183 II S2,SGG PLANICLEAR 6mm,21013,,SolarbanÂ® 70 glass  6mm,5439,SolarbanÂ® 70 S5,Ar90,0.2543,0.0448,22.33,0.2895,0.5407,0.1579,78.41,-7.38,6.09,46.87,-2.9,-9.14,0.0328,Yes,No,,
EnthermalPlus,SKN183 6mm / Vacuum 0.25mm / Clear 6mm / Argon 7.15mm / LUMI 6mm,25.4,SGG COOL-LITE SKN 183 II 6mm,20896,COOL-LITE SKN 183 II S2,SGG PLANICLEAR 6mm,21013,,SGG ECLAZ II 6mm,20756,ECLAZ II S5,Ar90,0.2569,0.0453,22.1,0.3327,0.6768,0.1421,85.81,-4.84,3.96,44.74,-1.53,-8.7,0.1811,Yes,Yes,0.338183,0.263008
EnthermalPlus,SKN183 6mm / Vacuum 0.25mm / Clear 6mm / Argon 7.15mm / SKN183 6mm,25.4,SGG COOL-LITE SKN 183 II 6mm,20896,COOL-LITE SKN 183 II S2,SGG PLANICLEAR 6mm,21013,,SGG COOL-LITE SKN 183 II 6mm,20896,COOL-LITE SKN 183 II S5,Ar90,0.2555,0.045,22.22,0.3172,0.6127,0.1518,82.49,-5.53,4.0,46.07,-3.39,-8.62,0.1252,Yes,Yes,0.322204,0.261574
EnthermalPlus,XTREME 6mm / Vacuum 0.25mm / Clear 6mm / Argon 7.45mm / C180 6mm,25.4,SGG COOL-LITE XTREME 61-29 II 6mm,20980,COOL-LITE XTREME 61-29 II S2,SGG PLANICLEAR 6mm,21013,,6mm Clear,2194,LoE 180 S5,Ar90,0.2645,0.0466,21.47,0.2202,0.5252,0.1382,77.67,-6.61,1.57,44.2,-2.85,-7.9,0.0986,Yes,Yes,0.228982,0.271392
EnthermalPlus,XTREME 6mm / Vacuum 0.25mm / Clear 6mm / Argon 7.45mm / C270 6mm,25.4,SGG COOL-LITE XTREME 61-29 II 6mm,20980,COOL-LITE XTREME 61-29 II S2,SGG PLANICLEAR 6mm,21013,,6mm Clear,2029,LoEÂ² 270 S5,Ar90,0.2626,0.0463,21.62,0.2241,0.4627,0.1323,73.79,-7.4,2.07,43.26,-6.06,-4.52,0.0509,Yes,Yes,0.232347,0.269526
EnthermalPlus,XTREME 6mm / Vacuum 0.25mm / Clear 6mm / Argon 7.45mm / C272 6mm,25.4,SGG COOL-LITE XTREME 61-29 II 6mm,20980,COOL-LITE XTREME 61-29 II S2,SGG PLANICLEAR 6mm,21013,,6 mm Clear,2014,LoEÂ² 272 S5,Ar90,0.263,0.0463,21.59,0.2265,0.4762,0.125,74.63,-6.42,1.82,42.13,-3.4,-5.37,0.0618,Yes,Yes,0.234740,0.269940
EnthermalPlus,XTREME 6mm / Vacuum 0.25mm / Clear 6mm / Argon 7.45mm / C366 6mm,25.4,SGG COOL-LITE XTREME 61-29 II 6mm,20980,COOL-LITE XTREME 61-29 II S2,SGG PLANICLEAR 6mm,21013,,6mm Clear,2157,LoEÂ³ 366 S5,Ar90,0.2617,0.0461,21.7,0.2218,0.4306,0.1268,71.66,-8.88,2.45,42.41,-2.51,-6.13,0.0186,Yes,Yes,0.229713,0.268588
EnthermalPlus,XTREME 6mm / Vacuum 0.25mm / Clear 6mm / Argon 7.49mm / SB60 6mm,25.44,SGG COOL-LITE XTREME 61-29 II 6mm,20980,COOL-LITE XTREME 61-29 II S2,SGG PLANICLEAR 6mm,21013,,Clear  6mm,5284,SolarbanÂ® 60 S5,Ar90,0.2624,0.0462,21.64,0.2267,0.4836,0.1262,75.11,-7.14,1.93,42.29,-3.53,-4.93,0.0729,Yes,No,,
EnthermalPlus,XTREME 6mm / Vacuum 0.25mm / Clear 6mm / Argon 7.49mm / SB70 6mm,25.44,SGG COOL-LITE XTREME 61-29 II 6mm,20980,COOL-LITE XTREME 61-29 II S2,SGG PLANICLEAR 6mm,21013,,SolarbanÂ® 70 glass  6mm,5439,SolarbanÂ® 70 S5,Ar90,0.2614,0.046,21.72,0.2145,0.4437,0.1352,72.5,-8.43,3.57,43.72,-3.67,-7.83,0.0272,Yes,No,,
EnthermalPlus,XTREME 6mm / Vacuum 0.25mm / Clear 6mm / Argon 7.15mm / LUMI 6mm,25.4,SGG COOL-LITE XTREME 61-29 II 6mm,20980,COOL-LITE XTREME 61-29 II S2,SGG PLANICLEAR 6mm,21013,,SGG ECLAZ II 6mm,20756,ECLAZ II S5,Ar90,0.2643,0.0465,21.49,0.2272,0.5541,0.1248,79.37,-6.43,1.22,42.15,-2.37,-7.1,0.1487,Yes,Yes,0.236054,0.271175
EnthermalPlus,XTREME 6mm / Vacuum 0.25mm / Clear 6mm / Argon 7.15mm / SKN183 6mm,25.4,SGG COOL-LITE XTREME 61-29 II 6mm,20980,COOL-LITE XTREME 61-29 II S2,SGG PLANICLEAR 6mm,21013,,SGG COOL-LITE SKN 183 II 6mm,20896,COOL-LITE SKN 183 II S5,Ar90,0.2628,0.0463,21.61,0.2227,0.5022,0.1314,76.29,-6.9,1.4,43.16,-3.77,-7.21,0.1034,Yes,Yes,0.231161,0.269648
EnthermalPlus,SB60 Solexia 6mm / Vacuum 0.25mm / Clear 6mm / Argon 8.01mm / C180 6mm,25.46,SolexiaÂ®  6mm,5254,SolarbanÂ® 60 S2,Clear Float Glass,415,,6mm Clear,2194,LoE 180 S5,Ar90,0.3042,0.0536,18.67,0.2617,0.5254,0.1221,77.57,-10.75,5.55,41.61,-6.1,-2.37,0.0452,Yes,No,,
EnthermalPlus,SB60 Solexia 6mm / Vacuum 0.25mm / Clear 6mm / Argon 8.01mm / C270 6mm,25.46,SolexiaÂ®  6mm,5254,SolarbanÂ® 60 S2,Clear Float Glass,415,,6mm Clear,2029,LoEÂ² 270 S5,Ar90,0.3014,0.0531,18.84,0.2575,0.463,0.1165,73.7,-11.37,5.77,40.66,-9.06,1.03,0.0247,Yes,No,,
EnthermalPlus,SB60 Solexia 6mm / Vacuum 0.25mm / Clear 6mm / Argon 8.01mm / C272 6mm,25.46,SolexiaÂ®  6mm,5254,SolarbanÂ® 60 S2,Clear Float Glass,415,,6 mm Clear,2014,LoEÂ² 272 S5,Ar90,0.302,0.0532,18.8,0.2622,0.4769,0.1088,74.57,-10.5,5.61,39.38,-6.11,0.03,0.0301,Yes,No,,
EnthermalPlus,SB60 Solexia 6mm / Vacuum 0.25mm / Clear 6mm / Argon 8.01mm / C366 6mm,25.46,SolexiaÂ®  6mm,5254,SolarbanÂ® 60 S2,Clear Float Glass,415,,6mm Clear,2157,LoEÂ³ 366 S5,Ar90,0.3,0.0528,18.93,0.2493,0.4312,0.1107,71.61,-12.89,6.07,39.69,-5.11,-0.69,0.0087,Yes,No,,
EnthermalPlus,SB60 Solexia 6mm / Vacuum 0.25mm / Clear 6mm / Argon 8.05mm / SB60 6mm,25.5,SolexiaÂ®  6mm,5254,SolarbanÂ® 60 S2,Clear Float Glass,415,,Clear  6mm,5284,SolarbanÂ® 60 S5,Ar90,0.3012,0.053,18.86,0.2622,0.4843,0.11,75.05,-11.24,5.71,39.56,-6.26,0.51,0.0343,Yes,No,,
EnthermalPlus,SB60 Solexia 6mm / Vacuum 0.25mm / Clear 6mm / Argon 8.05mm / SB70 6mm,25.5,SolexiaÂ®  6mm,5254,SolarbanÂ® 60 S2,Clear Float Glass,415,,SolarbanÂ® 70 glass  6mm,5439,SolarbanÂ® 70 S5,Ar90,0.2996,0.0528,18.95,0.2406,0.4438,0.1195,72.4,-12.47,7.22,41.17,-6.7,-2.16,0.0126,Yes,No,,
EnthermalPlus,SB60 Solexia 6mm / Vacuum 0.25mm / Clear 6mm / Argon 7.71mm / LUMI 6mm,25.46,SolexiaÂ®  6mm,5254,SolarbanÂ® 60 S2,Clear Float Glass,415,,SGG ECLAZ II 6mm,20756,ECLAZ II S5,Ar90,0.3037,0.0535,18.7,0.2686,0.5549,0.1085,79.31,-10.71,5.25,39.37,-5.13,-1.79,0.0664,Yes,No,,
EnthermalPlus,SB60 Solexia 6mm / Vacuum 0.25mm / Clear 6mm / Argon 7.71mm / SKN183 6mm,25.46,SolexiaÂ®  6mm,5254,SolarbanÂ® 60 S2,Clear Float Glass,415,,SGG COOL-LITE SKN 183 II 6mm,20896,COOL-LITE SKN 183 II S5,Ar90,0.3014,0.0531,18.84,0.258,0.5024,0.1154,76.2,-11.05,5.27,40.51,-6.81,-1.72,0.047,Yes,No,,
EnthermalPlus,SB60 Solarbronze 6mm / Vacuum 0.25mm / Clear 6mm / Argon 8.01mm / C180 6mm,25.46,SolarbronzeÂ®  6mm,5274,SolarbanÂ® 60 S2,Clear Float Glass,415,,6mm Clear,2194,LoE 180 S5,Ar90,0.3042,0.0536,18.67,0.2231,0.361,0.0801,66.28,-1.08,8.54,33.9,0.39,0.0,0.0375,Yes,No,,
EnthermalPlus,SB60 Solarbronze 6mm / Vacuum 0.25mm / Clear 6mm / Argon 8.01mm / C270 6mm,25.46,SolarbronzeÂ®  6mm,5274,SolarbanÂ® 60 S2,Clear Float Glass,415,,6mm Clear,2029,LoEÂ² 270 S5,Ar90,0.3014,0.0531,18.84,0.2137,0.3178,0.0773,62.85,-2.07,8.54,33.28,-1.41,1.84,0.0206,Yes,No,,
EnthermalPlus,SB60 Solarbronze 6mm / Vacuum 0.25mm / Clear 6mm / Argon 8.01mm / C272 6mm,25.46,SolarbronzeÂ®  6mm,5274,SolarbanÂ® 60 S2,Clear Float Glass,415,,6 mm Clear,2014,LoEÂ² 272 S5,Ar90,0.302,0.0532,18.8,0.2187,0.3277,0.074,63.65,-1.24,8.43,32.58,0.09,1.2,0.0252,Yes,No,,
EnthermalPlus,SB60 Solarbronze 6mm / Vacuum 0.25mm / Clear 6mm / Argon 8.01mm / C366 6mm,25.46,SolarbronzeÂ®  6mm,5274,SolarbanÂ® 60 S2,Clear Float Glass,415,,6mm Clear,2157,LoEÂ³ 366 S5,Ar90,0.3,0.0528,18.93,0.2025,0.2955,0.0752,60.97,-3.76,8.74,32.82,0.69,0.87,0.0073,Yes,No,,
EnthermalPlus,SB60 Solarbronze 6mm / Vacuum 0.25mm / Clear 6mm / Argon 8.05mm / SB60 6mm,25.5,SolarbronzeÂ®  6mm,5274,SolarbanÂ® 60 S2,Clear Float Glass,415,,Clear  6mm,5284,SolarbanÂ® 60 S5,Ar90,0.3012,0.053,18.86,0.2183,0.3326,0.0747,64.05,-1.81,8.53,32.71,-0.05,1.5,0.0285,Yes,No,,
EnthermalPlus,SB60 Solarbronze 6mm / Vacuum 0.25mm / Clear 6mm / Argon 8.05mm / SB70 6mm,25.5,SolarbronzeÂ®  6mm,5274,SolarbanÂ® 60 S2,Clear Float Glass,415,,SolarbanÂ® 70 glass  6mm,5439,SolarbanÂ® 70 S5,Ar90,0.2996,0.0528,18.95,0.1947,0.3043,0.079,61.69,-3.3,9.76,33.64,0.07,-0.05,0.0105,Yes,No,,
EnthermalPlus,SB60 Solarbronze 6mm / Vacuum 0.25mm / Clear 6mm / Argon 7.71mm / LUMI 6mm,25.46,SolarbronzeÂ®  6mm,5274,SolarbanÂ® 60 S2,Clear Float Glass,415,,SGG ECLAZ II 6mm,20756,ECLAZ II S5,Ar90,0.3037,0.0535,18.7,0.2278,0.3814,0.0739,67.81,-0.88,8.33,32.57,0.59,0.18,0.055,Yes,No,,
EnthermalPlus,SB60 Solarbronze 6mm / Vacuum 0.25mm / Clear 6mm / Argon 7.71mm / SKN183 6mm,25.46,SolarbronzeÂ®  6mm,5274,SolarbanÂ® 60 S2,Clear Float Glass,415,,SGG COOL-LITE SKN 183 II 6mm,20896,COOL-LITE SKN 183 II S5,Ar90,0.3014,0.0531,18.84,0.2149,0.345,0.0769,65.06,-1.61,8.24,33.22,-0.27,0.23,0.039,Yes,No,,
EnthermalPlus,SB60 Solargray 6mm / Vacuum 0.25mm / Clear 6mm / Argon 8.01mm / C180 6mm,25.46,SolargrayÂ®  6mm,5289,SolarbanÂ® 60 S2,Clear Float Glass,415,,6mm Clear,2194,LoE 180 S5,Ar90,0.3042,0.0536,18.67,0.1939,0.3018,0.0691,61.7,-3.22,2.05,31.62,-0.14,-3.22,0.0362,Yes,No,,
EnthermalPlus,SB60 Solargray 6mm / Vacuum 0.25mm / Clear 6mm / Argon 8.01mm / C270 6mm,25.46,SolargrayÂ®  6mm,5289,SolarbanÂ® 60 S2,Clear Float Glass,415,,6mm Clear,2029,LoEÂ² 270 S5,Ar90,0.3014,0.0531,18.84,0.186,0.2658,0.0672,58.48,-4.05,2.33,31.15,-1.7,-1.22,0.0199,Yes,No,,
EnthermalPlus,SB60 Solargray 6mm / Vacuum 0.25mm / Clear 6mm / Argon 8.01mm / C272 6mm,25.46,SolargrayÂ®  6mm,5289,SolarbanÂ® 60 S2,Clear Float Glass,415,,6 mm Clear,2014,LoEÂ² 272 S5,Ar90,0.302,0.0532,18.8,0.1903,0.274,0.0648,59.22,-3.26,2.13,30.58,-0.45,-1.69,0.0244,Yes,No,,
EnthermalPlus,SB60 Solargray 6mm / Vacuum 0.25mm / Clear 6mm / Argon 8.01mm / C366 6mm,25.46,SolargrayÂ®  6mm,5289,SolarbanÂ® 60 S2,Clear Float Glass,415,,6mm Clear,2157,LoEÂ³ 366 S5,Ar90,0.3,0.0528,18.93,0.1762,0.2474,0.0656,56.72,-5.59,2.72,30.76,0.09,-2.09,0.0071,Yes,No,,
EnthermalPlus,SB60 Solargray 6mm / Vacuum 0.25mm / Clear 6mm / Argon 8.05mm / SB60 6mm,25.5,SolargrayÂ®  6mm,5289,SolarbanÂ® 60 S2,Clear Float Glass,415,,Clear  6mm,5284,SolarbanÂ® 60 S5,Ar90,0.3012,0.053,18.86,0.19,0.2781,0.0652,59.61,-3.83,2.22,30.67,-0.57,-1.44,0.0276,Yes,No,,
EnthermalPlus,SB60 Solargray 6mm / Vacuum 0.25mm / Clear 6mm / Argon 8.05mm / SB70 6mm,25.5,SolargrayÂ®  6mm,5289,SolarbanÂ® 60 S2,Clear Float Glass,415,,SolarbanÂ® 70 glass  6mm,5439,SolarbanÂ® 70 S5,Ar90,0.2996,0.0528,18.95,0.1692,0.2546,0.0684,57.38,-5.22,3.64,31.43,-0.26,-3.18,0.0102,Yes,No,,
EnthermalPlus,SB60 Solargray 6mm / Vacuum 0.25mm / Clear 6mm / Argon 7.71mm / LUMI 6mm,25.46,SolargrayÂ®  6mm,5289,SolarbanÂ® 60 S2,Clear Float Glass,415,,SGG ECLAZ II 6mm,20756,ECLAZ II S5,Ar90,0.3037,0.0535,18.7,0.198,0.3189,0.0647,63.16,-3.06,1.72,30.57,0.03,-2.66,0.053,Yes,No,,
EnthermalPlus,SB60 Solargray 6mm / Vacuum 0.25mm / Clear 6mm / Argon 7.71mm / SKN183 6mm,25.46,SolargrayÂ®  6mm,5289,SolarbanÂ® 60 S2,Clear Float Glass,415,,SGG COOL-LITE SKN 183 II 6mm,20896,COOL-LITE SKN 183 II S5,Ar90,0.3014,0.0531,18.84,0.1869,0.2885,0.0669,60.56,-3.66,1.86,31.1,-0.6,-2.78,0.0376,Yes,No,,
EnthermalPlus,SB60 Optigray 6mm / Vacuum 0.25mm / Clear 6mm / Argon 8.01mm / C180 6mm,25.46,OptigrayÂ®  6mm,5265,SolarbanÂ® 60 S2,Clear Float Glass,415,,6mm Clear,2194,LoE 180 S5,Ar90,0.3042,0.0536,18.67,0.2465,0.4274,0.0951,71.28,-5.45,4.22,36.97,-1.7,-3.11,0.0476,Yes,No,,
EnthermalPlus,SB60 Optigray 6mm / Vacuum 0.25mm / Clear 6mm / Argon 8.01mm / C270 6mm,25.46,OptigrayÂ®  6mm,5265,SolarbanÂ® 60 S2,Clear Float Glass,415,,6mm Clear,2029,LoEÂ² 270 S5,Ar90,0.3014,0.0531,18.84,0.2385,0.3765,0.0913,67.66,-6.28,4.45,36.2,-4.13,-0.25,0.0261,Yes,No,,
EnthermalPlus,SB60 Optigray 6mm / Vacuum 0.25mm / Clear 6mm / Argon 8.01mm / C272 6mm,25.46,OptigrayÂ®  6mm,5265,SolarbanÂ® 60 S2,Clear Float Glass,415,,6 mm Clear,2014,LoEÂ² 272 S5,Ar90,0.3021,0.0532,18.8,0.2436,0.388,0.0865,68.49,-5.41,4.27,35.26,-1.99,-1.02,0.0319,Yes,No,,
EnthermalPlus,SB60 Optigray 6mm / Vacuum 0.25mm / Clear 6mm / Argon 8.01mm / C366 6mm,25.46,OptigrayÂ®  6mm,5265,SolarbanÂ® 60 S2,Clear Float Glass,415,,6mm Clear,2157,LoEÂ³ 366 S5,Ar90,0.3,0.0528,18.92,0.2276,0.3504,0.0879,65.69,-7.91,4.79,35.53,-1.18,-1.61,0.0093,Yes,No,,
EnthermalPlus,SB60 Optigray 6mm / Vacuum 0.25mm / Clear 6mm / Argon 8.05mm / SB60 6mm,25.5,OptigrayÂ®  6mm,5265,SolarbanÂ® 60 S2,Clear Float Glass,415,,Clear  6mm,5284,SolarbanÂ® 60 S5,Ar90,0.3012,0.053,18.85,0.2434,0.3939,0.0873,68.93,-6.07,4.37,35.4,-2.16,-0.63,0.0362,Yes,No,,
EnthermalPlus,SB60 Optigray 6mm / Vacuum 0.25mm / Clear 6mm / Argon 8.05mm / SB70 6mm,25.5,OptigrayÂ®  6mm,5265,SolarbanÂ® 60 S2,Clear Float Glass,415,,SolarbanÂ® 70 glass  6mm,5439,SolarbanÂ® 70 S5,Ar90,0.2996,0.0528,18.95,0.2189,0.3606,0.0935,66.43,-7.48,5.85,36.64,-2.05,-3.03,0.0133,Yes,No,,
EnthermalPlus,SB60 Optigray 6mm / Vacuum 0.25mm / Clear 6mm / Argon 7.71mm / LUMI 6mm,25.46,OptigrayÂ®  6mm,5265,SolarbanÂ® 60 S2,Clear Float Glass,415,,SGG ECLAZ II 6mm,20756,ECLAZ II S5,Ar90,0.3037,0.0535,18.7,0.2522,0.4515,0.0862,72.9,-5.31,3.9,35.25,-1.24,-2.49,0.07,Yes,No,,
EnthermalPlus,SB60 Optigray 6mm / Vacuum 0.25mm / Clear 6mm / Argon 7.71mm / SKN183 6mm,25.46,OptigrayÂ®  6mm,5265,SolarbanÂ® 60 S2,Clear Float Glass,415,,SGG COOL-LITE SKN 183 II 6mm,20896,COOL-LITE SKN 183 II S5,Ar90,0.3014,0.0531,18.84,0.2394,0.4086,0.0907,70.0,-5.88,3.97,36.11,-2.4,-2.55,0.0495,Yes,No,,
EnthermalPlus,SB60 Solarblue 6mm / Vacuum 0.25mm / Clear 6mm / Argon 8.01mm / C180 6mm,25.46,SolarblueÂ®  6mm,5364,SolarbanÂ® 60 S2,Clear Float Glass,415,,6mm Clear,2194,LoE 180 S5,Ar90,0.3042,0.0536,18.67,0.2274,0.3813,0.0853,68.35,-8.49,-4.37,35.29,-2.07,-8.74,0.0459,Yes,No,,
EnthermalPlus,SB60 Solarblue 6mm / Vacuum 0.25mm / Clear 6mm / Argon 8.01mm / C270 6mm,25.46,SolarblueÂ®  6mm,5364,SolarbanÂ® 60 S2,Clear Float Glass,415,,6mm Clear,2029,LoEÂ² 270 S5,Ar90,0.3014,0.0531,18.84,0.2205,0.336,0.0823,64.86,-9.14,-3.75,34.63,-4.54,-5.28,0.0253,Yes,No,,
EnthermalPlus,SB60 Solarblue 6mm / Vacuum 0.25mm / Clear 6mm / Argon 8.01mm / C272 6mm,25.46,SolarblueÂ®  6mm,5364,SolarbanÂ® 60 S2,Clear Float Glass,415,,6 mm Clear,2014,LoEÂ² 272 S5,Ar90,0.302,0.0532,18.8,0.2252,0.3462,0.0781,65.64,-8.3,-4.04,33.74,-2.51,-5.88,0.031,Yes,No,,
EnthermalPlus,SB60 Solarblue 6mm / Vacuum 0.25mm / Clear 6mm / Argon 8.01mm / C366 6mm,25.46,SolarblueÂ®  6mm,5364,SolarbanÂ® 60 S2,Clear Float Glass,415,,6mm Clear,2157,LoEÂ³ 366 S5,Ar90,0.3,0.0528,18.93,0.2105,0.3131,0.0792,62.98,-10.61,-3.17,33.97,-1.66,-6.65,0.009,Yes,No,,
EnthermalPlus,SB60 Solarblue 6mm / Vacuum 0.25mm / Clear 6mm / Argon 8.05mm / SB60 6mm,25.5,SolarblueÂ®  6mm,5364,SolarbanÂ® 60 S2,Clear Float Glass,415,,Clear  6mm,5284,SolarbanÂ® 60 S5,Ar90,0.3012,0.053,18.86,0.225,0.3516,0.0788,66.08,-8.97,-3.96,33.86,-2.67,-5.52,0.035,Yes,No,,
EnthermalPlus,SB60 Solarblue 6mm / Vacuum 0.25mm / Clear 6mm / Argon 8.05mm / SB70 6mm,25.5,SolarblueÂ®  6mm,5364,SolarbanÂ® 60 S2,Clear Float Glass,415,,SolarbanÂ® 70 glass  6mm,5439,SolarbanÂ® 70 S5,Ar90,0.2996,0.0528,18.95,0.2022,0.3219,0.0841,63.67,-10.3,-2.2,35.02,-2.18,-8.48,0.0129,Yes,No,,
EnthermalPlus,SB60 Solarblue 6mm / Vacuum 0.25mm / Clear 6mm / Argon 7.71mm / LUMI 6mm,25.46,SolarblueÂ®  6mm,5364,SolarbanÂ® 60 S2,Clear Float Glass,415,,SGG ECLAZ II 6mm,20756,ECLAZ II S5,Ar90,0.3037,0.0535,18.7,0.2329,0.4029,0.078,69.92,-8.4,-4.84,33.76,-1.67,-7.48,0.0673,Yes,No,,
EnthermalPlus,SB60 Solarblue 6mm / Vacuum 0.25mm / Clear 6mm / Argon 7.71mm / SKN183 6mm,25.46,SolarblueÂ®  6mm,5364,SolarbanÂ® 60 S2,Clear Float Glass,415,,SGG COOL-LITE SKN 183 II 6mm,20896,COOL-LITE SKN 183 II S5,Ar90,0.3014,0.0531,18.84,0.221,0.3647,0.0817,67.11,-8.81,-4.48,34.55,-2.59,-7.79,0.0477,Yes,No,,
EnthermalPlus,SB60 Optiblue 6mm / Vacuum 0.25mm / Clear 6mm / Argon 8.01mm / C180 6mm,25.46,OptiblueÂ® (SolarbanÂ® z50)  6mm,5424,SolarbanÂ® 60 S2,Clear Float Glass,415,,6mm Clear,2194,LoE 180 S5,Ar90,0.3042,0.0536,18.67,0.2752,0.4351,0.0973,71.97,-5.37,-1.18,37.5,-0.88,-7.54,0.0608,Yes,No,,
EnthermalPlus,SB60 Optiblue 6mm / Vacuum 0.25mm / Clear 6mm / Argon 8.01mm / C270 6mm,25.46,OptiblueÂ® (SolarbanÂ® z50)  6mm,5424,SolarbanÂ® 60 S2,Clear Float Glass,415,,6mm Clear,2029,LoEÂ² 270 S5,Ar90,0.3014,0.0531,18.84,0.2635,0.3833,0.0933,68.32,-6.24,-0.68,36.71,-3.7,-3.91,0.033,Yes,No,,
EnthermalPlus,SB60 Optiblue 6mm / Vacuum 0.25mm / Clear 6mm / Argon 8.01mm / C272 6mm,25.46,OptiblueÂ® (SolarbanÂ® z50)  6mm,5424,SolarbanÂ® 60 S2,Clear Float Glass,415,,6 mm Clear,2014,LoEÂ² 272 S5,Ar90,0.302,0.0532,18.8,0.2698,0.395,0.0882,69.15,-5.32,-0.95,35.71,-1.44,-4.65,0.0402,Yes,No,,
EnthermalPlus,SB60 Optiblue 6mm / Vacuum 0.25mm / Clear 6mm / Argon 8.01mm / C366 6mm,25.46,OptiblueÂ® (SolarbanÂ® z50)  6mm,5424,SolarbanÂ® 60 S2,Clear Float Glass,415,,6mm Clear,2157,LoEÂ³ 366 S5,Ar90,0.3,0.0528,18.93,0.2494,0.3568,0.0897,66.34,-7.91,-0.19,35.99,-0.46,-5.43,0.0117,Yes,No,,
EnthermalPlus,SB60 Optiblue 6mm / Vacuum 0.25mm / Clear 6mm / Argon 8.05mm / SB60 6mm,25.5,OptiblueÂ® (SolarbanÂ® z50)  6mm,5424,SolarbanÂ® 60 S2,Clear Float Glass,415,,Clear  6mm,5284,SolarbanÂ® 60 S5,Ar90,0.3012,0.053,18.86,0.2693,0.401,0.089,69.6,-6.0,-0.86,35.85,-1.63,-4.24,0.046,Yes,No,,
EnthermalPlus,SB60 Optiblue 6mm / Vacuum 0.25mm / Clear 6mm / Argon 8.05mm / SB70 6mm,25.5,OptiblueÂ® (SolarbanÂ® z50)  6mm,5424,SolarbanÂ® 60 S2,Clear Float Glass,415,,SolarbanÂ® 70 glass  6mm,5439,SolarbanÂ® 70 S5,Ar90,0.2996,0.0528,18.95,0.2392,0.367,0.0957,67.08,-7.53,0.84,37.17,-1.07,-7.35,0.0169,Yes,No,,
EnthermalPlus,SB60 Optiblue 6mm / Vacuum 0.25mm / Clear 6mm / Argon 7.71mm / LUMI 6mm,25.46,OptiblueÂ® (SolarbanÂ® z50)  6mm,5424,SolarbanÂ® 60 S2,Clear Float Glass,415,,SGG ECLAZ II 6mm,20756,ECLAZ II S5,Ar90,0.3037,0.0535,18.7,0.2812,0.4597,0.088,73.61,-5.21,-1.6,35.71,-0.54,-6.4,0.0899,Yes,No,,
EnthermalPlus,SB60 Optiblue 6mm / Vacuum 0.25mm / Clear 6mm / Argon 7.71mm / SKN183 6mm,25.46,OptiblueÂ® (SolarbanÂ® z50)  6mm,5424,SolarbanÂ® 60 S2,Clear Float Glass,415,,SGG COOL-LITE SKN 183 II 6mm,20896,COOL-LITE SKN 183 II S5,Ar90,0.3014,0.0531,18.84,0.2646,0.416,0.0927,70.68,-5.82,-1.34,36.61,-1.63,-6.66,0.0633,Yes,No,,
EnthermalPlus,C180 4mm / Vacuum 0.25mm / Clear 4mm / Air 13.45mm / C180 4mm,25.4,4mm Clear,2192,LoE 180 S2,Float Glass - 4mm,2002,,4mm Clear,2192,LoE 180 S5,Air,0.3872,0.0682,14.66,0.5669,0.6906,0.202,86.47,-3.58,4.22,52.26,-1.84,-7.04,0.1252,Yes,No,,
EnthermalPlus,C180 4mm / Vacuum 0.25mm / Clear 4mm / Air 13.45mm / C270 4mm,25.4,4mm Clear,2192,LoE 180 S2,Float Glass - 4mm,2002,,4mm Clear,2027,LoEÂ² 270 S5,Air,0.3812,0.0671,14.89,0.4533,0.6065,0.1919,82.12,-4.88,4.69,51.04,-5.7,-2.9,0.063,Yes,No,,
EnthermalPlus,C180 4mm / Vacuum 0.25mm / Clear 4mm / Air 13.45mm / C272 4mm,25.4,4mm Clear,2192,LoE 180 S2,Float Glass - 4mm,2002,,4 mm Clear,2012,LoEÂ² 272 S5,Air,0.3826,0.0674,14.84,0.4777,0.6258,0.1801,83.13,-3.74,4.5,49.63,-2.45,-4.05,0.0765,Yes,No,,
EnthermalPlus,C180 4mm / Vacuum 0.25mm / Clear 4mm / Air 13.45mm / C366 4mm,25.4,4mm Clear,2192,LoE 180 S2,Float Glass - 4mm,2002,,4mm Clear,2155,LoEÂ³ 366 S5,Air,0.3782,0.0666,15.01,0.4069,0.5637,0.1835,79.76,-6.87,4.98,50.01,-1.04,-4.89,0.0231,Yes,No,,
EnthermalPlus,C180 4mm / Vacuum 0.25mm / Clear 4mm / Air 13.44mm / SB60 4mm,25.39,4mm Clear,2192,LoE 180 S2,Float Glass - 4mm,2002,,Clear  4mm,5282,SolarbanÂ® 60 S5,Air,0.3811,0.0671,14.9,0.4698,0.6337,0.1818,83.56,-4.46,4.71,49.8,-2.68,-3.5,0.0902,Yes,No,,
EnthermalPlus,C180 4mm / Vacuum 0.25mm / Clear 4mm / Air 13.44mm / SB70 4mm,25.39,4mm Clear,2192,LoE 180 S2,Float Glass - 4mm,2002,,SolarbanÂ® 70 glass  4mm,5433,SolarbanÂ® 70 S5,Air,0.3778,0.0665,15.03,0.3873,0.5802,0.1974,80.65,-6.31,6.17,51.69,-2.27,-6.91,0.0334,Yes,No,,
EnthermalPlus,C180 4mm / Vacuum 0.25mm / Clear 4mm / Air 13.35mm / LUMI 4mm,25.4,4mm Clear,2192,LoE 180 S2,Float Glass - 4mm,2002,,SGG ECLAZ II 4mm,20754,ECLAZ II S5,Air,0.3838,0.0676,14.8,0.565,0.7236,0.1792,88.09,-3.58,4.02,49.58,-1.34,-6.26,0.1847,Yes,Yes,0.568901,0.404954
EnthermalPlus,C270 4mm / Vacuum 0.25mm / Clear 4mm / Air 13.45mm / C180 4mm,25.4,4mm Clear,2027,LoEÂ² 270 S2,Float Glass - 4mm,2002,,4mm Clear,2192,LoE 180 S5,Air,0.2999,0.0528,18.93,0.326,0.6065,0.1596,82.12,-4.88,4.69,47.03,-3.52,-3.7,0.063,Yes,No,,
EnthermalPlus,C270 4mm / Vacuum 0.25mm / Clear 4mm / Air 13.45mm / C270 4mm,25.4,4mm Clear,2027,LoEÂ² 270 S2,Float Glass - 4mm,2002,,4mm Clear,2027,LoEÂ² 270 S5,Air,0.2963,0.0522,19.16,0.3135,0.533,0.1518,77.98,-5.89,4.96,45.92,-7.02,0.15,0.0344,Yes,No,,
EnthermalPlus,C270 4mm / Vacuum 0.25mm / Clear 4mm / Air 13.45mm / C272 4mm,25.4,4mm Clear,2027,LoEÂ² 270 S2,Float Glass - 4mm,2002,,4 mm Clear,2012,LoEÂ² 272 S5,Air,0.2971,0.0523,19.11,0.321,0.55,0.1426,78.94,-4.85,4.78,44.63,-4.08,-0.83,0.0422,Yes,No,,
EnthermalPlus,C270 4mm / Vacuum 0.25mm / Clear 4mm / Air 13.45mm / C366 4mm,25.4,4mm Clear,2027,LoEÂ² 270 S2,Float Glass - 4mm,2002,,4mm Clear,2155,LoEÂ³ 366 S5,Air,0.2945,0.0519,19.28,0.2969,0.4957,0.1451,75.74,-7.7,5.24,44.97,-2.9,-1.63,0.0122,Yes,No,,
EnthermalPlus,C270 4mm / Vacuum 0.25mm / Clear 4mm / Air 13.44mm / SB60 4mm,25.39,4mm Clear,2027,LoEÂ² 270 S2,Float Glass - 4mm,2002,,Clear  4mm,5282,SolarbanÂ® 60 S5,Air,0.2963,0.0522,19.17,0.3205,0.5569,0.1439,79.36,-5.54,4.96,44.79,-4.25,-0.32,0.0471,Yes,No,,
EnthermalPlus,C270 4mm / Vacuum 0.25mm / Clear 4mm / Air 13.44mm / SB70 4mm,25.39,4mm Clear,2027,LoEÂ² 270 S2,Float Glass - 4mm,2002,,SolarbanÂ® 70 glass  4mm,5433,SolarbanÂ® 70 S5,Air,0.2942,0.0518,19.3,0.2844,0.5101,0.1559,76.57,-7.23,6.53,46.49,-4.15,-3.52,0.0171,Yes,No,,
EnthermalPlus,C270 4mm / Vacuum 0.25mm / Clear 4mm / Air 13.35mm / LUMI 4mm,25.4,4mm Clear,2027,LoEÂ² 270 S2,Float Glass - 4mm,2002,,SGG ECLAZ II 4mm,20754,ECLAZ II S5,Air,0.2979,0.0525,19.06,0.3338,0.6357,0.1419,83.69,-4.83,4.39,44.59,-3.03,-2.88,0.0907,Yes,Yes,0.340786,0.309354
EnthermalPlus,C272 4mm / Vacuum 0.25mm / Clear 4mm / Air 13.45mm / C180 4mm,25.4,4 mm Clear,2012,LoEÂ² 272 S2,Float Glass - 4mm,2002,,4mm Clear,2192,LoE 180 S5,Air,0.3196,0.0563,17.77,0.3709,0.6258,0.1477,83.13,-3.74,4.5,45.36,-1.4,-4.24,0.0765,Yes,No,,
EnthermalPlus,C272 4mm / Vacuum 0.25mm / Clear 4mm / Air 13.45mm / C270 4mm,25.4,4 mm Clear,2012,LoEÂ² 272 S2,Float Glass - 4mm,2002,,4mm Clear,2027,LoEÂ² 270 S5,Air,0.3155,0.0556,18.0,0.347,0.55,0.1393,78.94,-4.85,4.78,44.11,-5.39,0.24,0.0422,Yes,No,,
EnthermalPlus,C272 4mm / Vacuum 0.25mm / Clear 4mm / Air 13.45mm / C272 4mm,25.4,4 mm Clear,2012,LoEÂ² 272 S2,Float Glass - 4mm,2002,,4 mm Clear,2012,LoEÂ² 272 S5,Air,0.3165,0.0557,17.94,0.3574,0.5678,0.1296,79.94,-3.81,4.58,42.66,-2.06,-0.9,0.0528,Yes,No,,
EnthermalPlus,C272 4mm / Vacuum 0.25mm / Clear 4mm / Air 13.45mm / C366 4mm,25.4,4 mm Clear,2012,LoEÂ² 272 S2,Float Glass - 4mm,2002,,4mm Clear,2155,LoEÂ³ 366 S5,Air,0.3135,0.0552,18.11,0.324,0.5115,0.1323,76.68,-6.8,5.12,43.05,-0.67,-1.86,0.0151,Yes,No,,
EnthermalPlus,C272 4mm / Vacuum 0.25mm / Clear 4mm / Air 13.44mm / SB60 4mm,25.39,4 mm Clear,2012,LoEÂ² 272 S2,Float Glass - 4mm,2002,,Clear  4mm,5282,SolarbanÂ® 60 S5,Air,0.3155,0.0556,18.0,0.3561,0.5749,0.131,80.35,-4.51,4.78,42.85,-2.29,-0.31,0.0573,Yes,No,,
EnthermalPlus,C272 4mm / Vacuum 0.25mm / Clear 4mm / Air 13.44mm / SB70 4mm,25.39,4 mm Clear,2012,LoEÂ² 272 S2,Float Glass - 4mm,2002,,SolarbanÂ® 70 glass  4mm,5433,SolarbanÂ® 70 S5,Air,0.3131,0.0551,18.13,0.3094,0.5262,0.1437,77.52,-6.27,6.38,44.77,-1.97,-4.15,0.0217,Yes,No,,
EnthermalPlus,C272 4mm / Vacuum 0.25mm / Clear 4mm / Air 13.35mm / LUMI 4mm,25.4,4 mm Clear,2012,LoEÂ² 272 S2,Float Glass - 4mm,2002,,SGG ECLAZ II 4mm,20754,ECLAZ II S5,Air,0.3173,0.0559,17.9,0.3787,0.6564,0.1288,84.73,-3.71,4.19,42.62,-0.87,-3.27,0.1088,Yes,Yes,0.385564,0.330993
EnthermalPlus,C340 4mm / Vacuum 0.25mm / Clear 4mm / Air 13.45mm / C180 4mm,25.4,4mm Clear,2165,LoEÂ³ 340 S2,Float Glass - 4mm,2002,,4mm Clear,2192,LoE 180 S5,Air,0.2799,0.0493,20.29,0.1472,0.3392,0.1451,65.22,-9.54,-3.75,45.2,-6.17,-13.73,0.0099,Yes,No,,
EnthermalPlus,C340 4mm / Vacuum 0.25mm / Clear 4mm / Air 13.45mm / C270 4mm,25.4,4mm Clear,2165,LoEÂ³ 340 S2,Float Glass - 4mm,2002,,4mm Clear,2027,LoEÂ² 270 S5,Air,0.2767,0.0487,20.52,0.147,0.2983,0.1427,61.8,-10.07,-3.12,44.82,-7.38,-12.31,0.0051,Yes,No,,
EnthermalPlus,C340 4mm / Vacuum 0.25mm / Clear 4mm / Air 13.45mm / C272 4mm,25.4,4mm Clear,2165,LoEÂ³ 340 S2,Float Glass - 4mm,2002,,4 mm Clear,2012,LoEÂ² 272 S5,Air,0.2775,0.0489,20.47,0.1495,0.3074,0.1395,62.57,-9.3,-3.31,44.35,-6.33,-12.56,0.0064,Yes,No,,
EnthermalPlus,C340 4mm / Vacuum 0.25mm / Clear 4mm / Air 13.45mm / C366 4mm,25.4,4mm Clear,2165,LoEÂ³ 340 S2,Float Glass - 4mm,2002,,4mm Clear,2155,LoEÂ³ 366 S5,Air,0.2752,0.0485,20.64,0.1448,0.2779,0.1402,59.99,-11.06,-2.96,44.45,-5.98,-12.82,0.0019,Yes,No,,
EnthermalPlus,C340 4mm / Vacuum 0.25mm / Clear 4mm / Air 13.44mm / SB60 4mm,25.39,4mm Clear,2165,LoEÂ³ 340 S2,Float Glass - 4mm,2002,,Clear  4mm,5282,SolarbanÂ® 60 S5,Air,0.2767,0.0487,20.52,0.1496,0.3115,0.1399,62.92,-9.9,-3.21,44.4,-6.36,-12.42,0.0072,Yes,No,,
EnthermalPlus,C340 4mm / Vacuum 0.25mm / Clear 4mm / Air 13.44mm / SB70 4mm,25.39,4mm Clear,2165,LoEÂ³ 340 S2,Float Glass - 4mm,2002,,SolarbanÂ® 70 glass  4mm,5433,SolarbanÂ® 70 S5,Air,0.2749,0.0484,20.65,0.1405,0.2859,0.1439,60.66,-10.81,-1.86,45.0,-6.51,-13.4,0.0028,Yes,No,,
EnthermalPlus,C340 4mm / Vacuum 0.25mm / Clear 4mm / Air 13.35mm / LUMI 4mm,25.4,4mm Clear,2165,LoEÂ³ 340 S2,Float Glass - 4mm,2002,,SGG ECLAZ II 4mm,20754,ECLAZ II S5,Air,0.2781,0.049,20.42,0.1514,0.3553,0.1394,66.5,-9.64,-4.08,44.36,-5.9,-13.28,0.0143,Yes,Yes,0.162064,0.287256
EnthermalPlus,C366 4mm / Vacuum 0.25mm / Clear 4mm / Air 13.45mm / C180 4mm,25.4,4mm Clear,2155,LoEÂ³ 366 S2,Float Glass - 4mm,2002,,4mm Clear,2192,LoE 180 S5,Air,0.2546,0.0448,22.3,0.2396,0.5637,0.1444,79.76,-6.87,4.98,44.91,-2.09,-4.61,0.0231,Yes,No,,
EnthermalPlus,C366 4mm / Vacuum 0.25mm / Clear 4mm / Air 13.45mm / C270 4mm,25.4,4mm Clear,2155,LoEÂ³ 366 S2,Float Glass - 4mm,2002,,4mm Clear,2027,LoEÂ² 270 S5,Air,0.252,0.0444,22.53,0.2405,0.4957,0.1376,75.74,-7.7,5.24,43.89,-5.08,-1.39,0.0122,Yes,No,,
EnthermalPlus,C366 4mm / Vacuum 0.25mm / Clear 4mm / Air 13.45mm / C272 4mm,25.4,4mm Clear,2155,LoEÂ³ 366 S2,Float Glass - 4mm,2002,,4 mm Clear,2012,LoEÂ² 272 S5,Air,0.2526,0.0445,22.48,0.2442,0.5115,0.1296,76.68,-6.8,5.12,42.67,-2.27,-2.29,0.0151,Yes,No,,
EnthermalPlus,C366 4mm / Vacuum 0.25mm / Clear 4mm / Air 13.45mm / C366 4mm,25.4,4mm Clear,2155,LoEÂ³ 366 S2,Float Glass - 4mm,2002,,4mm Clear,2155,LoEÂ³ 366 S5,Air,0.2507,0.0442,22.65,0.2364,0.4615,0.1316,73.58,-9.29,5.42,42.97,-1.4,-2.9,0.0044,Yes,No,,
EnthermalPlus,C366 4mm / Vacuum 0.25mm / Clear 4mm / Air 13.44mm / SB60 4mm,25.39,4mm Clear,2155,LoEÂ³ 366 S2,Float Glass - 4mm,2002,,Clear  4mm,5282,SolarbanÂ® 60 S5,Air,0.252,0.0444,22.54,0.2444,0.518,0.1308,77.09,-7.47,5.28,42.83,-2.4,-1.85,0.0169,Yes,No,,
EnthermalPlus,C366 4mm / Vacuum 0.25mm / Clear 4mm / Air 13.44mm / SB70 4mm,25.39,4mm Clear,2155,LoEÂ³ 366 S2,Float Glass - 4mm,2002,,SolarbanÂ® 70 glass  4mm,5433,SolarbanÂ® 70 S5,Air,0.2505,0.0441,22.67,0.2288,0.4747,0.141,74.38,-8.8,6.7,44.38,-2.93,-4.31,0.0065,Yes,No,,
EnthermalPlus,C366 4mm / Vacuum 0.25mm / Clear 4mm / Air 13.35mm / LUMI 4mm,25.4,4mm Clear,2155,LoEÂ³ 366 S2,Float Glass - 4mm,2002,,SGG ECLAZ II 4mm,20754,ECLAZ II S5,Air,0.2531,0.0446,22.43,0.2468,0.5912,0.129,81.31,-6.94,4.74,42.64,-1.29,-4.1,0.0334,Yes,Yes,0.253202,0.259369
EnthermalPlus,Q452 4mm / Vacuum 0.25mm / Clear 4mm / Air 13.45mm / C180 4mm,25.4,4mm Clear,2105,Quad LoE 452 S2,Float Glass - 4mm,2002,,4mm Clear,2192,LoE 180 S5,Air,0.2485,0.0438,22.85,0.1868,0.4563,0.1174,73.3,-8.92,5.14,40.98,-3.91,-3.11,0.0066,Yes,No,,
EnthermalPlus,Q452 4mm / Vacuum 0.25mm / Clear 4mm / Air 13.45mm / C270 4mm,25.4,4mm Clear,2105,Quad LoE 452 S2,Float Glass - 4mm,2002,,4mm Clear,2027,LoEÂ² 270 S5,Air,0.246,0.0433,23.08,0.1878,0.401,0.113,69.54,-9.59,5.34,40.23,-5.96,-0.82,0.0037,Yes,No,,
EnthermalPlus,Q452 4mm / Vacuum 0.25mm / Clear 4mm / Air 13.45mm / C272 4mm,25.4,4mm Clear,2105,Quad LoE 452 S2,Float Glass - 4mm,2002,,4 mm Clear,2012,LoEÂ² 272 S5,Air,0.2466,0.0434,23.03,0.1906,0.4135,0.1076,70.39,-8.74,5.26,39.3,-3.81,-1.45,0.0046,Yes,No,,
EnthermalPlus,Q452 4mm / Vacuum 0.25mm / Clear 4mm / Air 13.45mm / C366 4mm,25.4,4mm Clear,2105,Quad LoE 452 S2,Float Glass - 4mm,2002,,4mm Clear,2155,LoEÂ³ 366 S5,Air,0.2448,0.0431,23.2,0.1853,0.3733,0.1089,67.52,-10.91,5.4,39.51,-3.19,-1.86,0.0013,Yes,No,,
EnthermalPlus,Q452 4mm / Vacuum 0.25mm / Clear 4mm / Air 13.44mm / SB60 4mm,25.39,4mm Clear,2105,Quad LoE 452 S2,Float Glass - 4mm,2002,,Clear  4mm,5282,SolarbanÂ® 60 S5,Air,0.246,0.0433,23.08,0.1908,0.4189,0.1084,70.78,-9.37,5.4,39.42,-3.89,-1.15,0.005,Yes,No,,
EnthermalPlus,Q452 4mm / Vacuum 0.25mm / Clear 4mm / Air 13.44mm / SB70 4mm,25.39,4mm Clear,2105,Quad LoE 452 S2,Float Glass - 4mm,2002,,SolarbanÂ® 70 glass  4mm,5433,SolarbanÂ® 70 S5,Air,0.2446,0.0431,23.22,0.1798,0.3842,0.1152,68.28,-10.55,6.64,40.59,-4.53,-2.74,0.0019,Yes,No,,
EnthermalPlus,Q452 4mm / Vacuum 0.25mm / Clear 4mm / Air 13.35mm / LUMI 4mm,25.4,4mm Clear,2105,Quad LoE 452 S2,Float Glass - 4mm,2002,,SGG ECLAZ II 4mm,20754,ECLAZ II S5,Air,0.2471,0.0435,22.98,0.1924,0.4779,0.1072,74.71,-8.98,4.91,39.28,-3.12,-2.76,0.0094,Yes,Yes,0.200899,0.252603
EnthermalPlus,SB60 4mm / Vacuum 0.25mm / Clear 4mm / Air 13.36mm / C180 4mm,25.41,Clear  4mm,5282,SolarbanÂ® 60 S2,Clear Float Glass,413,,4mm Clear,2192,LoE 180 S5,Air,0.2991,0.0527,18.98,0.3554,0.626,0.1494,83.15,-4.78,4.83,45.61,-2.15,-4.24,0.089,Yes,No,,
EnthermalPlus,SB60 4mm / Vacuum 0.25mm / Clear 4mm / Air 13.36mm / C270 4mm,25.41,Clear  4mm,5282,SolarbanÂ® 60 S2,Clear Float Glass,413,,4mm Clear,2027,LoEÂ² 270 S5,Air,0.2956,0.0521,19.21,0.3391,0.5501,0.1411,78.97,-5.83,5.08,44.38,-6.01,0.07,0.0465,Yes,No,,
EnthermalPlus,SB60 4mm / Vacuum 0.25mm / Clear 4mm / Air 13.36mm / C272 4mm,25.41,Clear  4mm,5282,SolarbanÂ® 60 S2,Clear Float Glass,413,,4 mm Clear,2012,LoEÂ² 272 S5,Air,0.2964,0.0522,19.16,0.3477,0.5679,0.1313,79.95,-4.81,4.9,42.93,-2.67,-1.08,0.0566,Yes,No,,
EnthermalPlus,SB60 4mm / Vacuum 0.25mm / Clear 4mm / Air 13.36mm / C366 4mm,25.41,Clear  4mm,5282,SolarbanÂ® 60 S2,Clear Float Glass,413,,4mm Clear,2155,LoEÂ³ 366 S5,Air,0.2938,0.0517,19.33,0.3199,0.5117,0.134,76.71,-7.74,5.4,43.31,-1.32,-1.98,0.0167,Yes,No,,
EnthermalPlus,SB60 4mm / Vacuum 0.25mm / Clear 4mm / Air 13.34mm / SB60 4mm,25.39,Clear  4mm,5282,SolarbanÂ® 60 S2,Clear Float Glass,413,,Clear  4mm,5282,SolarbanÂ® 60 S5,Air,0.2955,0.052,19.21,0.347,0.575,0.1327,80.37,-5.51,5.09,43.11,-2.88,-0.5,0.0652,Yes,No,,
EnthermalPlus,SB60 4mm / Vacuum 0.25mm / Clear 4mm / Air 13.34mm / SB70 4mm,25.39,Clear  4mm,5282,SolarbanÂ® 60 S2,Clear Float Glass,413,,SolarbanÂ® 70 glass  4mm,5433,SolarbanÂ® 70 S5,Air,0.2935,0.0517,19.35,0.3062,0.5264,0.1455,77.54,-7.23,6.68,45.02,-2.74,-4.1,0.0237,Yes,No,,
EnthermalPlus,SB60 4mm / Vacuum 0.25mm / Clear 4mm / Air 13.25mm / LUMI 4mm,25.41,Clear  4mm,5282,SolarbanÂ® 60 S2,Clear Float Glass,413,,SGG ECLAZ II 4mm,20754,ECLAZ II S5,Air,0.2971,0.0523,19.11,0.3634,0.6565,0.1306,84.75,-4.77,4.52,42.88,-1.5,-3.38,0.1298,Yes,No,,
EnthermalPlus,SB70 4mm / Vacuum 0.25mm / Clear 4mm / Air 13.36mm / C180 4mm,25.41,SolarbanÂ® 70 glass  4mm,5433,SolarbanÂ® 70 S2,Clear Float Glass,413,,4mm Clear,2192,LoE 180 S5,Air,0.2484,0.0437,22.86,0.2381,0.5732,0.1694,80.25,-6.61,6.29,48.27,-4.06,-5.07,0.0329,Yes,No,,
EnthermalPlus,SB70 4mm / Vacuum 0.25mm / Clear 4mm / Air 13.36mm / C270 4mm,25.41,SolarbanÂ® 70 glass  4mm,5433,SolarbanÂ® 70 S2,Clear Float Glass,413,,4mm Clear,2027,LoEÂ² 270 S5,Air,0.246,0.0433,23.09,0.2402,0.5039,0.1623,76.2,-7.5,6.64,47.32,-6.91,-2.32,0.0169,Yes,No,,
EnthermalPlus,SB70 4mm / Vacuum 0.25mm / Clear 4mm / Air 13.36mm / C272 4mm,25.41,SolarbanÂ® 70 glass  4mm,5433,SolarbanÂ® 70 S2,Clear Float Glass,413,,4 mm Clear,2012,LoEÂ² 272 S5,Air,0.2465,0.0434,23.04,0.2434,0.5198,0.1541,77.14,-6.55,6.49,46.22,-4.37,-3.24,0.0214,Yes,No,,
EnthermalPlus,SB70 4mm / Vacuum 0.25mm / Clear 4mm / Air 13.36mm / C366 4mm,25.41,SolarbanÂ® 70 glass  4mm,5433,SolarbanÂ® 70 S2,Clear Float Glass,413,,4mm Clear,2155,LoEÂ³ 366 S5,Air,0.2447,0.0431,23.2,0.2375,0.469,0.1562,74.02,-9.05,6.8,46.49,-3.55,-3.77,0.0064,Yes,No,,
EnthermalPlus,SB70 4mm / Vacuum 0.25mm / Clear 4mm / Air 13.34mm / SB60 4mm,25.39,SolarbanÂ® 70 glass  4mm,5433,SolarbanÂ® 70 S2,Clear Float Glass,413,,Clear  4mm,5282,SolarbanÂ® 60 S5,Air,0.2459,0.0433,23.09,0.2436,0.5264,0.1553,77.54,-7.23,6.68,46.37,-4.47,-2.82,0.0237,Yes,No,,
EnthermalPlus,SB70 4mm / Vacuum 0.25mm / Clear 4mm / Air 13.34mm / SB70 4mm,25.39,SolarbanÂ® 70 glass  4mm,5433,SolarbanÂ® 70 S2,Clear Float Glass,413,,SolarbanÂ® 70 glass  4mm,5433,SolarbanÂ® 70 S5,Air,0.2445,0.0431,23.22,0.2307,0.4828,0.1658,74.85,-8.52,7.98,47.78,-4.89,-4.97,0.0098,Yes,No,,
EnthermalPlus,SB70 4mm / Vacuum 0.25mm / Clear 4mm / Air 13.25mm / LUMI 4mm,25.41,SolarbanÂ® 70 glass  4mm,5433,SolarbanÂ® 70 S2,Clear Float Glass,413,,SGG ECLAZ II 4mm,20754,ECLAZ II S5,Air,0.247,0.0435,22.99,0.2451,0.6007,0.1535,81.78,-6.66,6.13,46.19,-3.46,-4.79,0.0473,Yes,No,,
EnthermalPlus,LUMI 4mm / Vacuum 0.25mm / Clear 4mm / Air 13.25mm / C180 4mm,25.4,SGG ECLAZ II 4mm,20754,ECLAZ II S2,SGG PLANICLEAR 4mm,21011,,4mm Clear,2192,LoE 180 S5,Air,0.3309,0.0583,17.16,0.5758,0.7271,0.1681,88.25,-3.21,4.11,48.23,-1.19,-6.02,0.1938,Yes,Yes,0.577654,0.346026
EnthermalPlus,LUMI 4mm / Vacuum 0.25mm / Clear 4mm / Air 13.25mm / C270 4mm,25.4,SGG ECLAZ II 4mm,20754,ECLAZ II S2,SGG PLANICLEAR 4mm,21011,,4mm Clear,2027,LoEÂ² 270 S5,Air,0.3266,0.0575,17.38,0.4563,0.6388,0.1568,83.84,-4.49,4.48,46.68,-6.16,-0.5,0.0944,Yes,Yes,0.457695,0.341470
EnthermalPlus,LUMI 4mm / Vacuum 0.25mm / Clear 4mm / Air 13.25mm / C272 4mm,25.4,SGG ECLAZ II 4mm,20754,ECLAZ II S2,SGG PLANICLEAR 4mm,21011,,4 mm Clear,2012,LoEÂ² 272 S5,Air,0.3276,0.0577,17.33,0.4834,0.6596,0.1438,84.89,-3.37,4.28,44.88,-2.01,-1.9,0.1132,Yes,Yes,0.484849,0.342486
EnthermalPlus,LUMI 4mm / Vacuum 0.25mm / Clear 4mm / Air 13.25mm / C366 4mm,25.4,SGG ECLAZ II 4mm,20754,ECLAZ II S2,SGG PLANICLEAR 4mm,21011,,4mm Clear,2155,LoEÂ³ 366 S5,Air,0.3245,0.0571,17.5,0.403,0.594,0.1475,81.45,-6.62,4.83,45.37,-0.15,-3.09,0.0349,Yes,Yes,0.404165,0.339153
EnthermalPlus,LUMI 4mm / Vacuum 0.25mm / Clear 4mm / Air 13.24mm / SB60 4mm,25.39,SGG ECLAZ II 4mm,20754,ECLAZ II S2,SGG PLANICLEAR 4mm,21011,,Clear  4mm,5282,SolarbanÂ® 60 S5,Air,0.3266,0.0575,17.39,0.4748,0.6679,0.1456,85.32,-4.1,4.49,45.1,-2.33,-1.17,0.1376,Yes,No,,
EnthermalPlus,LUMI 4mm / Vacuum 0.25mm / Clear 4mm / Air 13.24mm / SB70 4mm,25.39,SGG ECLAZ II 4mm,20754,ECLAZ II S2,SGG PLANICLEAR 4mm,21011,,SolarbanÂ® 70 glass  4mm,5433,SolarbanÂ® 70 S5,Air,0.3242,0.0571,17.52,0.38,0.611,0.163,82.33,-6.04,6.1,47.51,-1.67,-5.87,0.0504,Yes,No,,
EnthermalPlus,LUMI 4mm / Vacuum 0.25mm / Clear 4mm / Air 13.15mm / LUMI 4mm,25.4,SGG ECLAZ II 4mm,20754,ECLAZ II S2,SGG PLANICLEAR 4mm,21011,,SGG ECLAZ II 4mm,20754,ECLAZ II S5,Air,0.3285,0.0579,17.29,0.576,0.7627,0.1427,89.94,-3.2,3.83,44.82,-0.58,-4.86,0.2932,Yes,Yes,0.578271,0.343400
EnthermalPlus,ZEN 4mm / Vacuum 0.25mm / Clear 4mm / Air 13.25mm / C180 4mm,25.4,SGG ECLAZ ONE II 4mm,20762,ECLAZ ONE II S2,SGG PLANICLEAR 4mm,21011,,4mm Clear,2192,LoE 180 S5,Air,0.2644,0.0466,21.47,0.4819,0.6899,0.2246,86.39,-3.31,5.15,54.8,-1.15,-7.99,0.1801,Yes,Yes,0.483407,0.271834
EnthermalPlus,ZEN 4mm / Vacuum 0.25mm / Clear 4mm / Air 13.25mm / C270 4mm,25.4,SGG ECLAZ ONE II 4mm,20762,ECLAZ ONE II S2,SGG PLANICLEAR 4mm,21011,,4mm Clear,2027,LoEÂ² 270 S5,Air,0.2617,0.0461,21.7,0.4153,0.6057,0.2145,82.04,-4.63,5.62,53.66,-4.66,-4.42,0.0889,Yes,Yes,0.416030,0.269033
EnthermalPlus,ZEN 4mm / Vacuum 0.25mm / Clear 4mm / Air 13.25mm / C272 4mm,25.4,SGG ECLAZ ONE II 4mm,20762,ECLAZ ONE II S2,SGG PLANICLEAR 4mm,21011,,4 mm Clear,2012,LoEÂ² 272 S5,Air,0.2623,0.0462,21.65,0.4344,0.625,0.2028,83.04,-3.48,5.44,52.38,-1.67,-5.54,0.106,Yes,Yes,0.435235,0.269660
EnthermalPlus,ZEN 4mm / Vacuum 0.25mm / Clear 4mm / Air 13.25mm / C366 4mm,25.4,SGG ECLAZ ONE II 4mm,20762,ECLAZ ONE II S2,SGG PLANICLEAR 4mm,21011,,4mm Clear,2155,LoEÂ³ 366 S5,Air,0.2603,0.0458,21.81,0.374,0.563,0.2062,79.68,-6.6,5.91,52.73,-0.41,-6.26,0.0325,Yes,Yes,0.374506,0.267601
EnthermalPlus,ZEN 4mm / Vacuum 0.25mm / Clear 4mm / Air 13.24mm / SB60 4mm,25.39,SGG ECLAZ ONE II 4mm,20762,ECLAZ ONE II S2,SGG PLANICLEAR 4mm,21011,,Clear  4mm,5282,SolarbanÂ® 60 S5,Air,0.2617,0.0461,21.7,0.4292,0.6328,0.2045,83.47,-4.2,5.66,52.54,-1.89,-5.03,0.1286,Yes,No,,
EnthermalPlus,ZEN 4mm / Vacuum 0.25mm / Clear 4mm / Air 13.24mm / SB70 4mm,25.39,SGG ECLAZ ONE II 4mm,20762,ECLAZ ONE II S2,SGG PLANICLEAR 4mm,21011,,SolarbanÂ® 70 glass  4mm,5433,SolarbanÂ® 70 S5,Air,0.2601,0.0458,21.83,0.354,0.5797,0.22,80.57,-6.04,7.08,54.27,-1.57,-7.96,0.0461,Yes,No,,
EnthermalPlus,ZEN 4mm / Vacuum 0.25mm / Clear 4mm / Air 13.15mm / LUMI 4mm,25.4,SGG ECLAZ ONE II 4mm,20762,ECLAZ ONE II S2,SGG PLANICLEAR 4mm,21011,,SGG ECLAZ II 4mm,20754,ECLAZ II S5,Air,0.2629,0.0463,21.6,0.4871,0.7226,0.2019,88.0,-3.3,4.99,52.33,-0.67,-7.47,0.2717,Yes,Yes,0.488745,0.270222
