Repository: Ranojoyd80/enthermal-IGconfigurator_v2

File: Data_Pipeline/1_Source_CSVs/IG_Config_EnthermalPlus_Inboard_Dataset_07-07-26.csv (part 8 of 32)
Product Type,Comment,Total Thickness (mm),Outer Lite (Name_Thickness mm),Outer Lite NFRC ID,Outer Lite Low-E,Middle Lite (Name_Thickness mm),Middle Lite NFRC ID,Middle Lite Low-E,Inner Lite (Name_Thickness mm),Inner Lite NFRC ID,Inner Lite Low-E,Gas Fill,U-value NFRC (W/mÂ²K),U-value NFRC (BTU/hrftF),R-value NFRC,SHGC,Tvis (Visible Transmittance),Exterior Visible Reflectance,Transmitted Color L*,Transmitted Color a*,Transmitted Color b*,Exterior Reflected Color L*,Exterior Reflected Color a*,Exterior Reflected Color b*,T-UV,NFRC,CEN,g-factor,U-value CEN (W/m²K)
EnthermalPlus,SB70 5mm / Argon 11.08mm / C270 5mm / Vacuum 0.25mm / Clear 5mm,25.43,SolarbanÂ® 70 glass  5mm,5434,SolarbanÂ® 70 S2,5mm Clear,2028,LoEÂ² 270 S4,Float Glass - 5mm,2003,,Ar90,0.2889,0.0509,19.65,0.1983,0.5029,0.1541,76.14,-7.54,6.51,46.26,-4.98,-4.15,0.0158,Yes,No,,
EnthermalPlus,SB70 5mm / Argon 11.08mm / C272 5mm / Vacuum 0.25mm / Clear 5mm,25.43,SolarbanÂ® 70 glass  5mm,5434,SolarbanÂ® 70 S2,5 mm Clear,2013,LoEÂ² 272 S4,Float Glass - 5mm,2003,,Ar90,0.3079,0.0542,18.44,0.2075,0.5195,0.1467,77.12,-6.68,6.37,45.23,-3.82,-4.4,0.0199,Yes,No,,
EnthermalPlus,SB70 5mm / Argon 11.08mm / C366 5mm / Vacuum 0.25mm / Clear 5mm,25.43,SolarbanÂ® 70 glass  5mm,5434,SolarbanÂ® 70 S2,5mm Clear,2156,LoEÂ³ 366 S4,Float Glass - 5mm,2003,,Ar90,0.2451,0.0432,23.17,0.177,0.4681,0.1486,73.97,-9.17,6.72,45.48,-4.15,-4.67,0.0061,Yes,No,,
EnthermalPlus,SB70 5mm / Argon 11.09mm / SB60 5mm / Vacuum 0.25mm / Clear 5mm,25.44,SolarbanÂ® 70 glass  5mm,5434,SolarbanÂ® 70 S2,Clear  5mm,5283,SolarbanÂ® 60 S4,Clear Float Glass,414,,Ar90,0.2879,0.0507,19.73,0.2065,0.5177,0.148,77.03,-7.72,6.64,45.4,-3.95,-4.49,0.022,Yes,No,,
EnthermalPlus,SB70 5mm / Argon 11.09mm / SB70 5mm / Vacuum 0.25mm / Clear 5mm,25.44,SolarbanÂ® 70 glass  5mm,5434,SolarbanÂ® 70 S2,SolarbanÂ® 70 glass  5mm,5434,SolarbanÂ® 70 S4,Clear Float Glass,414,,Ar90,0.2389,0.0421,23.77,0.1778,0.475,0.1616,74.36,-9.03,8.04,47.26,-5.9,-4.6,0.0085,Yes,No,,
EnthermalPlus,SB70 5mm / Argon 10.48mm / LUMI 5mm / Vacuum 0.25mm / Clear 5mm,25.43,SolarbanÂ® 70 glass  5mm,5434,SolarbanÂ® 70 S2,SGG ECLAZ II 5mm,20755,ECLAZ II S4,SGG PLANICLEAR 5mm,21012,,Ar90,0.3208,0.0565,17.7,0.2354,0.6043,0.1505,81.97,-6.47,6.15,45.82,-3.72,-4.95,0.0473,Yes,No,,
EnthermalPlus,SB70 Solargray 5mm / Argon 11.08mm / C180 5mm / Vacuum 0.25mm / Clear 5mm,25.43,SolargrayÂ®  5mm,5372,SolarbanÂ® 70 S2,5mm Clear,2193,LoE 180 S4,Float Glass - 5mm,2003,,Ar90,0.373,0.0657,15.22,0.1419,0.3235,0.0843,63.51,-4.32,3.62,34.89,-0.84,-4.29,0.016,Yes,No,,
EnthermalPlus,SB70 Solargray 5mm / Argon 11.08mm / C270 5mm / Vacuum 0.25mm / Clear 5mm,25.43,SolargrayÂ®  5mm,5372,SolarbanÂ® 70 S2,5mm Clear,2028,LoEÂ² 270 S4,Float Glass - 5mm,2003,,Ar90,0.2889,0.0509,19.65,0.1225,0.2839,0.0788,60.11,-4.99,3.94,33.75,-1.07,-3.76,0.0086,Yes,No,,
EnthermalPlus,SB70 Solargray 5mm / Argon 11.08mm / C272 5mm / Vacuum 0.25mm / Clear 5mm,25.43,SolargrayÂ®  5mm,5372,SolarbanÂ® 70 S2,5 mm Clear,2013,LoEÂ² 272 S4,Float Glass - 5mm,2003,,Ar90,0.3079,0.0542,18.44,0.1286,0.2934,0.0765,60.93,-4.27,3.78,33.25,-0.53,-3.86,0.0109,Yes,No,,
EnthermalPlus,SB70 Solargray 5mm / Argon 11.08mm / C366 5mm / Vacuum 0.25mm / Clear 5mm,25.43,SolargrayÂ®  5mm,5372,SolarbanÂ® 70 S2,5mm Clear,2156,LoEÂ³ 366 S4,Float Glass - 5mm,2003,,Ar90,0.2451,0.0432,23.17,0.1081,0.2643,0.0771,58.32,-6.38,4.2,33.38,-0.63,-4.05,0.0033,Yes,No,,
EnthermalPlus,SB70 Solargray 5mm / Argon 11.09mm / SB60 5mm / Vacuum 0.25mm / Clear 5mm,25.44,SolargrayÂ®  5mm,5372,SolarbanÂ® 70 S2,Clear  5mm,5283,SolarbanÂ® 60 S4,Clear Float Glass,414,,Ar90,0.2879,0.0507,19.73,0.1273,0.2923,0.0769,60.85,-5.12,4.02,33.33,-0.6,-3.89,0.0118,Yes,No,,
EnthermalPlus,SB70 Solargray 5mm / Argon 11.09mm / SB70 5mm / Vacuum 0.25mm / Clear 5mm,25.44,SolargrayÂ®  5mm,5372,SolarbanÂ® 70 S2,SolarbanÂ® 70 glass  5mm,5434,SolarbanÂ® 70 S4,Clear Float Glass,414,,Ar90,0.2389,0.0421,23.77,0.1082,0.2681,0.0812,58.64,-6.27,5.28,34.26,-1.43,-4.12,0.0046,Yes,No,,
EnthermalPlus,SB70 Solargray 5mm / Argon 10.48mm / LUMI 5mm / Vacuum 0.25mm / Clear 5mm,25.43,SolargrayÂ®  5mm,5372,SolarbanÂ® 70 S2,SGG ECLAZ II 5mm,20755,ECLAZ II S4,SGG PLANICLEAR 5mm,21012,,Ar90,0.3208,0.0565,17.7,0.1453,0.3411,0.0776,64.93,-4.03,3.52,33.53,-0.48,-4.14,0.0244,Yes,No,,
EnthermalPlus,SB70 Optiblue 5mm / Argon 11.08mm / C180 5mm / Vacuum 0.25mm / Clear 5mm,25.43,OptiblueÂ® (SolarbanÂ® z75)  5mm,5427,SolarbanÂ® 70 S2,5mm Clear,2193,LoE 180 S4,Float Glass - 5mm,2003,,Ar90,0.373,0.0657,15.22,0.1834,0.4378,0.1187,72.1,-6.23,1.11,41.2,-2.12,-8.38,0.0247,Yes,No,,
EnthermalPlus,SB70 Optiblue 5mm / Argon 11.08mm / C270 5mm / Vacuum 0.25mm / Clear 5mm,25.43,OptiblueÂ® (SolarbanÂ® z75)  5mm,5427,SolarbanÂ® 70 S2,5mm Clear,2028,LoEÂ² 270 S4,Float Glass - 5mm,2003,,Ar90,0.2889,0.0509,19.65,0.1596,0.3841,0.1087,68.33,-6.92,1.6,39.5,-2.45,-7.42,0.013,Yes,No,,
EnthermalPlus,SB70 Optiblue 5mm / Argon 11.08mm / C272 5mm / Vacuum 0.25mm / Clear 5mm,25.43,OptiblueÂ® (SolarbanÂ® z75)  5mm,5427,SolarbanÂ® 70 S2,5 mm Clear,2013,LoEÂ² 272 S4,Float Glass - 5mm,2003,,Ar90,0.3079,0.0542,18.44,0.1673,0.3968,0.1043,69.23,-6.12,1.39,38.73,-1.57,-7.51,0.0164,Yes,No,,
EnthermalPlus,SB70 Optiblue 5mm / Argon 11.08mm / C366 5mm / Vacuum 0.25mm / Clear 5mm,25.43,OptiblueÂ® (SolarbanÂ® z75)  5mm,5427,SolarbanÂ® 70 S2,5mm Clear,2156,LoEÂ³ 366 S4,Float Glass - 5mm,2003,,Ar90,0.2451,0.0432,23.17,0.1417,0.3577,0.1054,66.35,-8.41,1.95,38.93,-1.73,-7.78,0.005,Yes,No,,
EnthermalPlus,SB70 Optiblue 5mm / Argon 11.09mm / SB60 5mm / Vacuum 0.25mm / Clear 5mm,25.44,OptiblueÂ® (SolarbanÂ® z75)  5mm,5427,SolarbanÂ® 70 S2,Clear  5mm,5283,SolarbanÂ® 60 S4,Clear Float Glass,414,,Ar90,0.2879,0.0507,19.73,0.1661,0.3955,0.105,69.15,-7.07,1.68,38.86,-1.66,-7.59,0.018,Yes,No,,
EnthermalPlus,SB70 Optiblue 5mm / Argon 11.09mm / SB70 5mm / Vacuum 0.25mm / Clear 5mm,25.44,OptiblueÂ® (SolarbanÂ® z75)  5mm,5427,SolarbanÂ® 70 S2,SolarbanÂ® 70 glass  5mm,5434,SolarbanÂ® 70 S4,Clear Float Glass,414,,Ar90,0.2389,0.0421,23.77,0.142,0.3628,0.1132,66.7,-8.32,3.15,40.27,-2.98,-7.96,0.007,Yes,No,,
EnthermalPlus,SB70 Optiblue 5mm / Argon 10.48mm / LUMI 5mm / Vacuum 0.25mm / Clear 5mm,25.43,OptiblueÂ® (SolarbanÂ® z75)  5mm,5427,SolarbanÂ® 70 S2,SGG ECLAZ II 5mm,20755,ECLAZ II S4,SGG PLANICLEAR 5mm,21012,,Ar90,0.3208,0.0565,17.7,0.1897,0.4615,0.1065,73.66,-5.94,0.96,39.18,-1.57,-8.0,0.0379,Yes,No,,
EnthermalPlus,LUMI 5mm / Argon 10.75mm / C180 5mm / Vacuum 0.25mm / Clear 5mm,25.4,SGG ECLAZ II 5mm,20755,ECLAZ II S2,5mm Clear,2193,LoE 180 S4,Float Glass - 5mm,2003,,Ar90,0.3801,0.0669,14.94,0.5077,0.716,0.1718,87.73,-4.05,4.11,48.7,-2.33,-5.62,0.1694,Yes,Yes,0.513422,0.398375
EnthermalPlus,LUMI 5mm / Argon 10.75mm / C270 5mm / Vacuum 0.25mm / Clear 5mm,25.4,SGG ECLAZ II 5mm,20755,ECLAZ II S2,5mm Clear,2028,LoEÂ² 270 S4,Float Glass - 5mm,2003,,Ar90,0.2934,0.0517,19.36,0.3424,0.6279,0.1453,83.28,-5.17,4.45,45.16,-3.19,-3.64,0.0843,Yes,Yes,0.349948,0.304371
EnthermalPlus,LUMI 5mm / Argon 10.75mm / C272 5mm / Vacuum 0.25mm / Clear 5mm,25.4,SGG ECLAZ II 5mm,20755,ECLAZ II S2,5 mm Clear,2013,LoEÂ² 272 S4,Float Glass - 5mm,2003,,Ar90,0.3129,0.0551,18.15,0.3796,0.6491,0.1337,84.36,-4.13,4.24,43.44,-1.54,-3.93,0.1002,Yes,Yes,0.387090,0.325681
EnthermalPlus,LUMI 5mm / Argon 10.75mm / C366 5mm / Vacuum 0.25mm / Clear 5mm,25.4,SGG ECLAZ II 5mm,20755,ECLAZ II S2,5mm Clear,2156,LoEÂ³ 366 S4,Float Glass - 5mm,2003,,Ar90,0.2484,0.0437,22.86,0.2648,0.584,0.1368,80.91,-7.3,4.83,43.91,-1.57,-4.69,0.0312,Yes,Yes,0.272287,0.255102
EnthermalPlus,LUMI 5mm / Argon 10.76mm / SB60 5mm / Vacuum 0.25mm / Clear 5mm,25.41,SGG ECLAZ II 5mm,20755,ECLAZ II S2,Clear  5mm,5283,SolarbanÂ® 60 S4,Clear Float Glass,414,,Ar90,0.2923,0.0515,19.43,0.3677,0.6468,0.1355,84.25,-5.29,4.55,43.71,-1.9,-4.08,0.1215,Yes,No,,
EnthermalPlus,LUMI 5mm / Argon 10.76mm / SB70 5mm / Vacuum 0.25mm / Clear 5mm,25.41,SGG ECLAZ II 5mm,20755,ECLAZ II S2,SolarbanÂ® 70 glass  5mm,5434,SolarbanÂ® 70 S4,Clear Float Glass,414,,Ar90,0.242,0.0426,23.46,0.2606,0.592,0.1575,81.3,-7.16,6.23,46.81,-3.73,-4.97,0.043,Yes,No,,
EnthermalPlus,LUMI 5mm / Argon 10.15mm / LUMI 5mm / Vacuum 0.25mm / Clear 5mm,25.4,SGG ECLAZ II 5mm,20755,ECLAZ II S2,SGG ECLAZ II 5mm,20755,ECLAZ II S4,SGG PLANICLEAR 5mm,21012,,Ar90,0.3259,0.0574,17.42,0.5163,0.7556,0.1397,89.61,-3.6,3.91,44.44,-1.5,-4.84,0.2767,Yes,Yes,0.521576,0.339687
EnthermalPlus,ZEN 5mm / Argon 10.75mm / C180 5mm / Vacuum 0.25mm / Clear 5mm,25.4,SGG ECLAZ ONE II 5mm,20763,ECLAZ ONE II S2,5mm Clear,2193,LoE 180 S4,Float Glass - 5mm,2003,,Ar90,0.3761,0.0662,15.1,0.4282,0.6793,0.2273,85.88,-4.15,5.09,55.09,-1.99,-7.76,0.1581,Yes,Yes,0.433151,0.393348
EnthermalPlus,ZEN 5mm / Argon 10.75mm / C270 5mm / Vacuum 0.25mm / Clear 5mm,25.4,SGG ECLAZ ONE II 5mm,20763,ECLAZ ONE II S2,5mm Clear,2028,LoEÂ² 270 S4,Float Glass - 5mm,2003,,Ar90,0.2909,0.0512,19.52,0.3108,0.5949,0.2035,81.46,-5.24,5.5,52.5,-2.54,-6.73,0.0796,Yes,Yes,0.316935,0.301411
EnthermalPlus,ZEN 5mm / Argon 10.75mm / C272 5mm / Vacuum 0.25mm / Clear 5mm,25.4,SGG ECLAZ ONE II 5mm,20763,ECLAZ ONE II S2,5 mm Clear,2013,LoEÂ² 272 S4,Float Glass - 5mm,2003,,Ar90,0.3101,0.0546,18.31,0.3402,0.6145,0.1932,82.5,-4.22,5.33,51.31,-1.34,-7.08,0.0943,Yes,Yes,0.346268,0.322298
EnthermalPlus,ZEN 5mm / Argon 10.75mm / C366 5mm / Vacuum 0.25mm / Clear 5mm,25.4,SGG ECLAZ ONE II 5mm,20763,ECLAZ ONE II S2,5mm Clear,2156,LoEÂ³ 366 S4,Float Glass - 5mm,2003,,Ar90,0.2466,0.0434,23.03,0.2459,0.5531,0.1959,79.12,-7.29,5.87,51.63,-1.4,-7.55,0.0291,Yes,Yes,0.252154,0.253001
EnthermalPlus,ZEN 5mm / Argon 10.76mm / SB60 5mm / Vacuum 0.25mm / Clear 5mm,25.41,SGG ECLAZ ONE II 5mm,20763,ECLAZ ONE II S2,Clear  5mm,5283,SolarbanÂ® 60 S4,Clear Float Glass,414,,Ar90,0.2898,0.051,19.59,0.3309,0.6124,0.1948,82.4,-5.35,5.62,51.49,-1.59,-7.14,0.1144,Yes,No,,
EnthermalPlus,ZEN 5mm / Argon 10.76mm / SB70 5mm / Vacuum 0.25mm / Clear 5mm,25.41,SGG ECLAZ ONE II 5mm,20763,ECLAZ ONE II S2,SolarbanÂ® 70 glass  5mm,5434,SolarbanÂ® 70 S4,Clear Float Glass,414,,Ar90,0.2403,0.0423,23.63,0.2426,0.5613,0.2144,79.55,-7.17,7.18,53.69,-3.03,-7.5,0.0401,Yes,No,,
EnthermalPlus,ZEN 5mm / Argon 10.15mm / LUMI 5mm / Vacuum 0.25mm / Clear 5mm,25.4,SGG ECLAZ ONE II 5mm,20763,ECLAZ ONE II S2,SGG ECLAZ II 5mm,20755,ECLAZ II S4,SGG PLANICLEAR 5mm,21012,,Ar90,0.3232,0.0569,17.57,0.4409,0.7155,0.1985,87.66,-3.71,5.02,51.99,-1.3,-7.58,0.2571,Yes,Yes,0.445410,0.336374
EnthermalPlus,C180 5mm / Argon 11.05mm / Clear 5mm / Vacuum 0.25mm / C180 5mm,25.4,5mm Clear,2193,LoE 180 S2,Float Glass - 5mm,2003,,5mm Clear,2193,LoE 180 S5,Ar90,0.3823,0.0673,14.85,0.5207,0.6824,0.199,86.07,-4.08,4.3,51.92,-2.06,-6.99,0.1138,Yes,No,,
EnthermalPlus,C180 5mm / Argon 11.05mm / Clear 5mm / Vacuum 0.25mm / C270 5mm,25.4,5mm Clear,2193,LoE 180 S2,Float Glass - 5mm,2003,,5mm Clear,2028,LoEÂ² 270 S5,Ar90,0.2947,0.0519,19.27,0.3961,0.5987,0.1889,81.7,-5.3,4.8,50.69,-5.87,-2.92,0.058,Yes,No,,
EnthermalPlus,C180 5mm / Argon 11.05mm / Clear 5mm / Vacuum 0.25mm / C272 5mm,25.4,5mm Clear,2193,LoE 180 S2,Float Glass - 5mm,2003,,5 mm Clear,2013,LoEÂ² 272 S5,Ar90,0.3144,0.0554,18.06,0.4226,0.6185,0.1775,82.74,-4.21,4.57,49.3,-2.64,-4.04,0.0699,Yes,No,,
EnthermalPlus,C180 5mm / Argon 11.05mm / Clear 5mm / Vacuum 0.25mm / C366 5mm,25.4,5mm Clear,2193,LoE 180 S2,Float Glass - 5mm,2003,,5mm Clear,2156,LoEÂ³ 366 S5,Ar90,0.2493,0.0439,22.78,0.3452,0.5565,0.1806,79.36,-7.26,5.08,49.67,-1.23,-4.9,0.0212,Yes,No,,
EnthermalPlus,C180 5mm / Argon 11.06mm / Clear 5mm / Vacuum 0.25mm / SB60 5mm,25.41,5mm Clear,2193,LoE 180 S2,Clear Float Glass,414,,Clear  5mm,5283,SolarbanÂ® 60 S5,Ar90,0.2935,0.0517,19.35,0.4074,0.6163,0.1796,82.64,-5.36,4.89,49.54,-3.13,-3.45,0.0833,Yes,No,,
EnthermalPlus,C180 5mm / Argon 11.06mm / Clear 5mm / Vacuum 0.25mm / SB70 5mm,25.41,5mm Clear,2193,LoE 180 S2,Clear Float Glass,414,,SolarbanÂ® 70 glass  5mm,5434,SolarbanÂ® 70 S5,Ar90,0.2429,0.0428,23.38,0.3208,0.5644,0.1946,79.76,-7.13,6.36,51.37,-2.81,-6.69,0.0307,Yes,No,,
EnthermalPlus,C180 5mm / Argon 10.45mm / Clear 5mm / Vacuum 0.25mm / LUMI 5mm,25.4,5mm Clear,2193,LoE 180 S2,SGG PLANICLEAR 5mm,21012,,SGG ECLAZ II 5mm,20755,ECLAZ II S5,Ar90,0.3272,0.0576,17.35,0.53,0.7197,0.1774,87.9,-3.64,4.17,49.35,-1.45,-6.14,0.1826,Yes,Yes,0.535317,0.341345
EnthermalPlus,C270 5mm / Argon 11.05mm / Clear 5mm / Vacuum 0.25mm / C180 5mm,25.4,5mm Clear,2028,LoEÂ² 270 S2,Float Glass - 5mm,2003,,5mm Clear,2193,LoE 180 S5,Ar90,0.3765,0.0663,15.08,0.3121,0.5987,0.1567,81.7,-5.3,4.8,46.64,-3.68,-3.68,0.058,Yes,No,,
EnthermalPlus,C270 5mm / Argon 11.05mm / Clear 5mm / Vacuum 0.25mm / C270 5mm,25.4,5mm Clear,2028,LoEÂ² 270 S2,Float Glass - 5mm,2003,,5mm Clear,2028,LoEÂ² 270 S5,Ar90,0.2911,0.0513,19.51,0.292,0.5256,0.1489,77.54,-6.24,5.08,45.53,-7.14,0.11,0.0321,Yes,No,,
EnthermalPlus,C270 5mm / Argon 11.05mm / Clear 5mm / Vacuum 0.25mm / C272 5mm,25.4,5mm Clear,2028,LoEÂ² 270 S2,Float Glass - 5mm,2003,,5 mm Clear,2013,LoEÂ² 272 S5,Ar90,0.3104,0.0547,18.29,0.3012,0.543,0.14,78.54,-5.25,4.87,44.26,-4.21,-0.86,0.039,Yes,No,,
EnthermalPlus,C270 5mm / Argon 11.05mm / Clear 5mm / Vacuum 0.25mm / C366 5mm,25.4,5mm Clear,2028,LoEÂ² 270 S2,Float Glass - 5mm,2003,,5mm Clear,2156,LoEÂ³ 366 S5,Ar90,0.2467,0.0434,23.02,0.2715,0.4888,0.1423,75.31,-8.03,5.37,44.58,-3.03,-1.66,0.0113,Yes,No,,
EnthermalPlus,C270 5mm / Argon 11.06mm / Clear 5mm / Vacuum 0.25mm / SB60 5mm,25.41,5mm Clear,2028,LoEÂ² 270 S2,Clear Float Glass,414,,Clear  5mm,5283,SolarbanÂ® 60 S5,Ar90,0.29,0.0511,19.58,0.2947,0.5411,0.1417,78.44,-6.33,5.17,44.48,-4.62,-0.31,0.0441,Yes,No,,
EnthermalPlus,C270 5mm / Argon 11.06mm / Clear 5mm / Vacuum 0.25mm / SB70 5mm,25.41,5mm Clear,2028,LoEÂ² 270 S2,Clear Float Glass,414,,SolarbanÂ® 70 glass  5mm,5434,SolarbanÂ® 70 S5,Ar90,0.2404,0.0423,23.62,0.2542,0.4957,0.1531,75.69,-7.94,6.73,46.12,-4.58,-3.34,0.016,Yes,No,,
EnthermalPlus,C270 5mm / Argon 10.45mm / Clear 5mm / Vacuum 0.25mm / LUMI 5mm,25.4,5mm Clear,2028,LoEÂ² 270 S2,SGG PLANICLEAR 5mm,21012,,SGG ECLAZ II 5mm,20755,ECLAZ II S5,Ar90,0.3232,0.0569,17.57,0.3235,0.6316,0.14,83.46,-4.85,4.56,44.31,-3.1,-2.81,0.0902,Yes,Yes,0.331981,0.336601
EnthermalPlus,C272 5mm / Argon 11.05mm / Clear 5mm / Vacuum 0.25mm / C180 5mm,25.4,5 mm Clear,2013,LoEÂ² 272 S2,Float Glass - 5mm,2003,,5mm Clear,2193,LoE 180 S5,Ar90,0.3778,0.0665,15.03,0.3519,0.6185,0.1453,82.74,-4.21,4.57,45.03,-1.59,-4.2,0.0699,Yes,No,,
EnthermalPlus,C272 5mm / Argon 11.05mm / Clear 5mm / Vacuum 0.25mm / C270 5mm,25.4,5 mm Clear,2013,LoEÂ² 272 S2,Float Glass - 5mm,2003,,5mm Clear,2028,LoEÂ² 270 S5,Ar90,0.2919,0.0514,19.45,0.3185,0.543,0.137,78.54,-5.25,4.87,43.78,-5.53,0.22,0.039,Yes,No,,
EnthermalPlus,C272 5mm / Argon 11.05mm / Clear 5mm / Vacuum 0.25mm / C272 5mm,25.4,5 mm Clear,2013,LoEÂ² 272 S2,Float Glass - 5mm,2003,,5 mm Clear,2013,LoEÂ² 272 S5,Ar90,0.3113,0.0548,18.24,0.3308,0.5612,0.1275,79.57,-4.26,4.65,42.35,-2.21,-0.91,0.0484,Yes,No,,
EnthermalPlus,C272 5mm / Argon 11.05mm / Clear 5mm / Vacuum 0.25mm / C366 5mm,25.4,5 mm Clear,2013,LoEÂ² 272 S2,Float Glass - 5mm,2003,,5mm Clear,2156,LoEÂ³ 366 S5,Ar90,0.2473,0.0435,22.96,0.2911,0.5051,0.1301,76.29,-7.18,5.22,42.73,-0.82,-1.88,0.0139,Yes,No,,
EnthermalPlus,C272 5mm / Argon 11.06mm / Clear 5mm / Vacuum 0.25mm / SB60 5mm,25.41,5 mm Clear,2013,LoEÂ² 272 S2,Clear Float Glass,414,,Clear  5mm,5283,SolarbanÂ® 60 S5,Ar90,0.2908,0.0512,19.53,0.3227,0.5592,0.1294,79.47,-5.35,4.95,42.61,-2.7,-0.27,0.0533,Yes,No,,
EnthermalPlus,C272 5mm / Argon 11.06mm / Clear 5mm / Vacuum 0.25mm / SB70 5mm,25.41,5 mm Clear,2013,LoEÂ² 272 S2,Clear Float Glass,414,,SolarbanÂ® 70 glass  5mm,5434,SolarbanÂ® 70 S5,Ar90,0.2409,0.0424,23.57,0.2714,0.5119,0.1416,76.66,-7.04,6.55,44.46,-2.47,-3.92,0.0202,Yes,No,,
EnthermalPlus,C272 5mm / Argon 10.45mm / Clear 5mm / Vacuum 0.25mm / LUMI 5mm,25.4,5 mm Clear,2013,LoEÂ² 272 S2,SGG PLANICLEAR 5mm,21012,,SGG ECLAZ II 5mm,20755,ECLAZ II S5,Ar90,0.3241,0.0571,17.52,0.3648,0.6529,0.1275,84.55,-3.77,4.33,42.4,-0.95,-3.16,0.1077,Yes,Yes,0.372888,0.337660
EnthermalPlus,C340 5mm / Argon 11.05mm / Clear 5mm / Vacuum 0.25mm / C180 5mm,25.4,5mm Clear,2166,LoEÂ³ 340 S2,Float Glass - 5mm,2003,,5mm Clear,2193,LoE 180 S5,Ar90,0.3752,0.0661,15.13,0.1462,0.335,0.1431,64.88,-9.85,-3.62,44.92,-6.31,-13.6,0.0091,Yes,No,,
EnthermalPlus,C340 5mm / Argon 11.05mm / Clear 5mm / Vacuum 0.25mm / C270 5mm,25.4,5mm Clear,2166,LoEÂ³ 340 S2,Float Glass - 5mm,2003,,5mm Clear,2028,LoEÂ² 270 S5,Ar90,0.2903,0.0511,19.56,0.1428,0.2943,0.1407,61.45,-10.32,-2.98,44.54,-7.5,-12.21,0.0048,Yes,No,,
EnthermalPlus,C340 5mm / Argon 11.05mm / Clear 5mm / Vacuum 0.25mm / C272 5mm,25.4,5mm Clear,2166,LoEÂ³ 340 S2,Float Glass - 5mm,2003,,5 mm Clear,2013,LoEÂ² 272 S5,Ar90,0.3095,0.0545,18.35,0.146,0.3036,0.1376,62.24,-9.59,-3.19,44.08,-6.46,-12.45,0.0059,Yes,No,,
EnthermalPlus,C340 5mm / Argon 11.05mm / Clear 5mm / Vacuum 0.25mm / C366 5mm,25.4,5mm Clear,2166,LoEÂ³ 340 S2,Float Glass - 5mm,2003,,5mm Clear,2156,LoEÂ³ 366 S5,Ar90,0.2461,0.0433,23.07,0.1388,0.2741,0.1383,59.64,-11.29,-2.82,44.17,-6.11,-12.71,0.0018,Yes,No,,
EnthermalPlus,C340 5mm / Argon 11.06mm / Clear 5mm / Vacuum 0.25mm / SB60 5mm,25.41,5mm Clear,2166,LoEÂ³ 340 S2,Clear Float Glass,414,,Clear  5mm,5283,SolarbanÂ® 60 S5,Ar90,0.2892,0.0509,19.63,0.1434,0.3028,0.1382,62.18,-10.47,-2.93,44.15,-6.56,-12.3,0.0067,Yes,No,,
EnthermalPlus,C340 5mm / Argon 11.06mm / Clear 5mm / Vacuum 0.25mm / SB70 5mm,25.41,5mm Clear,2166,LoEÂ³ 340 S2,Clear Float Glass,414,,SolarbanÂ® 70 glass  5mm,5434,SolarbanÂ® 70 S5,Ar90,0.2398,0.0422,23.68,0.1323,0.2779,0.1419,59.94,-11.33,-1.59,44.73,-6.72,-13.22,0.0026,Yes,No,,
EnthermalPlus,C340 5mm / Argon 10.45mm / Clear 5mm / Vacuum 0.25mm / LUMI 5mm,25.4,5mm Clear,2166,LoEÂ³ 340 S2,SGG PLANICLEAR 5mm,21012,,SGG ECLAZ II 5mm,20755,ECLAZ II S5,Ar90,0.3224,0.0568,17.62,0.1499,0.353,0.1377,66.31,-9.65,-3.91,44.11,-6.03,-13.14,0.0143,Yes,Yes,0.162942,0.335528
EnthermalPlus,C366 5mm / Argon 11.05mm / Clear 5mm / Vacuum 0.25mm / C180 5mm,25.4,5mm Clear,2156,LoEÂ³ 366 S2,Float Glass - 5mm,2003,,5mm Clear,2193,LoE 180 S5,Ar90,0.3736,0.0658,15.2,0.2348,0.5565,0.1418,79.36,-7.26,5.08,44.54,-2.23,-4.6,0.0212,Yes,No,,
EnthermalPlus,C366 5mm / Argon 11.05mm / Clear 5mm / Vacuum 0.25mm / C270 5mm,25.4,5mm Clear,2156,LoEÂ³ 366 S2,Float Glass - 5mm,2003,,5mm Clear,2028,LoEÂ² 270 S5,Ar90,0.2893,0.051,19.63,0.2323,0.4888,0.135,75.31,-8.03,5.37,43.51,-5.17,-1.43,0.0113,Yes,No,,
EnthermalPlus,C366 5mm / Argon 11.05mm / Clear 5mm / Vacuum 0.25mm / C272 5mm,25.4,5mm Clear,2156,LoEÂ³ 366 S2,Float Glass - 5mm,2003,,5 mm Clear,2013,LoEÂ² 272 S5,Ar90,0.3084,0.0543,18.41,0.2368,0.5051,0.1272,76.29,-7.18,5.22,42.32,-2.38,-2.32,0.0139,Yes,No,,
EnthermalPlus,C366 5mm / Argon 11.05mm / Clear 5mm / Vacuum 0.25mm / C366 5mm,25.4,5mm Clear,2156,LoEÂ³ 366 S2,Float Glass - 5mm,2003,,5mm Clear,2156,LoEÂ³ 366 S5,Ar90,0.2454,0.0432,23.14,0.2261,0.4552,0.1291,73.17,-9.6,5.54,42.6,-1.5,-2.94,0.0041,Yes,No,,
EnthermalPlus,C366 5mm / Argon 11.06mm / Clear 5mm / Vacuum 0.25mm / SB60 5mm,25.41,5mm Clear,2156,LoEÂ³ 366 S2,Clear Float Glass,414,,Clear  5mm,5283,SolarbanÂ® 60 S5,Ar90,0.2882,0.0508,19.7,0.2329,0.5034,0.1288,76.2,-8.21,5.49,42.53,-2.71,-1.84,0.0158,Yes,No,,
EnthermalPlus,C366 5mm / Argon 11.06mm / Clear 5mm / Vacuum 0.25mm / SB70 5mm,25.41,5mm Clear,2156,LoEÂ³ 366 S2,Clear Float Glass,414,,SolarbanÂ® 70 glass  5mm,5434,SolarbanÂ® 70 S5,Ar90,0.2391,0.0421,23.75,0.2146,0.4614,0.1386,73.53,-9.47,6.89,44.04,-3.27,-4.16,0.006,Yes,No,,
EnthermalPlus,C366 5mm / Argon 10.45mm / Clear 5mm / Vacuum 0.25mm / LUMI 5mm,25.4,5mm Clear,2156,LoEÂ³ 366 S2,SGG PLANICLEAR 5mm,21012,,SGG ECLAZ II 5mm,20755,ECLAZ II S5,Ar90,0.3212,0.0566,17.68,0.2427,0.5873,0.1272,81.09,-6.95,4.91,42.36,-1.36,-4.03,0.0332,Yes,Yes,0.251843,0.334187
EnthermalPlus,Q452 5mm / Argon 11.05mm / Clear 5mm / Vacuum 0.25mm / C180 5mm,25.4,5mm Clear,2106,Quad LoE 452 S2,Float Glass - 5mm,2003,,5mm Clear,2193,LoE 180 S5,Ar90,0.3732,0.0657,15.21,0.1854,0.4505,0.1154,72.93,-9.27,5.23,40.65,-3.99,-3.14,0.0061,Yes,No,,
EnthermalPlus,Q452 5mm / Argon 11.05mm / Clear 5mm / Vacuum 0.25mm / C270 5mm,25.4,5mm Clear,2106,Quad LoE 452 S2,Float Glass - 5mm,2003,,5mm Clear,2028,LoEÂ² 270 S5,Ar90,0.2891,0.0509,19.64,0.1833,0.3955,0.111,69.14,-9.88,5.45,39.9,-6.0,-0.89,0.0034,Yes,No,,
EnthermalPlus,Q452 5mm / Argon 11.05mm / Clear 5mm / Vacuum 0.25mm / C272 5mm,25.4,5mm Clear,2106,Quad LoE 452 S2,Float Glass - 5mm,2003,,5 mm Clear,2013,LoEÂ² 272 S5,Ar90,0.3081,0.0543,18.43,0.1868,0.4083,0.1058,70.03,-9.07,5.34,38.99,-3.88,-1.51,0.0043,Yes,No,,
EnthermalPlus,Q452 5mm / Argon 11.05mm / Clear 5mm / Vacuum 0.25mm / C366 5mm,25.4,5mm Clear,2106,Quad LoE 452 S2,Float Glass - 5mm,2003,,5mm Clear,2156,LoEÂ³ 366 S5,Ar90,0.2452,0.0432,23.16,0.1792,0.3682,0.107,67.14,-11.18,5.5,39.19,-3.25,-1.92,0.0012,Yes,No,,
EnthermalPlus,Q452 5mm / Argon 11.06mm / Clear 5mm / Vacuum 0.25mm / SB60 5mm,25.41,5mm Clear,2106,Quad LoE 452 S2,Clear Float Glass,414,,Clear  5mm,5283,SolarbanÂ® 60 S5,Ar90,0.288,0.0507,19.72,0.1838,0.4071,0.1068,69.96,-10.02,5.58,39.15,-4.11,-1.18,0.0047,Yes,No,,
EnthermalPlus,Q452 5mm / Argon 11.06mm / Clear 5mm / Vacuum 0.25mm / SB70 5mm,25.41,5mm Clear,2106,Quad LoE 452 S2,Clear Float Glass,414,,SolarbanÂ® 70 glass  5mm,5434,SolarbanÂ® 70 S5,Ar90,0.239,0.0421,23.76,0.1707,0.3734,0.1133,67.49,-11.15,6.82,40.28,-4.77,-2.67,0.0018,Yes,No,,
EnthermalPlus,Q452 5mm / Argon 10.45mm / Clear 5mm / Vacuum 0.25mm / LUMI 5mm,25.4,5mm Clear,2106,Quad LoE 452 S2,SGG PLANICLEAR 5mm,21012,,SGG ECLAZ II 5mm,20755,ECLAZ II S5,Ar90,0.321,0.0565,17.69,0.1907,0.4748,0.1058,74.5,-8.99,5.06,39.02,-3.16,-2.74,0.0094,Yes,Yes,0.202878,0.333864
EnthermalPlus,SB60 5mm / Argon 11.08mm / Clear 5mm / Vacuum 0.25mm / C180 5mm,25.43,Clear  5mm,5283,SolarbanÂ® 60 S2,Float Glass - 5mm,2003,,5mm Clear,2193,LoE 180 S5,Ar90,0.3763,0.0663,15.09,0.3393,0.6259,0.1473,83.15,-4.99,4.75,45.33,-2.1,-4.36,0.0834,Yes,No,,
EnthermalPlus,SB60 5mm / Argon 11.08mm / Clear 5mm / Vacuum 0.25mm / C270 5mm,25.43,Clear  5mm,5283,SolarbanÂ® 60 S2,Float Glass - 5mm,2003,,5mm Clear,2028,LoEÂ² 270 S5,Ar90,0.291,0.0512,19.51,0.3138,0.5495,0.1389,78.93,-5.99,5.03,44.06,-6.02,0.01,0.0441,Yes,No,,
EnthermalPlus,SB60 5mm / Argon 11.08mm / Clear 5mm / Vacuum 0.25mm / C272 5mm,25.43,Clear  5mm,5283,SolarbanÂ® 60 S2,Float Glass - 5mm,2003,,5 mm Clear,2013,LoEÂ² 272 S5,Ar90,0.3102,0.0546,18.3,0.3246,0.5679,0.1291,79.96,-5.0,4.81,42.6,-2.61,-1.13,0.0532,Yes,No,,
EnthermalPlus,SB60 5mm / Argon 11.08mm / Clear 5mm / Vacuum 0.25mm / C366 5mm,25.43,Clear  5mm,5283,SolarbanÂ® 60 S2,Float Glass - 5mm,2003,,5mm Clear,2156,LoEÂ³ 366 S5,Ar90,0.2466,0.0434,23.03,0.2896,0.5112,0.1317,76.68,-7.89,5.35,42.98,-1.23,-2.08,0.0158,Yes,No,,
EnthermalPlus,SB60 5mm / Argon 11.09mm / Clear 5mm / Vacuum 0.25mm / SB60 5mm,25.44,Clear  5mm,5283,SolarbanÂ® 60 S2,Clear Float Glass,414,,Clear  5mm,5283,SolarbanÂ® 60 S5,Ar90,0.2898,0.051,19.59,0.3175,0.5659,0.131,79.86,-6.1,5.12,42.86,-3.11,-0.49,0.0621,Yes,No,,
EnthermalPlus,SB60 5mm / Argon 11.09mm / Clear 5mm / Vacuum 0.25mm / SB70 5mm,25.44,Clear  5mm,5283,SolarbanÂ® 60 S2,Clear Float Glass,414,,SolarbanÂ® 70 glass  5mm,5434,SolarbanÂ® 70 S5,Ar90,0.2403,0.0423,23.63,0.2704,0.5181,0.1435,77.05,-7.76,6.71,44.74,-3.01,-4.03,0.0226,Yes,No,,
EnthermalPlus,SB60 5mm / Argon 10.48mm / Clear 5mm / Vacuum 0.25mm / LUMI 5mm,25.43,Clear  5mm,5283,SolarbanÂ® 60 S2,SGG PLANICLEAR 5mm,21012,,SGG ECLAZ II 5mm,20755,ECLAZ II S5,Ar90,0.3231,0.0569,17.58,0.3517,0.6606,0.1291,84.96,-4.56,4.5,42.65,-1.35,-3.38,0.132,Yes,No,,
EnthermalPlus,SB60 Solarbronze 5mm / Argon 11.08mm / Clear 5mm / Vacuum 0.25mm / C180 5mm,25.43,SolarbronzeÂ®  5mm,5273,SolarbanÂ® 60 S2,Float Glass - 5mm,2003,,5mm Clear,2193,LoE 180 S5,Ar90,0.3763,0.0663,15.09,0.2376,0.4097,0.0878,69.87,-0.77,7.96,35.47,0.53,-0.54,0.0447,Yes,No,,
EnthermalPlus,SB60 Solarbronze 5mm / Argon 11.08mm / Clear 5mm / Vacuum 0.25mm / C270 5mm,25.43,SolarbronzeÂ®  5mm,5273,SolarbanÂ® 60 S2,Float Glass - 5mm,2003,,5mm Clear,2028,LoEÂ² 270 S5,Ar90,0.291,0.0512,19.51,0.2164,0.3597,0.0841,66.21,-1.8,8.0,34.69,-1.67,1.73,0.0244,Yes,No,,
EnthermalPlus,SB60 Solarbronze 5mm / Argon 11.08mm / Clear 5mm / Vacuum 0.25mm / C272 5mm,25.43,SolarbronzeÂ®  5mm,5273,SolarbanÂ® 60 S2,Float Glass - 5mm,2003,,5 mm Clear,2013,LoEÂ² 272 S5,Ar90,0.3102,0.0546,18.3,0.2246,0.372,0.0801,67.13,-0.94,7.86,33.88,0.14,1.0,0.0298,Yes,No,,
EnthermalPlus,SB60 Solarbronze 5mm / Argon 11.08mm / Clear 5mm / Vacuum 0.25mm / C366 5mm,25.43,SolarbronzeÂ®  5mm,5273,SolarbanÂ® 60 S2,Float Glass - 5mm,2003,,5mm Clear,2156,LoEÂ³ 366 S5,Ar90,0.2466,0.0434,23.03,0.1972,0.3344,0.0814,64.25,-3.58,8.22,34.14,0.89,0.57,0.0087,Yes,No,,
EnthermalPlus,SB60 Solarbronze 5mm / Argon 11.09mm / Clear 5mm / Vacuum 0.25mm / SB60 5mm,25.44,SolarbronzeÂ®  5mm,5273,SolarbanÂ® 60 S2,Clear Float Glass,414,,Clear  5mm,5283,SolarbanÂ® 60 S5,Ar90,0.2898,0.051,19.59,0.2192,0.3705,0.081,67.02,-1.87,8.1,34.04,-0.17,1.39,0.0339,Yes,No,,
EnthermalPlus,SB60 Solarbronze 5mm / Argon 11.09mm / Clear 5mm / Vacuum 0.25mm / SB70 5mm,25.44,SolarbronzeÂ®  5mm,5273,SolarbanÂ® 60 S2,Clear Float Glass,414,,SolarbanÂ® 70 glass  5mm,5434,SolarbanÂ® 70 S5,Ar90,0.2403,0.0423,23.63,0.1838,0.339,0.0862,64.58,-3.44,9.39,35.13,-0.02,-0.48,0.0125,Yes,No,,
EnthermalPlus,SB60 Solarbronze 5mm / Argon 10.48mm / Clear 5mm / Vacuum 0.25mm / LUMI 5mm,25.43,SolarbronzeÂ®  5mm,5273,SolarbanÂ® 60 S2,SGG PLANICLEAR 5mm,21012,,SGG ECLAZ II 5mm,20755,ECLAZ II S5,Ar90,0.3231,0.0569,17.58,0.2446,0.4327,0.0801,71.45,-0.34,7.81,33.91,0.8,-0.21,0.0691,Yes,No,,
EnthermalPlus,SB60 Solargray 5mm / Argon 11.08mm / Clear 5mm / Vacuum 0.25mm / C180 5mm,25.43,SolargrayÂ®  5mm,5288,SolarbanÂ® 60 S2,Float Glass - 5mm,2003,,5mm Clear,2193,LoE 180 S5,Ar90,0.3763,0.0663,15.09,0.2122,0.3533,0.0766,65.9,-2.67,2.33,33.27,-0.03,-3.64,0.0434,Yes,No,,
EnthermalPlus,SB60 Solargray 5mm / Argon 11.08mm / Clear 5mm / Vacuum 0.25mm / C270 5mm,25.43,SolargrayÂ®  5mm,5288,SolarbanÂ® 60 S2,Float Glass - 5mm,2003,,5mm Clear,2028,LoEÂ² 270 S5,Ar90,0.291,0.0512,19.51,0.1932,0.3103,0.0738,62.43,-3.56,2.63,32.65,-1.99,-1.19,0.0237,Yes,No,,
EnthermalPlus,SB60 Solargray 5mm / Argon 11.08mm / Clear 5mm / Vacuum 0.25mm / C272 5mm,25.43,SolargrayÂ®  5mm,5288,SolarbanÂ® 60 S2,Float Glass - 5mm,2003,,5 mm Clear,2013,LoEÂ² 272 S5,Ar90,0.3102,0.0546,18.3,0.2005,0.3208,0.0708,63.29,-2.74,2.4,31.95,-0.42,-1.76,0.029,Yes,No,,
EnthermalPlus,SB60 Solargray 5mm / Argon 11.08mm / Clear 5mm / Vacuum 0.25mm / C366 5mm,25.43,SolargrayÂ®  5mm,5288,SolarbanÂ® 60 S2,Float Glass - 5mm,2003,,5mm Clear,2156,LoEÂ³ 366 S5,Ar90,0.2466,0.0434,23.03,0.1756,0.2887,0.0717,60.57,-5.22,3.01,32.16,0.27,-2.27,0.0084,Yes,No,,
EnthermalPlus,SB60 Solargray 5mm / Argon 11.09mm / Clear 5mm / Vacuum 0.25mm / SB60 5mm,25.44,SolargrayÂ®  5mm,5288,SolarbanÂ® 60 S2,Clear Float Glass,414,,Clear  5mm,5283,SolarbanÂ® 60 S5,Ar90,0.2898,0.051,19.59,0.1957,0.3196,0.0714,63.2,-3.64,2.67,32.08,-0.69,-1.43,0.0329,Yes,No,,
EnthermalPlus,SB60 Solargray 5mm / Argon 11.09mm / Clear 5mm / Vacuum 0.25mm / SB70 5mm,25.44,SolargrayÂ®  5mm,5288,SolarbanÂ® 60 S2,Clear Float Glass,414,,SolarbanÂ® 70 glass  5mm,5434,SolarbanÂ® 70 S5,Ar90,0.2403,0.0423,23.63,0.1635,0.2925,0.0755,60.86,-5.12,4.12,33.01,-0.35,-3.47,0.0121,Yes,No,,
EnthermalPlus,SB60 Solargray 5mm / Argon 10.48mm / Clear 5mm / Vacuum 0.25mm / LUMI 5mm,25.43,SolargrayÂ®  5mm,5288,SolarbanÂ® 60 S2,SGG PLANICLEAR 5mm,21012,,SGG ECLAZ II 5mm,20755,ECLAZ II S5,Ar90,0.3231,0.0569,17.58,0.2179,0.3731,0.0707,67.41,-2.29,2.07,31.97,0.21,-2.94,0.0669,Yes,No,,
EnthermalPlus,SB60 Optiblue 5mm / Argon 11.08mm / Clear 5mm / Vacuum 0.25mm / C180 5mm,25.43,OptiblueÂ® (SolarbanÂ® z50)  5mm,5423,SolarbanÂ® 60 S2,Float Glass - 5mm,2003,,5mm Clear,2193,LoE 180 S5,Ar90,0.3763,0.0663,15.09,0.2814,0.478,0.1043,74.74,-4.45,-0.4,38.75,-0.67,-7.41,0.0671,Yes,No,,
EnthermalPlus,SB60 Optiblue 5mm / Argon 11.08mm / Clear 5mm / Vacuum 0.25mm / C270 5mm,25.43,OptiblueÂ® (SolarbanÂ® z50)  5mm,5423,SolarbanÂ® 60 S2,Float Glass - 5mm,2003,,5mm Clear,2028,LoEÂ² 270 S5,Ar90,0.291,0.0512,19.51,0.2568,0.4197,0.0994,70.89,-5.37,0.08,37.82,-3.8,-3.48,0.0361,Yes,No,,
EnthermalPlus,SB60 Optiblue 5mm / Argon 11.08mm / Clear 5mm / Vacuum 0.25mm / C272 5mm,25.43,OptiblueÂ® (SolarbanÂ® z50)  5mm,5423,SolarbanÂ® 60 S2,Float Glass - 5mm,2003,,5 mm Clear,2013,LoEÂ² 272 S5,Ar90,0.3102,0.0546,18.3,0.2665,0.4338,0.0936,71.83,-4.46,-0.2,36.73,-1.29,-4.3,0.0439,Yes,No,,
EnthermalPlus,SB60 Optiblue 5mm / Argon 11.08mm / Clear 5mm / Vacuum 0.25mm / C366 5mm,25.43,OptiblueÂ® (SolarbanÂ® z50)  5mm,5423,SolarbanÂ® 60 S2,Float Glass - 5mm,2003,,5mm Clear,2156,LoEÂ³ 366 S5,Ar90,0.2466,0.0434,23.03,0.2341,0.3906,0.0952,68.83,-7.15,0.55,37.02,-0.17,-5.16,0.0129,Yes,No,,
EnthermalPlus,SB60 Optiblue 5mm / Argon 11.09mm / Clear 5mm / Vacuum 0.25mm / SB60 5mm,25.44,OptiblueÂ® (SolarbanÂ® z50)  5mm,5423,SolarbanÂ® 60 S2,Clear Float Glass,414,,Clear  5mm,5283,SolarbanÂ® 60 S5,Ar90,0.2898,0.051,19.59,0.2602,0.4323,0.0948,71.74,-5.47,0.11,36.92,-1.69,-3.81,0.0505,Yes,No,,
EnthermalPlus,SB60 Optiblue 5mm / Argon 11.09mm / Clear 5mm / Vacuum 0.25mm / SB70 5mm,25.44,OptiblueÂ® (SolarbanÂ® z50)  5mm,5423,SolarbanÂ® 60 S2,Clear Float Glass,414,,SolarbanÂ® 70 glass  5mm,5434,SolarbanÂ® 70 S5,Ar90,0.2403,0.0423,23.63,0.2178,0.3957,0.1023,69.16,-7.07,1.79,38.35,-1.14,-7.06,0.0185,Yes,No,,
EnthermalPlus,SB60 Optiblue 5mm / Argon 10.48mm / Clear 5mm / Vacuum 0.25mm / LUMI 5mm,25.43,OptiblueÂ® (SolarbanÂ® z50)  5mm,5423,SolarbanÂ® 60 S2,SGG PLANICLEAR 5mm,21012,,SGG ECLAZ II 5mm,20755,ECLAZ II S5,Ar90,0.3231,0.0569,17.58,0.291,0.5046,0.0936,76.41,-4.05,-0.73,36.77,-0.25,-6.19,0.1046,Yes,No,,
EnthermalPlus,SB70 5mm / Argon 11.08mm / Clear 5mm / Vacuum 0.25mm / C180 5mm,25.43,SolarbanÂ® 70 glass  5mm,5434,SolarbanÂ® 70 S2,Float Glass - 5mm,2003,,5mm Clear,2193,LoE 180 S5,Ar90,0.373,0.0657,15.22,0.2342,0.5731,0.1673,80.25,-6.78,6.22,48.01,-4.08,-5.15,0.0307,Yes,No,,
EnthermalPlus,SB70 5mm / Argon 11.08mm / Clear 5mm / Vacuum 0.25mm / C270 5mm,25.43,SolarbanÂ® 70 glass  5mm,5434,SolarbanÂ® 70 S2,Float Glass - 5mm,2003,,5mm Clear,2028,LoEÂ² 270 S5,Ar90,0.289,0.0509,19.65,0.2333,0.5033,0.1601,76.16,-7.63,6.6,47.03,-6.98,-2.36,0.016,Yes,No,,
EnthermalPlus,SB70 5mm / Argon 11.08mm / Clear 5mm / Vacuum 0.25mm / C272 5mm,25.43,SolarbanÂ® 70 glass  5mm,5434,SolarbanÂ® 70 S2,Float Glass - 5mm,2003,,5 mm Clear,2013,LoEÂ² 272 S5,Ar90,0.308,0.0542,18.44,0.2372,0.5198,0.1519,77.14,-6.72,6.42,45.93,-4.39,-3.27,0.0201,Yes,No,,
EnthermalPlus,SB70 5mm / Argon 11.08mm / Clear 5mm / Vacuum 0.25mm / C366 5mm,25.43,SolarbanÂ® 70 glass  5mm,5434,SolarbanÂ® 70 S2,Float Glass - 5mm,2003,,5mm Clear,2156,LoEÂ³ 366 S5,Ar90,0.2451,0.0432,23.16,0.2288,0.4684,0.1539,73.99,-9.18,6.76,46.19,-3.55,-3.83,0.006,Yes,No,,
EnthermalPlus,SB70 5mm / Argon 11.09mm / Clear 5mm / Vacuum 0.25mm / SB60 5mm,25.44,SolarbanÂ® 70 glass  5mm,5434,SolarbanÂ® 70 S2,Clear Float Glass,414,,Clear  5mm,5283,SolarbanÂ® 60 S5,Ar90,0.2878,0.0507,19.73,0.2335,0.5181,0.1535,77.05,-7.76,6.71,46.13,-4.7,-2.81,0.0226,Yes,No,,
EnthermalPlus,SB70 5mm / Argon 11.09mm / Clear 5mm / Vacuum 0.25mm / SB70 5mm,25.44,SolarbanÂ® 70 glass  5mm,5434,SolarbanÂ® 70 S2,Clear Float Glass,414,,SolarbanÂ® 70 glass  5mm,5434,SolarbanÂ® 70 S5,Ar90,0.2389,0.0421,23.77,0.2178,0.4751,0.1638,74.37,-9.01,8.02,47.52,-5.14,-4.91,0.0093,Yes,No,,
EnthermalPlus,SB70 5mm / Argon 10.48mm / Clear 5mm / Vacuum 0.25mm / LUMI 5mm,25.43,SolarbanÂ® 70 glass  5mm,5434,SolarbanÂ® 70 S2,SGG PLANICLEAR 5mm,21012,,SGG ECLAZ II 5mm,20755,ECLAZ II S5,Ar90,0.3208,0.0565,17.7,0.2419,0.6044,0.1519,81.98,-6.45,6.13,45.97,-3.43,-4.78,0.0484,Yes,No,,
EnthermalPlus,SB70 Solargray 5mm / Argon 11.08mm / Clear 5mm / Vacuum 0.25mm / C180 5mm,25.43,SolargrayÂ®  5mm,5372,SolarbanÂ® 70 S2,Float Glass - 5mm,2003,,5mm Clear,2193,LoE 180 S5,Ar90,0.373,0.0657,15.22,0.1463,0.3234,0.083,63.5,-4.3,3.61,34.63,-0.62,-4.41,0.0162,Yes,No,,
EnthermalPlus,SB70 Solargray 5mm / Argon 11.08mm / Clear 5mm / Vacuum 0.25mm / C270 5mm,25.43,SolargrayÂ®  5mm,5372,SolarbanÂ® 70 S2,Float Glass - 5mm,2003,,5mm Clear,2028,LoEÂ² 270 S5,Ar90,0.289,0.0509,19.65,0.1428,0.2841,0.0807,60.13,-5.05,4.01,34.13,-2.09,-2.8,0.0087,Yes,No,,
EnthermalPlus,SB70 Solargray 5mm / Argon 11.08mm / Clear 5mm / Vacuum 0.25mm / C272 5mm,25.43,SolargrayÂ®  5mm,5372,SolarbanÂ® 70 S2,Float Glass - 5mm,2003,,5 mm Clear,2013,LoEÂ² 272 S5,Ar90,0.308,0.0542,18.44,0.1457,0.2935,0.0781,60.94,-4.3,3.82,33.59,-0.84,-3.27,0.011,Yes,No,,
EnthermalPlus,SB70 Solargray 5mm / Argon 11.08mm / Clear 5mm / Vacuum 0.25mm / C366 5mm,25.43,SolargrayÂ®  5mm,5372,SolarbanÂ® 70 S2,Float Glass - 5mm,2003,,5mm Clear,2156,LoEÂ³ 366 S5,Ar90,0.2451,0.0432,23.16,0.1382,0.2645,0.0788,58.33,-6.39,4.24,33.74,-0.43,-3.57,0.0032,Yes,No,,
EnthermalPlus,SB70 Solargray 5mm / Argon 11.09mm / Clear 5mm / Vacuum 0.25mm / SB60 5mm,25.44,SolargrayÂ®  5mm,5372,SolarbanÂ® 70 S2,Clear Float Glass,414,,Clear  5mm,5283,SolarbanÂ® 60 S5,Ar90,0.2878,0.0507,19.73,0.1429,0.2925,0.0786,60.86,-5.16,4.07,33.69,-1.01,-3.02,0.0121,Yes,No,,
EnthermalPlus,SB70 Solargray 5mm / Argon 11.09mm / Clear 5mm / Vacuum 0.25mm / SB70 5mm,25.44,SolargrayÂ®  5mm,5372,SolarbanÂ® 70 S2,Clear Float Glass,414,,SolarbanÂ® 70 glass  5mm,5434,SolarbanÂ® 70 S5,Ar90,0.2389,0.0421,23.77,0.1314,0.2682,0.082,58.64,-6.26,5.26,34.4,-1.08,-4.29,0.005,Yes,No,,
EnthermalPlus,SB70 Solargray 5mm / Argon 10.48mm / Clear 5mm / Vacuum 0.25mm / LUMI 5mm,25.43,SolargrayÂ®  5mm,5372,SolarbanÂ® 70 S2,SGG PLANICLEAR 5mm,21012,,SGG ECLAZ II 5mm,20755,ECLAZ II S5,Ar90,0.3208,0.0565,17.7,0.1491,0.3412,0.0781,64.93,-4.01,3.5,33.61,-0.34,-4.08,0.025,Yes,No,,
EnthermalPlus,SB70 Optiblue 5mm / Argon 11.08mm / Clear 5mm / Vacuum 0.25mm / C180 5mm,25.43,OptiblueÂ® (SolarbanÂ® z75)  5mm,5427,SolarbanÂ® 70 S2,Float Glass - 5mm,2003,,5mm Clear,2193,LoE 180 S5,Ar90,0.373,0.0657,15.22,0.1894,0.4376,0.1163,72.08,-6.22,1.11,40.81,-1.77,-8.53,0.025,Yes,No,,
EnthermalPlus,SB70 Optiblue 5mm / Argon 11.08mm / Clear 5mm / Vacuum 0.25mm / C270 5mm,25.43,OptiblueÂ® (SolarbanÂ® z75)  5mm,5427,SolarbanÂ® 70 S2,Float Glass - 5mm,2003,,5mm Clear,2028,LoEÂ² 270 S5,Ar90,0.289,0.0509,19.65,0.1874,0.3844,0.1122,68.35,-6.99,1.69,40.08,-4.06,-5.98,0.0132,Yes,No,,
EnthermalPlus,SB70 Optiblue 5mm / Argon 11.08mm / Clear 5mm / Vacuum 0.25mm / C272 5mm,25.43,OptiblueÂ® (SolarbanÂ® z75)  5mm,5427,SolarbanÂ® 70 S2,Float Glass - 5mm,2003,,5 mm Clear,2013,LoEÂ² 272 S5,Ar90,0.308,0.0542,18.44,0.1908,0.397,0.1073,69.24,-6.15,1.45,39.24,-2.12,-6.65,0.0166,Yes,No,,
EnthermalPlus,SB70 Optiblue 5mm / Argon 11.08mm / Clear 5mm / Vacuum 0.25mm / C366 5mm,25.43,OptiblueÂ® (SolarbanÂ® z75)  5mm,5427,SolarbanÂ® 70 S2,Float Glass - 5mm,2003,,5mm Clear,2156,LoEÂ³ 366 S5,Ar90,0.2451,0.0432,23.16,0.1827,0.3579,0.1085,66.37,-8.43,1.99,39.45,-1.45,-7.16,0.0049,Yes,No,,
EnthermalPlus,SB70 Optiblue 5mm / Argon 11.09mm / Clear 5mm / Vacuum 0.25mm / SB60 5mm,25.44,OptiblueÂ® (SolarbanÂ® z75)  5mm,5427,SolarbanÂ® 70 S2,Clear Float Glass,414,,Clear  5mm,5283,SolarbanÂ® 60 S5,Ar90,0.2878,0.0507,19.73,0.1876,0.3957,0.1083,69.16,-7.12,1.74,39.39,-2.37,-6.29,0.0185,Yes,No,,
EnthermalPlus,SB70 Optiblue 5mm / Argon 11.09mm / Clear 5mm / Vacuum 0.25mm / SB70 5mm,25.44,OptiblueÂ® (SolarbanÂ® z75)  5mm,5427,SolarbanÂ® 70 S2,Clear Float Glass,414,,SolarbanÂ® 70 glass  5mm,5434,SolarbanÂ® 70 S5,Ar90,0.2389,0.0421,23.77,0.1737,0.3629,0.1144,66.7,-8.3,3.13,40.47,-2.42,-8.26,0.0076,Yes,No,,
EnthermalPlus,SB70 Optiblue 5mm / Argon 10.48mm / Clear 5mm / Vacuum 0.25mm / LUMI 5mm,25.43,OptiblueÂ® (SolarbanÂ® z75)  5mm,5427,SolarbanÂ® 70 S2,SGG PLANICLEAR 5mm,21012,,SGG ECLAZ II 5mm,20755,ECLAZ II S5,Ar90,0.3208,0.0565,17.7,0.1949,0.4616,0.1073,73.67,-5.92,0.94,39.28,-1.32,-7.92,0.0388,Yes,No,,
EnthermalPlus,LUMI 5mm / Argon 10.75mm / Clear 5mm / Vacuum 0.25mm / C180 5mm,25.4,SGG ECLAZ II 5mm,20755,ECLAZ II S2,Float Glass - 5mm,2003,,5mm Clear,2193,LoE 180 S5,Ar90,0.3802,0.067,14.93,0.5315,0.7158,0.1655,87.72,-4.04,4.11,47.91,-1.67,-5.97,0.1704,Yes,Yes,0.535789,0.398375
EnthermalPlus,LUMI 5mm / Argon 10.75mm / Clear 5mm / Vacuum 0.25mm / C270 5mm,25.4,SGG ECLAZ II 5mm,20755,ECLAZ II S2,Float Glass - 5mm,2003,,5mm Clear,2028,LoEÂ² 270 S5,Ar90,0.2934,0.0517,19.35,0.4168,0.6282,0.1544,83.29,-5.22,4.5,46.37,-6.53,-0.55,0.0849,Yes,Yes,0.420543,0.304371
EnthermalPlus,LUMI 5mm / Argon 10.75mm / Clear 5mm / Vacuum 0.25mm / C272 5mm,25.4,SGG ECLAZ II 5mm,20755,ECLAZ II S2,Float Glass - 5mm,2003,,5 mm Clear,2013,LoEÂ² 272 S5,Ar90,0.313,0.0551,18.14,0.4429,0.6494,0.1418,84.37,-4.15,4.27,44.6,-2.42,-1.92,0.1013,Yes,Yes,0.446887,0.325681
EnthermalPlus,LUMI 5mm / Argon 10.75mm / Clear 5mm / Vacuum 0.25mm / C366 5mm,25.4,SGG ECLAZ II 5mm,20755,ECLAZ II S2,Float Glass - 5mm,2003,,5mm Clear,2156,LoEÂ³ 366 S5,Ar90,0.2484,0.0437,22.86,0.3641,0.5843,0.1453,80.93,-7.3,4.85,45.07,-0.59,-3.12,0.0311,Yes,Yes,0.367455,0.255102
EnthermalPlus,LUMI 5mm / Argon 10.76mm / Clear 5mm / Vacuum 0.25mm / SB60 5mm,25.41,SGG ECLAZ II 5mm,20755,ECLAZ II S2,Clear Float Glass,414,,Clear  5mm,5283,SolarbanÂ® 60 S5,Ar90,0.2923,0.0515,19.43,0.428,0.647,0.1442,84.27,-5.31,4.59,44.91,-3.07,-1.15,0.1234,Yes,No,,
EnthermalPlus,LUMI 5mm / Argon 10.76mm / Clear 5mm / Vacuum 0.25mm / SB70 5mm,25.41,SGG ECLAZ II 5mm,20755,ECLAZ II S2,Clear Float Glass,414,,SolarbanÂ® 70 glass  5mm,5434,SolarbanÂ® 70 S5,Ar90,0.242,0.0426,23.46,0.3374,0.5921,0.1607,81.31,-7.15,6.21,47.22,-2.57,-5.58,0.045,Yes,No,,
EnthermalPlus,LUMI 5mm / Argon 10.15mm / Clear 5mm / Vacuum 0.25mm / LUMI 5mm,25.4,SGG ECLAZ II 5mm,20755,ECLAZ II S2,SGG PLANICLEAR 5mm,21012,,SGG ECLAZ II 5mm,20755,ECLAZ II S5,Ar90,0.3259,0.0574,17.42,0.5445,0.7556,0.1417,89.61,-3.58,3.9,44.67,-0.89,-4.72,0.2791,Yes,Yes,0.548291,0.339687
EnthermalPlus,ZEN 5mm / Argon 10.75mm / Clear 5mm / Vacuum 0.25mm / C180 5mm,25.4,SGG ECLAZ ONE II 5mm,20763,ECLAZ ONE II S2,Float Glass - 5mm,2003,,5mm Clear,2193,LoE 180 S5,Ar90,0.3761,0.0662,15.1,0.4474,0.6789,0.2217,85.86,-4.13,5.1,54.5,-1.5,-8.06,0.1587,Yes,Yes,0.451253,0.393348
EnthermalPlus,ZEN 5mm / Argon 10.75mm / Clear 5mm / Vacuum 0.25mm / C270 5mm,25.4,SGG ECLAZ ONE II 5mm,20763,ECLAZ ONE II S2,Float Glass - 5mm,2003,,5mm Clear,2028,LoEÂ² 270 S5,Ar90,0.2909,0.0512,19.52,0.3768,0.5955,0.2117,81.49,-5.34,5.6,53.38,-4.91,-4.57,0.08,Yes,Yes,0.379813,0.301411
EnthermalPlus,ZEN 5mm / Argon 10.75mm / Clear 5mm / Vacuum 0.25mm / C272 5mm,25.4,SGG ECLAZ ONE II 5mm,20763,ECLAZ ONE II S2,Float Glass - 5mm,2003,,5 mm Clear,2013,LoEÂ² 272 S5,Ar90,0.3102,0.0546,18.31,0.3961,0.6151,0.2004,82.53,-4.25,5.39,52.12,-1.96,-5.66,0.0949,Yes,Yes,0.399201,0.322298
EnthermalPlus,ZEN 5mm / Argon 10.75mm / Clear 5mm / Vacuum 0.25mm / C366 5mm,25.4,SGG ECLAZ ONE II 5mm,20763,ECLAZ ONE II S2,Float Glass - 5mm,2003,,5mm Clear,2156,LoEÂ³ 366 S5,Ar90,0.2466,0.0434,23.03,0.3353,0.5535,0.2036,79.15,-7.27,5.89,52.45,-0.72,-6.39,0.029,Yes,Yes,0.337941,0.253001
EnthermalPlus,ZEN 5mm / Argon 10.76mm / Clear 5mm / Vacuum 0.25mm / SB60 5mm,25.41,SGG ECLAZ ONE II 5mm,20763,ECLAZ ONE II S2,Clear Float Glass,414,,Clear  5mm,5283,SolarbanÂ® 60 S5,Ar90,0.2898,0.051,19.59,0.384,0.6129,0.2026,82.43,-5.39,5.71,52.34,-2.41,-5.13,0.1155,Yes,No,,
EnthermalPlus,ZEN 5mm / Argon 10.76mm / Clear 5mm / Vacuum 0.25mm / SB70 5mm,25.41,SGG ECLAZ ONE II 5mm,20763,ECLAZ ONE II S2,Clear Float Glass,414,,SolarbanÂ® 70 glass  5mm,5434,SolarbanÂ® 70 S5,Ar90,0.2403,0.0423,23.63,0.3115,0.5615,0.2173,79.56,-7.13,7.14,53.99,-2.21,-7.87,0.0413,Yes,No,,
EnthermalPlus,ZEN 5mm / Argon 10.15mm / Clear 5mm / Vacuum 0.25mm / LUMI 5mm,25.4,SGG ECLAZ ONE II 5mm,20763,ECLAZ ONE II S2,SGG PLANICLEAR 5mm,21012,,SGG ECLAZ II 5mm,20755,ECLAZ II S5,Ar90,0.3232,0.0569,17.57,0.4621,0.7156,0.2003,87.67,-3.69,5.01,52.16,-0.89,-7.47,0.2587,Yes,Yes,0.465457,0.336374
EnthermalPlus,C180 6mm / Argon 10.05mm / C180 5mm / Vacuum 0.25mm / Clear 5mm,25.4,6mm Clear,2194,LoE 180 S2,5mm Clear,2193,LoE 180 S4,Float Glass - 5mm,2003,,Ar90,0.3878,0.0683,14.64,0.4836,0.6765,0.2017,85.77,-4.38,4.34,52.23,-2.83,-6.57,0.1103,Yes,No,,
EnthermalPlus,C180 6mm / Argon 10.05mm / C270 5mm / Vacuum 0.25mm / Clear 5mm,25.4,6mm Clear,2194,LoE 180 S2,5mm Clear,2028,LoEÂ² 270 S4,Float Glass - 5mm,2003,,Ar90,0.2981,0.0525,19.05,0.3185,0.5926,0.1781,81.37,-5.46,4.74,49.42,-3.46,-5.19,0.0564,Yes,No,,
EnthermalPlus,C180 6mm / Argon 10.05mm / C272 5mm / Vacuum 0.25mm / Clear 5mm,25.4,6mm Clear,2194,LoE 180 S2,5 mm Clear,2013,LoEÂ² 272 S4,Float Glass - 5mm,2003,,Ar90,0.3182,0.056,17.84,0.3536,0.6123,0.1678,82.42,-4.44,4.56,48.1,-2.18,-5.47,0.0678,Yes,No,,
