Repository: Ranojoyd80/enthermal-IGconfigurator_v2

File: Data_Pipeline/1_Source_CSVs/IG_Config_EnthermalPlus_Outboard_Dataset_07-07-26.csv (part 8 of 13)
Product Type,Comment,Total Thickness (mm),Outer Lite (Name_Thickness mm),Outer Lite NFRC ID,Outer Lite Low-E,Middle Lite (Name_Thickness mm),Middle Lite NFRC ID,Middle Lite Low-E,Inner Lite (Name_Thickness mm),Inner Lite NFRC ID,Inner Lite Low-E,Gas Fill,U-value NFRC (W/mÂ²K),U-value NFRC (BTU/hrftF),R-value NFRC,SHGC,Tvis (Visible Transmittance),Exterior Visible Reflectance,Transmitted Color L*,Transmitted Color a*,Transmitted Color b*,Exterior Reflected Color L*,Exterior Reflected Color a*,Exterior Reflected Color b*,T-UV,NFRC,CEN,g-factor,U-value CEN (W/m²K)
EnthermalPlus,XTREME 4mm / Vacuum 0.25mm / Clear 4mm / Air 13.25mm / C180 4mm,25.4,SGG COOL-LITE XTREME 61-29 II 4mm,20979,COOL-LITE XTREME 61-29 II S2,SGG PLANICLEAR 4mm,21011,,4mm Clear,2192,LoE 180 S5,Air,0.263,0.0463,21.59,0.2214,0.539,0.1408,78.48,-5.79,1.45,44.56,-2.45,-7.95,0.1095,Yes,Yes,0.229654,0.270251
EnthermalPlus,XTREME 4mm / Vacuum 0.25mm / Clear 4mm / Air 13.25mm / C270 4mm,25.4,SGG COOL-LITE XTREME 61-29 II 4mm,20979,COOL-LITE XTREME 61-29 II S2,SGG PLANICLEAR 4mm,21011,,4mm Clear,2027,LoEÂ² 270 S5,Air,0.2603,0.0458,21.81,0.2254,0.4739,0.1344,74.5,-6.63,1.95,43.58,-5.71,-4.52,0.0554,Yes,Yes,0.233079,0.267483
EnthermalPlus,XTREME 4mm / Vacuum 0.25mm / Clear 4mm / Air 13.25mm / C272 4mm,25.4,SGG COOL-LITE XTREME 61-29 II 4mm,20979,COOL-LITE XTREME 61-29 II S2,SGG PLANICLEAR 4mm,21011,,4 mm Clear,2012,LoEÂ² 272 S5,Air,0.2609,0.046,21.76,0.2278,0.4887,0.1271,75.41,-5.63,1.71,42.45,-3.04,-5.37,0.0676,Yes,Yes,0.235492,0.268103
EnthermalPlus,XTREME 4mm / Vacuum 0.25mm / Clear 4mm / Air 13.25mm / C366 4mm,25.4,SGG COOL-LITE XTREME 61-29 II 4mm,20979,COOL-LITE XTREME 61-29 II S2,SGG PLANICLEAR 4mm,21011,,4mm Clear,2155,LoEÂ³ 366 S5,Air,0.259,0.0456,21.93,0.2228,0.441,0.1288,72.36,-8.15,2.33,42.71,-2.13,-6.15,0.0203,Yes,Yes,0.230200,0.266068
EnthermalPlus,XTREME 4mm / Vacuum 0.25mm / Clear 4mm / Air 13.24mm / SB60 4mm,25.39,SGG COOL-LITE XTREME 61-29 II 4mm,20979,COOL-LITE XTREME 61-29 II S2,SGG PLANICLEAR 4mm,21011,,Clear  4mm,5282,SolarbanÂ® 60 S5,Air,0.2603,0.0458,21.82,0.2281,0.4949,0.1282,75.81,-6.32,1.89,42.59,-3.15,-4.92,0.0791,Yes,No,,
EnthermalPlus,XTREME 4mm / Vacuum 0.25mm / Clear 4mm / Air 13.24mm / SB70 4mm,25.39,SGG COOL-LITE XTREME 61-29 II 4mm,20979,COOL-LITE XTREME 61-29 II S2,SGG PLANICLEAR 4mm,21011,,SolarbanÂ® 70 glass  4mm,5433,SolarbanÂ® 70 S5,Air,0.2588,0.0456,21.94,0.2153,0.4541,0.1374,73.18,-7.68,3.53,44.03,-3.28,-7.89,0.0296,Yes,No,,
EnthermalPlus,XTREME 4mm / Vacuum 0.25mm / Clear 4mm / Air 13.15mm / LUMI 4mm,25.4,SGG COOL-LITE XTREME 61-29 II 4mm,20979,COOL-LITE XTREME 61-29 II S2,SGG PLANICLEAR 4mm,21011,,SGG ECLAZ II 4mm,20754,ECLAZ II S5,Air,0.2615,0.046,21.72,0.2286,0.5647,0.1267,79.97,-5.75,1.14,42.44,-2.0,-7.13,0.1615,Yes,Yes,0.236806,0.268658
EnthermalPlus,SB60 Solargray 4mm / Vacuum 0.25mm / Clear 4mm / Air 13.36mm / C180 4mm,25.41,SolargrayÂ®  4mm,5287,SolarbanÂ® 60 S2,Clear Float Glass,413,,4mm Clear,2192,LoE 180 S5,Air,0.2991,0.0527,18.98,0.2371,0.3877,0.0841,68.48,-2.82,2.74,34.85,-0.24,-3.77,0.0511,Yes,No,,
EnthermalPlus,SB60 Solargray 4mm / Vacuum 0.25mm / Clear 4mm / Air 13.36mm / C270 4mm,25.41,SolargrayÂ®  4mm,5287,SolarbanÂ® 60 S2,Clear Float Glass,413,,4mm Clear,2027,LoEÂ² 270 S5,Air,0.2956,0.0521,19.21,0.2254,0.3408,0.0809,64.92,-3.77,3.0,34.16,-2.43,-1.09,0.0275,Yes,No,,
EnthermalPlus,SB60 Solargray 4mm / Vacuum 0.25mm / Clear 4mm / Air 13.36mm / C272 4mm,25.41,SolargrayÂ®  4mm,5287,SolarbanÂ® 60 S2,Clear Float Glass,413,,4 mm Clear,2012,LoEÂ² 272 S5,Air,0.2964,0.0522,19.16,0.2313,0.352,0.0772,65.78,-2.89,2.81,33.37,-0.65,-1.75,0.0339,Yes,No,,
EnthermalPlus,SB60 Solargray 4mm / Vacuum 0.25mm / Clear 4mm / Air 13.36mm / C366 4mm,25.41,SolargrayÂ®  4mm,5287,SolarbanÂ® 60 S2,Clear Float Glass,413,,4mm Clear,2155,LoEÂ³ 366 S5,Air,0.2938,0.0517,19.33,0.2116,0.3171,0.0783,63.0,-5.47,3.38,33.6,0.11,-2.29,0.0098,Yes,No,,
EnthermalPlus,SB60 Solargray 4mm / Vacuum 0.25mm / Clear 4mm / Air 13.34mm / SB60 4mm,25.39,SolargrayÂ®  4mm,5287,SolarbanÂ® 60 S2,Clear Float Glass,413,,Clear  4mm,5282,SolarbanÂ® 60 S5,Air,0.2955,0.052,19.21,0.2308,0.3564,0.0778,66.13,-3.48,2.98,33.47,-0.8,-1.4,0.038,Yes,No,,
EnthermalPlus,SB60 Solargray 4mm / Vacuum 0.25mm / Clear 4mm / Air 13.34mm / SB70 4mm,25.39,SolargrayÂ®  4mm,5287,SolarbanÂ® 60 S2,Clear Float Glass,413,,SolarbanÂ® 70 glass  4mm,5433,SolarbanÂ® 70 S5,Air,0.2935,0.0517,19.35,0.2024,0.3261,0.0828,63.7,-5.04,4.45,34.54,-0.44,-3.71,0.014,Yes,No,,
EnthermalPlus,SB60 Solargray 4mm / Vacuum 0.25mm / Clear 4mm / Air 13.25mm / LUMI 4mm,25.41,SolargrayÂ®  4mm,5287,SolarbanÂ® 60 S2,Clear Float Glass,413,,SGG ECLAZ II 4mm,20754,ECLAZ II S5,Air,0.2971,0.0523,19.11,0.2421,0.4068,0.0769,69.86,-2.79,2.43,33.34,0.01,-3.1,0.0731,Yes,No,,
EnthermalPlus,C180 5mm / Vacuum 0.25mm / Clear 4mm / Air 12.65mm / C180 4mm,25.4,5mm Clear,2193,LoE 180 S2,Float Glass - 4mm,2002,,4mm Clear,2192,LoE 180 S5,Air,0.3906,0.0688,14.54,0.5586,0.6878,0.2005,86.33,-3.75,4.25,52.08,-1.99,-6.98,0.1214,Yes,No,,
EnthermalPlus,C180 5mm / Vacuum 0.25mm / Clear 4mm / Air 12.65mm / C270 4mm,25.4,5mm Clear,2193,LoE 180 S2,Float Glass - 4mm,2002,,4mm Clear,2027,LoEÂ² 270 S5,Air,0.3851,0.0678,14.74,0.4485,0.604,0.1904,81.99,-5.03,4.71,50.86,-5.84,-2.86,0.0612,Yes,No,,
EnthermalPlus,C180 5mm / Vacuum 0.25mm / Clear 4mm / Air 12.65mm / C272 4mm,25.4,5mm Clear,2193,LoE 180 S2,Float Glass - 4mm,2002,,4 mm Clear,2012,LoEÂ² 272 S5,Air,0.3864,0.068,14.7,0.4724,0.6233,0.1787,83.0,-3.9,4.52,49.45,-2.59,-4.01,0.0743,Yes,No,,
EnthermalPlus,C180 5mm / Vacuum 0.25mm / Clear 4mm / Air 12.65mm / C366 4mm,25.4,5mm Clear,2193,LoE 180 S2,Float Glass - 4mm,2002,,4mm Clear,2155,LoEÂ³ 366 S5,Air,0.3823,0.0673,14.85,0.4033,0.5615,0.182,79.64,-7.01,5.0,49.83,-1.19,-4.84,0.0224,Yes,No,,
EnthermalPlus,C180 5mm / Vacuum 0.25mm / Clear 4mm / Air 12.64mm / SB60 4mm,25.39,5mm Clear,2193,LoE 180 S2,Float Glass - 4mm,2002,,Clear  4mm,5282,SolarbanÂ® 60 S5,Air,0.385,0.0678,14.75,0.4648,0.6312,0.1804,83.43,-4.62,4.73,49.63,-2.82,-3.45,0.0875,Yes,No,,
EnthermalPlus,C180 5mm / Vacuum 0.25mm / Clear 4mm / Air 12.64mm / SB70 4mm,25.39,5mm Clear,2193,LoE 180 S2,Float Glass - 4mm,2002,,SolarbanÂ® 70 glass  4mm,5433,SolarbanÂ® 70 S5,Air,0.3819,0.0673,14.87,0.3841,0.5779,0.1959,80.52,-6.46,6.19,51.51,-2.43,-6.85,0.0324,Yes,No,,
EnthermalPlus,C180 5mm / Vacuum 0.25mm / Clear 4mm / Air 12.55mm / LUMI 4mm,25.4,5mm Clear,2193,LoE 180 S2,Float Glass - 4mm,2002,,SGG ECLAZ II 4mm,20754,ECLAZ II S5,Air,0.3875,0.0682,14.65,0.557,0.7207,0.1778,87.95,-3.75,4.04,49.41,-1.49,-6.21,0.1789,Yes,Yes,0.561608,0.409065
EnthermalPlus,C270 5mm / Vacuum 0.25mm / Clear 4mm / Air 12.65mm / C180 4mm,25.4,5mm Clear,2028,LoEÂ² 270 S2,Float Glass - 4mm,2002,,4mm Clear,2192,LoE 180 S5,Air,0.302,0.0532,18.8,0.3233,0.6033,0.1578,81.95,-4.99,4.75,46.79,-3.63,-3.67,0.0616,Yes,No,,
EnthermalPlus,C270 5mm / Vacuum 0.25mm / Clear 4mm / Air 12.65mm / C270 4mm,25.4,5mm Clear,2028,LoEÂ² 270 S2,Float Glass - 4mm,2002,,4mm Clear,2027,LoEÂ² 270 S5,Air,0.2987,0.0526,19.01,0.3111,0.5302,0.15,77.82,-5.99,5.01,45.68,-7.12,0.15,0.0337,Yes,No,,
EnthermalPlus,C270 5mm / Vacuum 0.25mm / Clear 4mm / Air 12.65mm / C272 4mm,25.4,5mm Clear,2028,LoEÂ² 270 S2,Float Glass - 4mm,2002,,4 mm Clear,2012,LoEÂ² 272 S5,Air,0.2994,0.0527,18.96,0.3185,0.5471,0.1409,78.78,-4.96,4.83,44.39,-4.18,-0.83,0.0414,Yes,No,,
EnthermalPlus,C270 5mm / Vacuum 0.25mm / Clear 4mm / Air 12.65mm / C366 4mm,25.4,5mm Clear,2028,LoEÂ² 270 S2,Float Glass - 4mm,2002,,4mm Clear,2155,LoEÂ³ 366 S5,Air,0.297,0.0523,19.12,0.2949,0.4931,0.1434,75.58,-7.8,5.3,44.73,-3.01,-1.62,0.0119,Yes,No,,
EnthermalPlus,C270 5mm / Vacuum 0.25mm / Clear 4mm / Air 12.64mm / SB60 4mm,25.39,5mm Clear,2028,LoEÂ² 270 S2,Float Glass - 4mm,2002,,Clear  4mm,5282,SolarbanÂ® 60 S5,Air,0.2986,0.0526,19.01,0.3181,0.554,0.1423,79.19,-5.65,5.02,44.56,-4.35,-0.32,0.0461,Yes,No,,
EnthermalPlus,C270 5mm / Vacuum 0.25mm / Clear 4mm / Air 12.64mm / SB70 4mm,25.39,5mm Clear,2028,LoEÂ² 270 S2,Float Glass - 4mm,2002,,SolarbanÂ® 70 glass  4mm,5433,SolarbanÂ® 70 S5,Air,0.2968,0.0523,19.13,0.2826,0.5075,0.1541,76.42,-7.33,6.58,46.25,-4.27,-3.49,0.0168,Yes,No,,
EnthermalPlus,C270 5mm / Vacuum 0.25mm / Clear 4mm / Air 12.55mm / LUMI 4mm,25.4,5mm Clear,2028,LoEÂ² 270 S2,Float Glass - 4mm,2002,,SGG ECLAZ II 4mm,20754,ECLAZ II S5,Air,0.3001,0.0529,18.92,0.3311,0.6325,0.1403,83.52,-4.95,4.45,44.36,-3.14,-2.87,0.0886,Yes,Yes,0.338542,0.311734
EnthermalPlus,C272 5mm / Vacuum 0.25mm / Clear 4mm / Air 12.65mm / C180 4mm,25.4,5 mm Clear,2013,LoEÂ² 272 S2,Float Glass - 4mm,2002,,4mm Clear,2192,LoE 180 S5,Air,0.322,0.0567,17.64,0.3673,0.6233,0.1465,83.0,-3.89,4.52,45.2,-1.53,-4.2,0.0743,Yes,No,,
EnthermalPlus,C272 5mm / Vacuum 0.25mm / Clear 4mm / Air 12.65mm / C270 4mm,25.4,5 mm Clear,2013,LoEÂ² 272 S2,Float Glass - 4mm,2002,,4mm Clear,2027,LoEÂ² 270 S5,Air,0.3182,0.056,17.84,0.3442,0.5478,0.1382,78.82,-4.99,4.8,43.95,-5.5,0.27,0.041,Yes,No,,
EnthermalPlus,C272 5mm / Vacuum 0.25mm / Clear 4mm / Air 12.65mm / C272 4mm,25.4,5 mm Clear,2013,LoEÂ² 272 S2,Float Glass - 4mm,2002,,4 mm Clear,2012,LoEÂ² 272 S5,Air,0.319,0.0562,17.8,0.3544,0.5655,0.1286,79.81,-3.96,4.6,42.51,-2.17,-0.88,0.0513,Yes,No,,
EnthermalPlus,C272 5mm / Vacuum 0.25mm / Clear 4mm / Air 12.65mm / C366 4mm,25.4,5 mm Clear,2013,LoEÂ² 272 S2,Float Glass - 4mm,2002,,4mm Clear,2155,LoEÂ³ 366 S5,Air,0.3163,0.0557,17.95,0.3217,0.5095,0.1312,76.56,-6.94,5.14,42.9,-0.79,-1.83,0.0147,Yes,No,,
EnthermalPlus,C272 5mm / Vacuum 0.25mm / Clear 4mm / Air 12.64mm / SB60 4mm,25.39,5 mm Clear,2013,LoEÂ² 272 S2,Float Glass - 4mm,2002,,Clear  4mm,5282,SolarbanÂ® 60 S5,Air,0.3181,0.056,17.85,0.3531,0.5726,0.13,80.22,-4.66,4.8,42.69,-2.4,-0.28,0.0556,Yes,No,,
EnthermalPlus,C272 5mm / Vacuum 0.25mm / Clear 4mm / Air 12.64mm / SB70 4mm,25.39,5 mm Clear,2013,LoEÂ² 272 S2,Float Glass - 4mm,2002,,SolarbanÂ® 70 glass  4mm,5433,SolarbanÂ® 70 S5,Air,0.316,0.0557,17.97,0.3074,0.5241,0.1426,77.4,-6.41,6.4,44.6,-2.1,-4.1,0.0211,Yes,No,,
EnthermalPlus,C272 5mm / Vacuum 0.25mm / Clear 4mm / Air 12.55mm / LUMI 4mm,25.4,5 mm Clear,2013,LoEÂ² 272 S2,Float Glass - 4mm,2002,,SGG ECLAZ II 4mm,20754,ECLAZ II S5,Air,0.3199,0.0563,17.75,0.3751,0.6538,0.1278,84.6,-3.87,4.21,42.46,-0.99,-3.24,0.1057,Yes,Yes,0.382576,0.333725
EnthermalPlus,C340 5mm / Vacuum 0.25mm / Clear 4mm / Air 12.65mm / C180 4mm,25.4,5mm Clear,2166,LoEÂ³ 340 S2,Float Glass - 4mm,2002,,4mm Clear,2192,LoE 180 S5,Air,0.2816,0.0496,20.16,0.1466,0.3375,0.1435,65.08,-9.62,-3.68,44.97,-6.31,-13.61,0.0097,Yes,No,,
EnthermalPlus,C340 5mm / Vacuum 0.25mm / Clear 4mm / Air 12.65mm / C270 4mm,25.4,5mm Clear,2166,LoEÂ³ 340 S2,Float Glass - 4mm,2002,,4mm Clear,2027,LoEÂ² 270 S5,Air,0.2788,0.0491,20.37,0.1465,0.2968,0.1411,61.67,-10.14,-3.06,44.59,-7.51,-12.2,0.005,Yes,No,,
EnthermalPlus,C340 5mm / Vacuum 0.25mm / Clear 4mm / Air 12.65mm / C272 4mm,25.4,5mm Clear,2166,LoEÂ³ 340 S2,Float Glass - 4mm,2002,,4 mm Clear,2012,LoEÂ² 272 S5,Air,0.2794,0.0492,20.32,0.1489,0.3059,0.1379,62.43,-9.38,-3.25,44.12,-6.47,-12.45,0.0063,Yes,No,,
EnthermalPlus,C340 5mm / Vacuum 0.25mm / Clear 4mm / Air 12.65mm / C366 4mm,25.4,5mm Clear,2166,LoEÂ³ 340 S2,Float Glass - 4mm,2002,,4mm Clear,2155,LoEÂ³ 366 S5,Air,0.2773,0.0488,20.47,0.1442,0.2765,0.1386,59.86,-11.13,-2.9,44.22,-6.12,-12.71,0.0019,Yes,No,,
EnthermalPlus,C340 5mm / Vacuum 0.25mm / Clear 4mm / Air 12.64mm / SB60 4mm,25.39,5mm Clear,2166,LoEÂ³ 340 S2,Float Glass - 4mm,2002,,Clear  4mm,5282,SolarbanÂ® 60 S5,Air,0.2787,0.0491,20.37,0.149,0.3099,0.1383,62.79,-9.98,-3.15,44.17,-6.49,-12.31,0.007,Yes,No,,
EnthermalPlus,C340 5mm / Vacuum 0.25mm / Clear 4mm / Air 12.64mm / SB70 4mm,25.39,5mm Clear,2166,LoEÂ³ 340 S2,Float Glass - 4mm,2002,,SolarbanÂ® 70 glass  4mm,5433,SolarbanÂ® 70 S5,Air,0.2771,0.0488,20.49,0.1401,0.2844,0.1422,60.53,-10.88,-1.8,44.77,-6.64,-13.29,0.0028,Yes,No,,
EnthermalPlus,C340 5mm / Vacuum 0.25mm / Clear 4mm / Air 12.55mm / LUMI 4mm,25.4,5mm Clear,2166,LoEÂ³ 340 S2,Float Glass - 4mm,2002,,SGG ECLAZ II 4mm,20754,ECLAZ II S5,Air,0.28,0.0493,20.28,0.1508,0.3535,0.1378,66.36,-9.72,-4.01,44.12,-6.04,-13.17,0.0139,Yes,Yes,0.161943,0.289299
EnthermalPlus,C366 5mm / Vacuum 0.25mm / Clear 4mm / Air 12.65mm / C180 4mm,25.4,5mm Clear,2156,LoEÂ³ 366 S2,Float Glass - 4mm,2002,,4mm Clear,2192,LoE 180 S5,Air,0.256,0.0451,22.18,0.2382,0.5608,0.1427,79.6,-6.97,5.03,44.67,-2.21,-4.59,0.0226,Yes,No,,
EnthermalPlus,C366 5mm / Vacuum 0.25mm / Clear 4mm / Air 12.65mm / C270 4mm,25.4,5mm Clear,2156,LoEÂ³ 366 S2,Float Glass - 4mm,2002,,4mm Clear,2027,LoEÂ² 270 S5,Air,0.2537,0.0447,22.38,0.2392,0.4931,0.136,75.58,-7.8,5.3,43.65,-5.17,-1.38,0.0119,Yes,No,,
EnthermalPlus,C366 5mm / Vacuum 0.25mm / Clear 4mm / Air 12.65mm / C272 4mm,25.4,5mm Clear,2156,LoEÂ³ 366 S2,Float Glass - 4mm,2002,,4 mm Clear,2012,LoEÂ² 272 S5,Air,0.2542,0.0448,22.33,0.2429,0.5089,0.128,76.53,-6.9,5.17,42.44,-2.38,-2.29,0.0148,Yes,No,,
EnthermalPlus,C366 5mm / Vacuum 0.25mm / Clear 4mm / Air 12.65mm / C366 4mm,25.4,5mm Clear,2156,LoEÂ³ 366 S2,Float Glass - 4mm,2002,,4mm Clear,2155,LoEÂ³ 366 S5,Air,0.2525,0.0445,22.49,0.2351,0.4591,0.13,73.43,-9.38,5.47,42.74,-1.5,-2.89,0.0043,Yes,No,,
EnthermalPlus,C366 5mm / Vacuum 0.25mm / Clear 4mm / Air 12.64mm / SB60 4mm,25.39,5mm Clear,2156,LoEÂ³ 366 S2,Float Glass - 4mm,2002,,Clear  4mm,5282,SolarbanÂ® 60 S5,Air,0.2537,0.0447,22.39,0.2431,0.5154,0.1292,76.93,-7.57,5.34,42.6,-2.5,-1.85,0.0166,Yes,No,,
EnthermalPlus,C366 5mm / Vacuum 0.25mm / Clear 4mm / Air 12.64mm / SB70 4mm,25.39,5mm Clear,2156,LoEÂ³ 366 S2,Float Glass - 4mm,2002,,SolarbanÂ® 70 glass  4mm,5433,SolarbanÂ® 70 S5,Air,0.2523,0.0444,22.5,0.2276,0.4723,0.1394,74.23,-8.89,6.74,44.15,-3.04,-4.28,0.0063,Yes,No,,
EnthermalPlus,C366 5mm / Vacuum 0.25mm / Clear 4mm / Air 12.55mm / LUMI 4mm,25.4,5mm Clear,2156,LoEÂ³ 366 S2,Float Glass - 4mm,2002,,SGG ECLAZ II 4mm,20754,ECLAZ II S5,Air,0.2547,0.0449,22.29,0.2454,0.5882,0.1275,81.14,-7.04,4.8,42.41,-1.39,-4.08,0.0326,Yes,Yes,0.252247,0.261025
EnthermalPlus,Q452 5mm / Vacuum 0.25mm / Clear 4mm / Air 12.65mm / C180 4mm,25.4,5mm Clear,2106,Quad LoE 452 S2,Float Glass - 4mm,2002,,4mm Clear,2192,LoE 180 S5,Air,0.2498,0.044,22.73,0.1859,0.454,0.116,73.15,-9.01,5.19,40.75,-3.98,-3.12,0.0065,Yes,No,,
EnthermalPlus,Q452 5mm / Vacuum 0.25mm / Clear 4mm / Air 12.65mm / C270 4mm,25.4,5mm Clear,2106,Quad LoE 452 S2,Float Glass - 4mm,2002,,4mm Clear,2027,LoEÂ² 270 S5,Air,0.2476,0.0436,22.93,0.1869,0.399,0.1117,69.39,-9.67,5.39,40.0,-6.02,-0.85,0.0036,Yes,No,,
EnthermalPlus,Q452 5mm / Vacuum 0.25mm / Clear 4mm / Air 12.65mm / C272 4mm,25.4,5mm Clear,2106,Quad LoE 452 S2,Float Glass - 4mm,2002,,4 mm Clear,2012,LoEÂ² 272 S5,Air,0.2481,0.0437,22.88,0.1897,0.4115,0.1063,70.25,-8.83,5.31,39.08,-3.88,-1.48,0.0045,Yes,No,,
EnthermalPlus,Q452 5mm / Vacuum 0.25mm / Clear 4mm / Air 12.65mm / C366 4mm,25.4,5mm Clear,2106,Quad LoE 452 S2,Float Glass - 4mm,2002,,4mm Clear,2155,LoEÂ³ 366 S5,Air,0.2465,0.0434,23.04,0.1845,0.3714,0.1076,67.38,-10.99,5.44,39.29,-3.27,-1.89,0.0013,Yes,No,,
EnthermalPlus,Q452 5mm / Vacuum 0.25mm / Clear 4mm / Air 12.64mm / SB60 4mm,25.39,5mm Clear,2106,Quad LoE 452 S2,Float Glass - 4mm,2002,,Clear  4mm,5282,SolarbanÂ® 60 S5,Air,0.2476,0.0436,22.94,0.1899,0.4168,0.1071,70.63,-9.46,5.44,39.19,-3.96,-1.18,0.0049,Yes,No,,
EnthermalPlus,Q452 5mm / Vacuum 0.25mm / Clear 4mm / Air 12.64mm / SB70 4mm,25.39,5mm Clear,2106,Quad LoE 452 S2,Float Glass - 4mm,2002,,SolarbanÂ® 70 glass  4mm,5433,SolarbanÂ® 70 S5,Air,0.2463,0.0434,23.05,0.179,0.3822,0.1138,68.14,-10.63,6.69,40.36,-4.61,-2.76,0.0018,Yes,No,,
EnthermalPlus,Q452 5mm / Vacuum 0.25mm / Clear 4mm / Air 12.55mm / LUMI 4mm,25.4,5mm Clear,2106,Quad LoE 452 S2,Float Glass - 4mm,2002,,SGG ECLAZ II 4mm,20754,ECLAZ II S5,Air,0.2486,0.0438,22.84,0.1914,0.4755,0.1059,74.55,-9.08,4.96,39.05,-3.19,-2.79,0.0092,Yes,Yes,0.200392,0.254171
EnthermalPlus,SB60 5mm / Vacuum 0.25mm / Clear 4mm / Air 12.59mm / C180 4mm,25.44,Clear  5mm,5283,SolarbanÂ® 60 S2,Clear Float Glass,413,,4mm Clear,2192,LoE 180 S5,Air,0.3011,0.053,18.86,0.3515,0.623,0.1485,83.0,-4.98,4.82,45.48,-2.31,-4.21,0.0876,Yes,No,,
EnthermalPlus,SB60 5mm / Vacuum 0.25mm / Clear 4mm / Air 12.59mm / C270 4mm,25.44,Clear  5mm,5283,SolarbanÂ® 60 S2,Clear Float Glass,413,,4mm Clear,2027,LoEÂ² 270 S5,Air,0.2978,0.0524,19.07,0.3359,0.5476,0.1402,78.82,-6.02,5.07,44.26,-6.15,0.08,0.0458,Yes,No,,
EnthermalPlus,SB60 5mm / Vacuum 0.25mm / Clear 4mm / Air 12.59mm / C272 4mm,25.44,Clear  5mm,5283,SolarbanÂ® 60 S2,Clear Float Glass,413,,4 mm Clear,2012,LoEÂ² 272 S5,Air,0.2986,0.0526,19.02,0.3443,0.5652,0.1305,79.81,-5.0,4.89,42.81,-2.81,-1.06,0.0558,Yes,No,,
EnthermalPlus,SB60 5mm / Vacuum 0.25mm / Clear 4mm / Air 12.59mm / C366 4mm,25.44,Clear  5mm,5283,SolarbanÂ® 60 S2,Clear Float Glass,413,,4mm Clear,2155,LoEÂ³ 366 S5,Air,0.2962,0.0522,19.17,0.3173,0.5094,0.1332,76.57,-7.92,5.39,43.19,-1.48,-1.97,0.0165,Yes,No,,
EnthermalPlus,SB60 5mm / Vacuum 0.25mm / Clear 4mm / Air 12.58mm / SB60 4mm,25.43,Clear  5mm,5283,SolarbanÂ® 60 S2,Clear Float Glass,413,,Clear  4mm,5282,SolarbanÂ® 60 S5,Air,0.2978,0.0524,19.07,0.3437,0.5724,0.1319,80.22,-5.7,5.08,43.0,-3.02,-0.49,0.0643,Yes,No,,
EnthermalPlus,SB60 5mm / Vacuum 0.25mm / Clear 4mm / Air 12.58mm / SB70 4mm,25.43,Clear  5mm,5283,SolarbanÂ® 60 S2,Clear Float Glass,413,,SolarbanÂ® 70 glass  4mm,5433,SolarbanÂ® 70 S5,Air,0.2959,0.0521,19.19,0.3038,0.524,0.1446,77.4,-7.41,6.67,44.89,-2.9,-4.07,0.0234,Yes,No,,
EnthermalPlus,SB60 5mm / Vacuum 0.25mm / Clear 4mm / Air 12.49mm / LUMI 4mm,25.44,Clear  5mm,5283,SolarbanÂ® 60 S2,Clear Float Glass,413,,SGG ECLAZ II 4mm,20754,ECLAZ II S5,Air,0.2993,0.0527,18.97,0.3595,0.6535,0.1298,84.6,-4.98,4.51,42.77,-1.65,-3.36,0.1276,Yes,No,,
EnthermalPlus,SB70 5mm / Vacuum 0.25mm / Clear 4mm / Air 12.59mm / C180 4mm,25.44,SolarbanÂ® 70 glass  5mm,5434,SolarbanÂ® 70 S2,Clear Float Glass,413,,4mm Clear,2192,LoE 180 S5,Air,0.2497,0.044,22.74,0.2368,0.5705,0.1682,80.1,-6.78,6.29,48.13,-4.24,-5.02,0.0324,Yes,No,,
EnthermalPlus,SB70 5mm / Vacuum 0.25mm / Clear 4mm / Air 12.59mm / C270 4mm,25.44,SolarbanÂ® 70 glass  5mm,5434,SolarbanÂ® 70 S2,Clear Float Glass,413,,4mm Clear,2027,LoEÂ² 270 S5,Air,0.2475,0.0436,22.94,0.2389,0.5016,0.1612,76.06,-7.66,6.64,47.19,-7.08,-2.29,0.0167,Yes,No,,
EnthermalPlus,SB70 5mm / Vacuum 0.25mm / Clear 4mm / Air 12.59mm / C272 4mm,25.44,SolarbanÂ® 70 glass  5mm,5434,SolarbanÂ® 70 S2,Clear Float Glass,413,,4 mm Clear,2012,LoEÂ² 272 S5,Air,0.248,0.0437,22.9,0.2421,0.5174,0.153,76.99,-6.72,6.49,46.09,-4.54,-3.2,0.0211,Yes,No,,
EnthermalPlus,SB70 5mm / Vacuum 0.25mm / Clear 4mm / Air 12.59mm / C366 4mm,25.44,SolarbanÂ® 70 glass  5mm,5434,SolarbanÂ® 70 S2,Clear Float Glass,413,,4mm Clear,2155,LoEÂ³ 366 S5,Air,0.2464,0.0434,23.05,0.2364,0.4668,0.1551,73.88,-9.21,6.8,46.35,-3.73,-3.73,0.0063,Yes,No,,
EnthermalPlus,SB70 5mm / Vacuum 0.25mm / Clear 4mm / Air 12.58mm / SB60 4mm,25.43,SolarbanÂ® 70 glass  5mm,5434,SolarbanÂ® 70 S2,Clear Float Glass,413,,Clear  4mm,5282,SolarbanÂ® 60 S5,Air,0.2474,0.0436,22.95,0.2423,0.524,0.1543,77.4,-7.4,6.68,46.23,-4.64,-2.79,0.0234,Yes,No,,
EnthermalPlus,SB70 5mm / Vacuum 0.25mm / Clear 4mm / Air 12.58mm / SB70 4mm,25.43,SolarbanÂ® 70 glass  5mm,5434,SolarbanÂ® 70 S2,Clear Float Glass,413,,SolarbanÂ® 70 glass  4mm,5433,SolarbanÂ® 70 S5,Air,0.2462,0.0434,23.07,0.2297,0.4806,0.1646,74.71,-8.67,7.98,47.64,-5.07,-4.92,0.0096,Yes,No,,
EnthermalPlus,SB70 5mm / Vacuum 0.25mm / Clear 4mm / Air 12.49mm / LUMI 4mm,25.44,SolarbanÂ® 70 glass  5mm,5434,SolarbanÂ® 70 S2,Clear Float Glass,413,,SGG ECLAZ II 4mm,20754,ECLAZ II S5,Air,0.2484,0.0438,22.86,0.2438,0.5979,0.1525,81.63,-6.84,6.13,46.05,-3.64,-4.75,0.0465,Yes,No,,
EnthermalPlus,SB67 5mm / Vacuum 0.25mm / Clear 4mm / Air 12.59mm / C180 4mm,25.44,Clear  5mm,5475,SolarbanÂ® R67 S2,Clear Float Glass,413,,4mm Clear,2192,LoE 180 S5,Air,0.3022,0.0532,18.79,0.2537,0.4774,0.2151,74.74,-7.48,2.37,53.67,-3.68,-7.69,0.0552,Yes,No,,
EnthermalPlus,SB67 5mm / Vacuum 0.25mm / Clear 4mm / Air 12.59mm / C270 4mm,25.44,Clear  5mm,5475,SolarbanÂ® R67 S2,Clear Float Glass,413,,4mm Clear,2027,LoEÂ² 270 S5,Air,0.2989,0.0526,19.0,0.2461,0.4194,0.2104,70.9,-8.39,2.91,53.12,-5.31,-5.81,0.0279,Yes,No,,
EnthermalPlus,SB67 5mm / Vacuum 0.25mm / Clear 4mm / Air 12.59mm / C272 4mm,25.44,Clear  5mm,5475,SolarbanÂ® R67 S2,Clear Float Glass,413,,4 mm Clear,2012,LoEÂ² 272 S5,Air,0.2996,0.0528,18.95,0.2515,0.4324,0.2045,71.76,-7.41,2.73,52.45,-3.72,-6.32,0.0343,Yes,No,,
EnthermalPlus,SB67 5mm / Vacuum 0.25mm / Clear 4mm / Air 12.59mm / C366 4mm,25.44,Clear  5mm,5475,SolarbanÂ® R67 S2,Clear Float Glass,413,,4mm Clear,2155,LoEÂ³ 366 S5,Air,0.2973,0.0523,19.1,0.2349,0.39,0.2059,68.82,-9.9,3.11,52.61,-3.15,-6.69,0.0103,Yes,No,,
EnthermalPlus,SB67 5mm / Vacuum 0.25mm / Clear 4mm / Air 12.58mm / SB60 4mm,25.43,Clear  5mm,5475,SolarbanÂ® R67 S2,Clear Float Glass,413,,Clear  4mm,5282,SolarbanÂ® 60 S5,Air,0.2988,0.0526,19.0,0.2514,0.438,0.2052,72.15,-8.08,2.91,52.53,-3.81,-6.09,0.0398,Yes,No,,
EnthermalPlus,SB67 5mm / Vacuum 0.25mm / Clear 4mm / Air 12.58mm / SB70 4mm,25.43,Clear  5mm,5475,SolarbanÂ® R67 S2,Clear Float Glass,413,,SolarbanÂ® 70 glass  4mm,5433,SolarbanÂ® 70 S5,Air,0.297,0.0523,19.12,0.2259,0.4015,0.2129,69.6,-9.49,4.16,53.4,-3.92,-7.51,0.0151,Yes,No,,
EnthermalPlus,SB67 5mm / Vacuum 0.25mm / Clear 4mm / Air 12.49mm / LUMI 4mm,25.44,Clear  5mm,5475,SolarbanÂ® R67 S2,Clear Float Glass,413,,SGG ECLAZ II 4mm,20754,ECLAZ II S5,Air,0.3004,0.0529,18.91,0.2596,0.4999,0.204,76.16,-7.51,2.2,52.44,-3.21,-7.3,0.0808,Yes,No,,
EnthermalPlus,LUMI 5mm / Vacuum 0.25mm / Clear 4mm / Air 12.25mm / C180 4mm,25.4,SGG ECLAZ II 5mm,20755,ECLAZ II S2,SGG PLANICLEAR 4mm,21011,,4mm Clear,2192,LoE 180 S5,Air,0.3337,0.0588,17.01,0.57,0.7249,0.1672,88.14,-3.33,4.15,48.12,-1.35,-5.96,0.191,Yes,Yes,0.572368,0.348969
EnthermalPlus,LUMI 5mm / Vacuum 0.25mm / Clear 4mm / Air 12.25mm / C270 4mm,25.4,SGG ECLAZ II 5mm,20755,ECLAZ II S2,SGG PLANICLEAR 4mm,21011,,4mm Clear,2027,LoEÂ² 270 S5,Air,0.3299,0.0581,17.21,0.4532,0.6368,0.156,83.74,-4.6,4.51,46.58,-6.3,-0.45,0.0933,Yes,Yes,0.455045,0.344916
EnthermalPlus,LUMI 5mm / Vacuum 0.25mm / Clear 4mm / Air 12.25mm / C272 4mm,25.4,SGG ECLAZ II 5mm,20755,ECLAZ II S2,SGG PLANICLEAR 4mm,21011,,4 mm Clear,2012,LoEÂ² 272 S5,Air,0.3308,0.0582,17.17,0.4798,0.6576,0.1431,84.78,-3.48,4.32,44.78,-2.16,-1.86,0.112,Yes,Yes,0.481717,0.345818
EnthermalPlus,LUMI 5mm / Vacuum 0.25mm / Clear 4mm / Air 12.25mm / C366 4mm,25.4,SGG ECLAZ II 5mm,20755,ECLAZ II S2,SGG PLANICLEAR 4mm,21011,,4mm Clear,2155,LoEÂ³ 366 S5,Air,0.328,0.0578,17.31,0.4008,0.5922,0.1468,81.35,-6.72,4.86,45.27,-0.3,-3.04,0.0345,Yes,Yes,0.402467,0.342867
EnthermalPlus,LUMI 5mm / Vacuum 0.25mm / Clear 4mm / Air 12.24mm / SB60 4mm,25.39,SGG ECLAZ II 5mm,20755,ECLAZ II S2,SGG PLANICLEAR 4mm,21011,,Clear  4mm,5282,SolarbanÂ® 60 S5,Air,0.3298,0.0581,17.22,0.4714,0.6658,0.1449,85.22,-4.22,4.52,45.0,-2.47,-1.13,0.1358,Yes,No,,
EnthermalPlus,LUMI 5mm / Vacuum 0.25mm / Clear 4mm / Air 12.24mm / SB70 4mm,25.39,SGG ECLAZ II 5mm,20755,ECLAZ II S2,SGG PLANICLEAR 4mm,21011,,SolarbanÂ® 70 glass  4mm,5433,SolarbanÂ® 70 S5,Air,0.3277,0.0577,17.33,0.3781,0.6091,0.1622,82.23,-6.15,6.14,47.4,-1.83,-5.81,0.0498,Yes,No,,
EnthermalPlus,LUMI 5mm / Vacuum 0.25mm / Clear 4mm / Air 12.15mm / LUMI 4mm,25.4,SGG ECLAZ II 5mm,20755,ECLAZ II S2,SGG PLANICLEAR 4mm,21011,,SGG ECLAZ II 4mm,20754,ECLAZ II S5,Air,0.3316,0.0584,17.12,0.5705,0.7604,0.142,89.83,-3.32,3.87,44.72,-0.73,-4.81,0.2882,Yes,Yes,0.573220,0.346685
EnthermalPlus,ZEN 5mm / Vacuum 0.25mm / Clear 4mm / Air 12.25mm / C180 4mm,25.4,SGG ECLAZ ONE II 5mm,20763,ECLAZ ONE II S2,SGG PLANICLEAR 4mm,21011,,4mm Clear,2192,LoE 180 S5,Air,0.2677,0.0471,21.21,0.4774,0.6876,0.2232,86.28,-3.44,5.14,54.66,-1.27,-8.04,0.1774,Yes,Yes,0.479302,0.275334
EnthermalPlus,ZEN 5mm / Vacuum 0.25mm / Clear 4mm / Air 12.25mm / C270 4mm,25.4,SGG ECLAZ ONE II 5mm,20763,ECLAZ ONE II S2,SGG PLANICLEAR 4mm,21011,,4mm Clear,2027,LoEÂ² 270 S5,Air,0.2653,0.0467,21.41,0.4123,0.6037,0.2131,81.93,-4.74,5.62,53.53,-4.76,-4.48,0.0878,Yes,Yes,0.413413,0.272823
EnthermalPlus,ZEN 5mm / Vacuum 0.25mm / Clear 4mm / Air 12.25mm / C272 4mm,25.4,SGG ECLAZ ONE II 5mm,20763,ECLAZ ONE II S2,SGG PLANICLEAR 4mm,21011,,4 mm Clear,2012,LoEÂ² 272 S5,Air,0.2658,0.0468,21.36,0.4311,0.6229,0.2015,82.93,-3.6,5.43,52.24,-1.78,-5.61,0.1047,Yes,Yes,0.432288,0.273383
EnthermalPlus,ZEN 5mm / Vacuum 0.25mm / Clear 4mm / Air 12.25mm / C366 4mm,25.4,SGG ECLAZ ONE II 5mm,20763,ECLAZ ONE II S2,SGG PLANICLEAR 4mm,21011,,4mm Clear,2155,LoEÂ³ 366 S5,Air,0.264,0.0465,21.51,0.3717,0.5611,0.2049,79.57,-6.71,5.9,52.59,-0.52,-6.32,0.0321,Yes,Yes,0.372629,0.271548
EnthermalPlus,ZEN 5mm / Vacuum 0.25mm / Clear 4mm / Air 12.24mm / SB60 4mm,25.39,SGG ECLAZ ONE II 5mm,20763,ECLAZ ONE II S2,SGG PLANICLEAR 4mm,21011,,Clear  4mm,5282,SolarbanÂ® 60 S5,Air,0.2652,0.0467,21.41,0.426,0.6307,0.2032,83.36,-4.32,5.65,52.4,-2.0,-5.1,0.1268,Yes,No,,
EnthermalPlus,ZEN 5mm / Vacuum 0.25mm / Clear 4mm / Air 12.24mm / SB70 4mm,25.39,SGG ECLAZ ONE II 5mm,20763,ECLAZ ONE II S2,SGG PLANICLEAR 4mm,21011,,SolarbanÂ® 70 glass  4mm,5433,SolarbanÂ® 70 S5,Air,0.2639,0.0465,21.52,0.3519,0.5777,0.2186,80.47,-6.15,7.07,54.13,-1.69,-8.01,0.0455,Yes,No,,
EnthermalPlus,ZEN 5mm / Vacuum 0.25mm / Clear 4mm / Air 12.15mm / LUMI 4mm,25.4,SGG ECLAZ ONE II 5mm,20763,ECLAZ ONE II S2,SGG PLANICLEAR 4mm,21011,,SGG ECLAZ II 4mm,20754,ECLAZ II S5,Air,0.2664,0.0469,21.32,0.4826,0.7202,0.2006,87.88,-3.43,4.98,52.2,-0.78,-7.53,0.2669,Yes,Yes,0.484731,0.273920
EnthermalPlus,SB60 Solarbronze 5mm / Vacuum 0.25mm / Clear 4mm / Air 12.59mm / C180 4mm,25.44,SolarbronzeÂ®  5mm,5273,SolarbanÂ® 60 S2,Clear Float Glass,413,,4mm Clear,2192,LoE 180 S5,Air,0.3011,0.053,18.86,0.2443,0.4079,0.0883,69.74,-0.77,8.01,35.56,0.42,-0.45,0.0469,Yes,No,,
EnthermalPlus,SB60 Solarbronze 5mm / Vacuum 0.25mm / Clear 4mm / Air 12.59mm / C270 4mm,25.44,SolarbronzeÂ®  5mm,5273,SolarbanÂ® 60 S2,Clear Float Glass,413,,4mm Clear,2027,LoEÂ² 270 S5,Air,0.2978,0.0524,19.07,0.2322,0.3584,0.0846,66.12,-1.83,8.03,34.81,-1.74,1.78,0.0253,Yes,No,,
EnthermalPlus,SB60 Solarbronze 5mm / Vacuum 0.25mm / Clear 4mm / Air 12.59mm / C272 4mm,25.44,SolarbronzeÂ®  5mm,5273,SolarbanÂ® 60 S2,Clear Float Glass,413,,4 mm Clear,2012,LoEÂ² 272 S5,Air,0.2986,0.0526,19.02,0.2382,0.3703,0.0807,66.99,-0.94,7.92,34.01,0.04,1.06,0.0312,Yes,No,,
EnthermalPlus,SB60 Solarbronze 5mm / Vacuum 0.25mm / Clear 4mm / Air 12.59mm / C366 4mm,25.44,SolarbronzeÂ®  5mm,5273,SolarbanÂ® 60 S2,Clear Float Glass,413,,4mm Clear,2155,LoEÂ³ 366 S5,Air,0.2962,0.0522,19.17,0.2181,0.3333,0.082,64.15,-3.61,8.25,34.26,0.77,0.64,0.009,Yes,No,,
EnthermalPlus,SB60 Solarbronze 5mm / Vacuum 0.25mm / Clear 4mm / Air 12.58mm / SB60 4mm,25.43,SolarbronzeÂ®  5mm,5273,SolarbanÂ® 60 S2,Clear Float Glass,413,,Clear  4mm,5282,SolarbanÂ® 60 S5,Air,0.2978,0.0524,19.07,0.2377,0.3748,0.0814,67.34,-1.51,8.09,34.13,-0.11,1.41,0.0349,Yes,No,,
EnthermalPlus,SB60 Solarbronze 5mm / Vacuum 0.25mm / Clear 4mm / Air 12.58mm / SB70 4mm,25.43,SolarbronzeÂ®  5mm,5273,SolarbanÂ® 60 S2,Clear Float Glass,413,,SolarbanÂ® 70 glass  4mm,5433,SolarbanÂ® 70 S5,Air,0.2959,0.0521,19.19,0.2088,0.3429,0.0867,64.88,-3.12,9.37,35.22,0.06,-0.49,0.0129,Yes,No,,
EnthermalPlus,SB60 Solarbronze 5mm / Vacuum 0.25mm / Clear 4mm / Air 12.49mm / LUMI 4mm,25.44,SolarbronzeÂ®  5mm,5273,SolarbanÂ® 60 S2,Clear Float Glass,413,,SGG ECLAZ II 4mm,20754,ECLAZ II S5,Air,0.2993,0.0527,18.97,0.2495,0.428,0.0804,71.13,-0.71,7.79,33.97,0.64,-0.19,0.0671,Yes,No,,
EnthermalPlus,SB60 Solargray 5mm / Vacuum 0.25mm / Clear 4mm / Air 12.59mm / C180 4mm,25.44,SolargrayÂ®  5mm,5288,SolarbanÂ® 60 S2,Clear Float Glass,413,,4mm Clear,2192,LoE 180 S5,Air,0.3011,0.053,18.86,0.2173,0.3517,0.0769,65.78,-2.67,2.39,33.35,-0.13,-3.56,0.0455,Yes,No,,
EnthermalPlus,SB60 Solargray 5mm / Vacuum 0.25mm / Clear 4mm / Air 12.59mm / C270 4mm,25.44,SolargrayÂ®  5mm,5288,SolarbanÂ® 60 S2,Clear Float Glass,413,,4mm Clear,2027,LoEÂ² 270 S5,Air,0.2978,0.0524,19.07,0.2068,0.3092,0.0743,62.33,-3.59,2.66,32.74,-2.05,-1.16,0.0246,Yes,No,,
EnthermalPlus,SB60 Solargray 5mm / Vacuum 0.25mm / Clear 4mm / Air 12.59mm / C272 4mm,25.44,SolargrayÂ®  5mm,5288,SolarbanÂ® 60 S2,Clear Float Glass,413,,4 mm Clear,2012,LoEÂ² 272 S5,Air,0.2986,0.0526,19.02,0.2121,0.3193,0.0712,63.16,-2.74,2.47,32.06,-0.51,-1.74,0.0304,Yes,No,,
EnthermalPlus,SB60 Solargray 5mm / Vacuum 0.25mm / Clear 4mm / Air 12.59mm / C366 4mm,25.44,SolargrayÂ®  5mm,5288,SolarbanÂ® 60 S2,Clear Float Glass,413,,4mm Clear,2155,LoEÂ³ 366 S5,Air,0.2962,0.0522,19.17,0.1942,0.2877,0.0722,60.48,-5.24,3.04,32.26,0.16,-2.22,0.0088,Yes,No,,
EnthermalPlus,SB60 Solargray 5mm / Vacuum 0.25mm / Clear 4mm / Air 12.58mm / SB60 4mm,25.43,SolargrayÂ®  5mm,5288,SolarbanÂ® 60 S2,Clear Float Glass,413,,Clear  4mm,5282,SolarbanÂ® 60 S5,Air,0.2978,0.0524,19.07,0.2117,0.3233,0.0717,63.5,-3.31,2.63,32.15,-0.65,-1.43,0.0339,Yes,No,,
EnthermalPlus,SB60 Solargray 5mm / Vacuum 0.25mm / Clear 4mm / Air 12.58mm / SB70 4mm,25.43,SolargrayÂ®  5mm,5288,SolarbanÂ® 60 S2,Clear Float Glass,413,,SolarbanÂ® 70 glass  4mm,5433,SolarbanÂ® 70 S5,Air,0.2959,0.0521,19.19,0.1857,0.2958,0.0758,61.15,-4.83,4.08,33.09,-0.29,-3.51,0.0125,Yes,No,,
EnthermalPlus,SB60 Solargray 5mm / Vacuum 0.25mm / Clear 4mm / Air 12.49mm / LUMI 4mm,25.44,SolargrayÂ®  5mm,5288,SolarbanÂ® 60 S2,Clear Float Glass,413,,SGG ECLAZ II 4mm,20754,ECLAZ II S5,Air,0.2993,0.0527,18.97,0.2219,0.3691,0.0709,67.11,-2.63,2.09,32.03,0.07,-2.93,0.0649,Yes,No,,
EnthermalPlus,SB60 Optiblue 5mm / Vacuum 0.25mm / Clear 4mm / Air 12.59mm / C180 4mm,25.44,OptiblueÂ® (SolarbanÂ® z50)  5mm,5423,SolarbanÂ® 60 S2,Clear Float Glass,413,,4mm Clear,2192,LoE 180 S5,Air,0.3011,0.053,18.86,0.291,0.4758,0.105,74.6,-4.45,-0.32,38.87,-0.83,-7.3,0.0704,Yes,No,,
EnthermalPlus,SB60 Optiblue 5mm / Vacuum 0.25mm / Clear 4mm / Air 12.59mm / C270 4mm,25.44,OptiblueÂ® (SolarbanÂ® z50)  5mm,5423,SolarbanÂ® 60 S2,Clear Float Glass,413,,4mm Clear,2027,LoEÂ² 270 S5,Air,0.2978,0.0524,19.07,0.2763,0.4183,0.1003,70.78,-5.4,0.13,37.96,-3.9,-3.46,0.0375,Yes,No,,
EnthermalPlus,SB60 Optiblue 5mm / Vacuum 0.25mm / Clear 4mm / Air 12.59mm / C272 4mm,25.44,OptiblueÂ® (SolarbanÂ® z50)  5mm,5423,SolarbanÂ® 60 S2,Clear Float Glass,413,,4 mm Clear,2012,LoEÂ² 272 S5,Air,0.2986,0.0526,19.02,0.2836,0.4318,0.0945,71.69,-4.46,-0.12,36.89,-1.43,-4.28,0.046,Yes,No,,
EnthermalPlus,SB60 Optiblue 5mm / Vacuum 0.25mm / Clear 4mm / Air 12.59mm / C366 4mm,25.44,OptiblueÂ® (SolarbanÂ® z50)  5mm,5423,SolarbanÂ® 60 S2,Clear Float Glass,413,,4mm Clear,2155,LoEÂ³ 366 S5,Air,0.2962,0.0522,19.17,0.2592,0.3892,0.0961,68.73,-7.18,0.59,37.18,-0.35,-5.1,0.0134,Yes,No,,
EnthermalPlus,SB60 Optiblue 5mm / Vacuum 0.25mm / Clear 4mm / Air 12.58mm / SB60 4mm,25.43,OptiblueÂ® (SolarbanÂ® z50)  5mm,5423,SolarbanÂ® 60 S2,Clear Float Glass,413,,Clear  4mm,5282,SolarbanÂ® 60 S5,Air,0.2978,0.0524,19.07,0.283,0.4372,0.0953,72.07,-5.11,0.05,37.02,-1.63,-3.83,0.0521,Yes,No,,
EnthermalPlus,SB60 Optiblue 5mm / Vacuum 0.25mm / Clear 4mm / Air 12.58mm / SB70 4mm,25.43,OptiblueÂ® (SolarbanÂ® z50)  5mm,5423,SolarbanÂ® 60 S2,Clear Float Glass,413,,SolarbanÂ® 70 glass  4mm,5433,SolarbanÂ® 70 S5,Air,0.2959,0.0521,19.19,0.2477,0.4002,0.1029,69.48,-6.75,1.73,38.46,-1.06,-7.12,0.0191,Yes,No,,
EnthermalPlus,SB60 Optiblue 5mm / Vacuum 0.25mm / Clear 4mm / Air 12.49mm / LUMI 4mm,25.44,OptiblueÂ® (SolarbanÂ® z50)  5mm,5423,SolarbanÂ® 60 S2,Clear Float Glass,413,,SGG ECLAZ II 4mm,20754,ECLAZ II S5,Air,0.2993,0.0527,18.97,0.2974,0.4992,0.094,76.08,-4.43,-0.69,36.86,-0.47,-6.17,0.1014,Yes,No,,
EnthermalPlus,C180 6mm / Vacuum 0.25mm / Clear 4mm / Air 11.65mm / C180 4mm,25.4,6mm Clear,2194,LoE 180 S2,Float Glass - 4mm,2002,,4mm Clear,2192,LoE 180 S5,Air,0.3952,0.0696,14.37,0.5443,0.6814,0.1976,86.02,-4.02,4.29,51.76,-2.23,-6.84,0.1183,Yes,No,,
EnthermalPlus,C180 6mm / Vacuum 0.25mm / Clear 4mm / Air 11.65mm / C270 4mm,25.4,6mm Clear,2194,LoE 180 S2,Float Glass - 4mm,2002,,4mm Clear,2027,LoEÂ² 270 S5,Air,0.3903,0.0687,14.55,0.4401,0.5985,0.1877,81.69,-5.28,4.76,50.55,-6.03,-2.77,0.0598,Yes,No,,
EnthermalPlus,C180 6mm / Vacuum 0.25mm / Clear 4mm / Air 11.65mm / C272 4mm,25.4,6mm Clear,2194,LoE 180 S2,Float Glass - 4mm,2002,,4 mm Clear,2012,LoEÂ² 272 S5,Air,0.3914,0.0689,14.51,0.4629,0.6175,0.1762,82.69,-4.16,4.57,49.15,-2.81,-3.9,0.0727,Yes,No,,
EnthermalPlus,C180 6mm / Vacuum 0.25mm / Clear 4mm / Air 11.65mm / C366 4mm,25.4,6mm Clear,2194,LoE 180 S2,Float Glass - 4mm,2002,,4mm Clear,2155,LoEÂ³ 366 S5,Air,0.3878,0.0683,14.64,0.3968,0.5563,0.1794,79.35,-7.24,5.04,49.52,-1.42,-4.73,0.0219,Yes,No,,
EnthermalPlus,C180 6mm / Vacuum 0.25mm / Clear 4mm / Air 11.64mm / SB60 4mm,25.39,6mm Clear,2194,LoE 180 S2,Float Glass - 4mm,2002,,Clear  4mm,5282,SolarbanÂ® 60 S5,Air,0.3902,0.0687,14.55,0.4557,0.6253,0.1778,83.12,-4.88,4.77,49.32,-3.03,-3.36,0.0854,Yes,No,,
EnthermalPlus,C180 6mm / Vacuum 0.25mm / Clear 4mm / Air 11.64mm / SB70 4mm,25.39,6mm Clear,2194,LoE 180 S2,Float Glass - 4mm,2002,,SolarbanÂ® 70 glass  4mm,5433,SolarbanÂ® 70 S5,Air,0.3874,0.0682,14.66,0.3781,0.5726,0.1931,80.22,-6.7,6.23,51.19,-2.68,-6.71,0.0316,Yes,No,,
EnthermalPlus,C180 6mm / Vacuum 0.25mm / Clear 4mm / Air 11.55mm / LUMI 4mm,25.4,6mm Clear,2194,LoE 180 S2,Float Glass - 4mm,2002,,SGG ECLAZ II 4mm,20754,ECLAZ II S5,Air,0.3925,0.0691,14.47,0.5433,0.714,0.1753,87.63,-4.03,4.09,49.1,-1.71,-6.08,0.174,Yes,Yes,0.548998,0.414436
EnthermalPlus,C270 6mm / Vacuum 0.25mm / Clear 4mm / Air 11.65mm / C180 4mm,25.4,6mm Clear,2029,LoEÂ² 270 S2,Float Glass - 4mm,2002,,4mm Clear,2192,LoE 180 S5,Air,0.3047,0.0537,18.64,0.3188,0.5995,0.1569,81.75,-5.29,4.77,46.67,-3.89,-3.55,0.0603,Yes,No,,
EnthermalPlus,C270 6mm / Vacuum 0.25mm / Clear 4mm / Air 11.65mm / C270 4mm,25.4,6mm Clear,2029,LoEÂ² 270 S2,Float Glass - 4mm,2002,,4mm Clear,2027,LoEÂ² 270 S5,Air,0.3018,0.0531,18.82,0.3074,0.5269,0.1492,77.62,-6.27,5.03,45.57,-7.35,0.24,0.033,Yes,No,,
EnthermalPlus,C270 6mm / Vacuum 0.25mm / Clear 4mm / Air 11.65mm / C272 4mm,25.4,6mm Clear,2029,LoEÂ² 270 S2,Float Glass - 4mm,2002,,4 mm Clear,2012,LoEÂ² 272 S5,Air,0.3024,0.0533,18.78,0.3146,0.5437,0.1402,78.58,-5.25,4.85,44.29,-4.42,-0.74,0.0405,Yes,No,,
EnthermalPlus,C270 6mm / Vacuum 0.25mm / Clear 4mm / Air 11.65mm / C366 4mm,25.4,6mm Clear,2029,LoEÂ² 270 S2,Float Glass - 4mm,2002,,4mm Clear,2155,LoEÂ³ 366 S5,Air,0.3003,0.0529,18.91,0.2918,0.49,0.1426,75.39,-8.06,5.32,44.62,-3.26,-1.52,0.0117,Yes,No,,
EnthermalPlus,C270 6mm / Vacuum 0.25mm / Clear 4mm / Air 11.64mm / SB60 4mm,25.39,6mm Clear,2029,LoEÂ² 270 S2,Float Glass - 4mm,2002,,Clear  4mm,5282,SolarbanÂ® 60 S5,Air,0.3017,0.0531,18.82,0.3141,0.5505,0.1415,78.99,-5.94,5.04,44.46,-4.59,-0.23,0.0451,Yes,No,,
EnthermalPlus,C270 6mm / Vacuum 0.25mm / Clear 4mm / Air 11.64mm / SB70 4mm,25.39,6mm Clear,2029,LoEÂ² 270 S2,Float Glass - 4mm,2002,,SolarbanÂ® 70 glass  4mm,5433,SolarbanÂ® 70 S5,Air,0.3001,0.0528,18.92,0.2798,0.5043,0.1532,76.22,-7.59,6.6,46.13,-4.54,-3.37,0.0164,Yes,No,,
EnthermalPlus,C270 6mm / Vacuum 0.25mm / Clear 4mm / Air 11.55mm / LUMI 4mm,25.4,6mm Clear,2029,LoEÂ² 270 S2,Float Glass - 4mm,2002,,SGG ECLAZ II 4mm,20754,ECLAZ II S5,Air,0.3031,0.0534,18.73,0.3265,0.6284,0.1395,83.31,-5.25,4.47,44.25,-3.39,-2.76,0.0865,Yes,Yes,0.334980,0.314821
EnthermalPlus,C272 6mm / Vacuum 0.25mm / Clear 4mm / Air 11.65mm / C180 4mm,25.4,6 mm Clear,2014,LoEÂ² 272 S2,Float Glass - 4mm,2002,,4mm Clear,2192,LoE 180 S5,Air,0.325,0.0572,17.47,0.3608,0.6176,0.1446,82.69,-4.16,4.57,44.93,-1.71,-4.09,0.0727,Yes,No,,
EnthermalPlus,C272 6mm / Vacuum 0.25mm / Clear 4mm / Air 11.65mm / C270 4mm,25.4,6 mm Clear,2014,LoEÂ² 272 S2,Float Glass - 4mm,2002,,4mm Clear,2027,LoEÂ² 270 S5,Air,0.3217,0.0567,17.65,0.339,0.5428,0.1364,78.53,-5.24,4.84,43.7,-5.63,0.32,0.0402,Yes,No,,
EnthermalPlus,C272 6mm / Vacuum 0.25mm / Clear 4mm / Air 11.65mm / C272 4mm,25.4,6 mm Clear,2014,LoEÂ² 272 S2,Float Glass - 4mm,2002,,4 mm Clear,2012,LoEÂ² 272 S5,Air,0.3225,0.0568,17.61,0.3488,0.5603,0.127,79.52,-4.21,4.65,42.27,-2.32,-0.82,0.0503,Yes,No,,
EnthermalPlus,C272 6mm / Vacuum 0.25mm / Clear 4mm / Air 11.65mm / C366 4mm,25.4,6 mm Clear,2014,LoEÂ² 272 S2,Float Glass - 4mm,2002,,4mm Clear,2155,LoEÂ³ 366 S5,Air,0.32,0.0564,17.74,0.3174,0.5049,0.1296,76.28,-7.16,5.18,42.65,-0.97,-1.77,0.0144,Yes,No,,
EnthermalPlus,C272 6mm / Vacuum 0.25mm / Clear 4mm / Air 11.64mm / SB60 4mm,25.39,6 mm Clear,2014,LoEÂ² 272 S2,Float Glass - 4mm,2002,,Clear  4mm,5282,SolarbanÂ® 60 S5,Air,0.3216,0.0566,17.65,0.3476,0.5674,0.1284,79.93,-4.91,4.84,42.45,-2.54,-0.23,0.0545,Yes,No,,
EnthermalPlus,C272 6mm / Vacuum 0.25mm / Clear 4mm / Air 11.64mm / SB70 4mm,25.39,6 mm Clear,2014,LoEÂ² 272 S2,Float Glass - 4mm,2002,,SolarbanÂ® 70 glass  4mm,5433,SolarbanÂ® 70 S5,Air,0.3198,0.0563,17.76,0.3033,0.5194,0.1408,77.11,-6.64,6.44,44.34,-2.28,-3.99,0.0207,Yes,No,,
EnthermalPlus,C272 6mm / Vacuum 0.25mm / Clear 4mm / Air 11.55mm / LUMI 4mm,25.4,6 mm Clear,2014,LoEÂ² 272 S2,Float Glass - 4mm,2002,,SGG ECLAZ II 4mm,20754,ECLAZ II S5,Air,0.3232,0.0569,17.57,0.3686,0.6478,0.1262,84.29,-4.14,4.26,42.22,-1.15,-3.15,0.1033,Yes,Yes,0.377032,0.337273
EnthermalPlus,C340 6mm / Vacuum 0.25mm / Clear 4mm / Air 11.65mm / C180 4mm,25.4,6mm Clear,2167,LoEÂ³ 340 S2,Float Glass - 4mm,2002,,4mm Clear,2192,LoE 180 S5,Air,0.284,0.05,20.0,0.1459,0.3354,0.1428,64.92,-9.84,-3.65,44.88,-6.56,-13.35,0.0094,Yes,No,,
EnthermalPlus,C340 6mm / Vacuum 0.25mm / Clear 4mm / Air 11.65mm / C270 4mm,25.4,6mm Clear,2167,LoEÂ³ 340 S2,Float Glass - 4mm,2002,,4mm Clear,2027,LoEÂ² 270 S5,Air,0.2814,0.0496,20.18,0.1458,0.295,0.1405,61.52,-10.34,-3.03,44.5,-7.75,-11.95,0.0049,Yes,No,,
EnthermalPlus,C340 6mm / Vacuum 0.25mm / Clear 4mm / Air 11.65mm / C272 4mm,25.4,6mm Clear,2167,LoEÂ³ 340 S2,Float Glass - 4mm,2002,,4 mm Clear,2012,LoEÂ² 272 S5,Air,0.282,0.0497,20.13,0.1483,0.304,0.1373,62.28,-9.59,-3.21,44.04,-6.71,-12.19,0.0062,Yes,No,,
EnthermalPlus,C340 6mm / Vacuum 0.25mm / Clear 4mm / Air 11.65mm / C366 4mm,25.4,6mm Clear,2167,LoEÂ³ 340 S2,Float Glass - 4mm,2002,,4mm Clear,2155,LoEÂ³ 366 S5,Air,0.2802,0.0493,20.27,0.1437,0.2748,0.138,59.71,-11.32,-2.87,44.13,-6.37,-12.45,0.0018,Yes,No,,
EnthermalPlus,C340 6mm / Vacuum 0.25mm / Clear 4mm / Air 11.64mm / SB60 4mm,25.39,6mm Clear,2167,LoEÂ³ 340 S2,Float Glass - 4mm,2002,,Clear  4mm,5282,SolarbanÂ® 60 S5,Air,0.2814,0.0496,20.18,0.1483,0.308,0.1377,62.63,-10.19,-3.11,44.09,-6.73,-12.05,0.0069,Yes,No,,
EnthermalPlus,C340 6mm / Vacuum 0.25mm / Clear 4mm / Air 11.64mm / SB70 4mm,25.39,6mm Clear,2167,LoEÂ³ 340 S2,Float Glass - 4mm,2002,,SolarbanÂ® 70 glass  4mm,5433,SolarbanÂ® 70 S5,Air,0.28,0.0493,20.28,0.1396,0.2827,0.1416,60.38,-11.07,-1.77,44.68,-6.89,-13.02,0.0027,Yes,No,,
EnthermalPlus,C340 6mm / Vacuum 0.25mm / Clear 4mm / Air 11.55mm / LUMI 4mm,25.4,6mm Clear,2167,LoEÂ³ 340 S2,Float Glass - 4mm,2002,,SGG ECLAZ II 4mm,20754,ECLAZ II S5,Air,0.2826,0.0498,20.09,0.1501,0.3514,0.1372,66.19,-9.95,-3.98,44.04,-6.29,-12.91,0.0136,Yes,Yes,0.162126,0.291944
EnthermalPlus,C366 6mm / Vacuum 0.25mm / Clear 4mm / Air 11.65mm / C180 4mm,25.4,6mm Clear,2157,LoEÂ³ 366 S2,Float Glass - 4mm,2002,,4mm Clear,2192,LoE 180 S5,Air,0.2579,0.0454,22.01,0.2363,0.5573,0.142,79.4,-7.25,5.05,44.57,-2.47,-4.45,0.0221,Yes,No,,
EnthermalPlus,C366 6mm / Vacuum 0.25mm / Clear 4mm / Air 11.65mm / C270 4mm,25.4,6mm Clear,2157,LoEÂ³ 366 S2,Float Glass - 4mm,2002,,4mm Clear,2027,LoEÂ² 270 S5,Air,0.2559,0.0451,22.19,0.2374,0.49,0.1354,75.39,-8.06,5.31,43.56,-5.4,-1.28,0.0117,Yes,No,,
EnthermalPlus,C366 6mm / Vacuum 0.25mm / Clear 4mm / Air 11.65mm / C272 4mm,25.4,6mm Clear,2157,LoEÂ³ 366 S2,Float Glass - 4mm,2002,,4 mm Clear,2012,LoEÂ² 272 S5,Air,0.2563,0.0451,22.15,0.241,0.5057,0.1275,76.33,-7.17,5.19,42.36,-2.62,-2.17,0.0145,Yes,No,,
EnthermalPlus,C366 6mm / Vacuum 0.25mm / Clear 4mm / Air 11.65mm / C366 4mm,25.4,6mm Clear,2157,LoEÂ³ 366 S2,Float Glass - 4mm,2002,,4mm Clear,2155,LoEÂ³ 366 S5,Air,0.2548,0.0449,22.28,0.2335,0.4563,0.1294,73.24,-9.62,5.49,42.65,-1.75,-2.77,0.0043,Yes,No,,
EnthermalPlus,C366 6mm / Vacuum 0.25mm / Clear 4mm / Air 11.64mm / SB60 4mm,25.39,6mm Clear,2157,LoEÂ³ 366 S2,Float Glass - 4mm,2002,,Clear  4mm,5282,SolarbanÂ® 60 S5,Air,0.2558,0.0451,22.19,0.2412,0.5121,0.1286,76.74,-7.84,5.36,42.51,-2.74,-1.74,0.0162,Yes,No,,
EnthermalPlus,C366 6mm / Vacuum 0.25mm / Clear 4mm / Air 11.64mm / SB70 4mm,25.39,6mm Clear,2157,LoEÂ³ 366 S2,Float Glass - 4mm,2002,,SolarbanÂ® 70 glass  4mm,5433,SolarbanÂ® 70 S5,Air,0.2547,0.0449,22.3,0.2261,0.4694,0.1387,74.04,-9.14,6.76,44.05,-3.29,-4.15,0.0062,Yes,No,,
