Repository: Ranojoyd80/enthermal-IGconfigurator_v2

File: Data_Pipeline/1_Source_CSVs/IG_Config_EnthermalPlus_Inboard_Dataset_07-07-26.csv (part 9 of 32)
Product Type,Comment,Total Thickness (mm),Outer Lite (Name_Thickness mm),Outer Lite NFRC ID,Outer Lite Low-E,Middle Lite (Name_Thickness mm),Middle Lite NFRC ID,Middle Lite Low-E,Inner Lite (Name_Thickness mm),Inner Lite NFRC ID,Inner Lite Low-E,Gas Fill,U-value NFRC (W/mÂ²K),U-value NFRC (BTU/hrftF),R-value NFRC,SHGC,Tvis (Visible Transmittance),Exterior Visible Reflectance,Transmitted Color L*,Transmitted Color a*,Transmitted Color b*,Exterior Reflected Color L*,Exterior Reflected Color a*,Exterior Reflected Color b*,T-UV,NFRC,CEN,g-factor,U-value CEN (W/m²K)
EnthermalPlus,C180 6mm / Argon 10.05mm / C366 5mm / Vacuum 0.25mm / Clear 5mm,25.4,6mm Clear,2194,LoE 180 S2,5mm Clear,2156,LoEÂ³ 366 S4,Float Glass - 5mm,2003,,Ar90,0.2518,0.0443,22.55,0.2464,0.551,0.1706,79.04,-7.5,5.09,48.46,-2.23,-5.99,0.0208,Yes,No,,
EnthermalPlus,C180 6mm / Argon 10.06mm / SB60 5mm / Vacuum 0.25mm / Clear 5mm,25.41,6mm Clear,2194,LoE 180 S2,Clear  5mm,5283,SolarbanÂ® 60 S4,Clear Float Glass,414,,Ar90,0.297,0.0523,19.12,0.3419,0.6102,0.1694,82.31,-5.57,4.85,48.31,-2.44,-5.58,0.0802,Yes,No,,
EnthermalPlus,C180 6mm / Argon 10.06mm / SB70 5mm / Vacuum 0.25mm / Clear 5mm,25.41,6mm Clear,2194,LoE 180 S2,SolarbanÂ® 70 glass  5mm,5434,SolarbanÂ® 70 S4,Clear Float Glass,414,,Ar90,0.2453,0.0432,23.15,0.2431,0.559,0.1889,79.46,-7.39,6.43,50.72,-3.96,-6.09,0.0288,Yes,No,,
EnthermalPlus,C180 6mm / Argon 9.45mm / LUMI 5mm / Vacuum 0.25mm / Clear 5mm,25.4,6mm Clear,2194,LoE 180 S2,SGG ECLAZ II 5mm,20755,ECLAZ II S4,SGG PLANICLEAR 5mm,21012,,Ar90,0.3315,0.0584,17.13,0.4876,0.7129,0.1731,87.57,-3.94,4.23,48.87,-2.12,-6.14,0.1757,Yes,Yes,0.495344,0.345921
EnthermalPlus,C270 6mm / Argon 10.05mm / C180 5mm / Vacuum 0.25mm / Clear 5mm,25.4,6mm Clear,2029,LoEÂ² 270 S2,5mm Clear,2193,LoE 180 S4,Float Glass - 5mm,2003,,Ar90,0.3826,0.0674,14.84,0.2965,0.5951,0.1601,81.51,-5.62,4.82,47.1,-4.43,-3.32,0.0567,Yes,No,,
EnthermalPlus,C270 6mm / Argon 10.05mm / C270 5mm / Vacuum 0.25mm / Clear 5mm,25.4,6mm Clear,2029,LoEÂ² 270 S2,5mm Clear,2028,LoEÂ² 270 S4,Float Glass - 5mm,2003,,Ar90,0.295,0.0519,19.25,0.2405,0.5218,0.1417,77.32,-6.45,5.06,44.55,-5.04,-1.95,0.0313,Yes,No,,
EnthermalPlus,C270 6mm / Argon 10.05mm / C272 5mm / Vacuum 0.25mm / Clear 5mm,25.4,6mm Clear,2029,LoEÂ² 270 S2,5 mm Clear,2013,LoEÂ² 272 S4,Float Glass - 5mm,2003,,Ar90,0.3147,0.0554,18.04,0.2572,0.5392,0.1337,78.32,-5.51,4.87,43.36,-3.83,-2.11,0.0382,Yes,No,,
EnthermalPlus,C270 6mm / Argon 10.05mm / C366 5mm / Vacuum 0.25mm / Clear 5mm,25.4,6mm Clear,2029,LoEÂ² 270 S2,5mm Clear,2156,LoEÂ³ 366 S4,Float Glass - 5mm,2003,,Ar90,0.2496,0.0439,22.75,0.2011,0.4855,0.1358,75.11,-8.29,5.37,43.67,-3.99,-2.56,0.0111,Yes,No,,
EnthermalPlus,C270 6mm / Argon 10.06mm / SB60 5mm / Vacuum 0.25mm / Clear 5mm,25.41,6mm Clear,2029,LoEÂ² 270 S2,Clear  5mm,5283,SolarbanÂ® 60 S4,Clear Float Glass,414,,Ar90,0.2939,0.0518,19.32,0.2532,0.5373,0.135,78.23,-6.58,5.15,43.54,-4.02,-2.23,0.043,Yes,No,,
EnthermalPlus,C270 6mm / Argon 10.06mm / SB70 5mm / Vacuum 0.25mm / Clear 5mm,25.41,6mm Clear,2029,LoEÂ² 270 S2,SolarbanÂ® 70 glass  5mm,5434,SolarbanÂ® 70 S4,Clear Float Glass,414,,Ar90,0.2431,0.0428,23.35,0.1996,0.4925,0.15,75.5,-8.22,6.76,45.71,-5.7,-2.77,0.0155,Yes,No,,
EnthermalPlus,C270 6mm / Argon 9.45mm / LUMI 5mm / Vacuum 0.25mm / Clear 5mm,25.4,6mm Clear,2029,LoEÂ² 270 S2,SGG ECLAZ II 5mm,20755,ECLAZ II S4,SGG PLANICLEAR 5mm,21012,,Ar90,0.3281,0.0578,17.31,0.3082,0.6275,0.1378,83.25,-5.15,4.58,44.04,-3.75,-2.83,0.0878,Yes,Yes,0.318369,0.341830
EnthermalPlus,C272 6mm / Argon 10.05mm / C180 5mm / Vacuum 0.25mm / Clear 5mm,25.4,6 mm Clear,2014,LoEÂ² 272 S2,5mm Clear,2193,LoE 180 S4,Float Glass - 5mm,2003,,Ar90,0.3838,0.0676,14.8,0.3322,0.613,0.148,82.45,-4.49,4.62,45.41,-2.32,-3.82,0.0682,Yes,No,,
EnthermalPlus,C272 6mm / Argon 10.05mm / C270 5mm / Vacuum 0.25mm / Clear 5mm,25.4,6 mm Clear,2014,LoEÂ² 272 S2,5mm Clear,2028,LoEÂ² 270 S4,Float Glass - 5mm,2003,,Ar90,0.2956,0.0521,19.21,0.26,0.5377,0.1285,78.24,-5.45,4.88,42.55,-2.99,-2.23,0.0381,Yes,No,,
EnthermalPlus,C272 6mm / Argon 10.05mm / C272 5mm / Vacuum 0.25mm / Clear 5mm,25.4,6 mm Clear,2014,LoEÂ² 272 S2,5 mm Clear,2013,LoEÂ² 272 S4,Float Glass - 5mm,2003,,Ar90,0.3155,0.0556,18.0,0.2806,0.5558,0.12,79.26,-4.49,4.66,41.2,-1.62,-2.45,0.0472,Yes,No,,
EnthermalPlus,C272 6mm / Argon 10.05mm / C366 5mm / Vacuum 0.25mm / Clear 5mm,25.4,6 mm Clear,2014,LoEÂ² 272 S2,5mm Clear,2156,LoEÂ³ 366 S4,Float Glass - 5mm,2003,,Ar90,0.2501,0.044,22.71,0.2128,0.5003,0.1223,76.0,-7.41,5.24,41.56,-1.72,-3.07,0.0137,Yes,No,,
EnthermalPlus,C272 6mm / Argon 10.06mm / SB60 5mm / Vacuum 0.25mm / Clear 5mm,25.41,6 mm Clear,2014,LoEÂ² 272 S2,Clear  5mm,5283,SolarbanÂ® 60 S4,Clear Float Glass,414,,Ar90,0.2945,0.0519,19.28,0.275,0.5538,0.1214,79.16,-5.58,4.96,41.41,-1.88,-2.56,0.0518,Yes,No,,
EnthermalPlus,C272 6mm / Argon 10.06mm / SB70 5mm / Vacuum 0.25mm / Clear 5mm,25.41,6 mm Clear,2014,LoEÂ² 272 S2,SolarbanÂ® 70 glass  5mm,5434,SolarbanÂ® 70 S4,Clear Float Glass,414,,Ar90,0.2436,0.0429,23.31,0.2105,0.5072,0.1374,76.38,-7.28,6.6,43.86,-3.58,-3.33,0.0192,Yes,No,,
EnthermalPlus,C272 6mm / Argon 9.45mm / LUMI 5mm / Vacuum 0.25mm / Clear 5mm,25.4,6 mm Clear,2014,LoEÂ² 272 S2,SGG ECLAZ II 5mm,20755,ECLAZ II S4,SGG PLANICLEAR 5mm,21012,,Ar90,0.3288,0.0579,17.27,0.3448,0.6468,0.1244,84.23,-4.05,4.38,41.97,-1.57,-3.17,0.1043,Yes,Yes,0.354624,0.342740
EnthermalPlus,C340 6mm / Argon 10.05mm / C180 5mm / Vacuum 0.25mm / Clear 5mm,25.4,6mm Clear,2167,LoEÂ³ 340 S2,5mm Clear,2193,LoE 180 S4,Float Glass - 5mm,2003,,Ar90,0.3815,0.0672,14.89,0.1413,0.3331,0.1439,64.73,-10.09,-3.56,45.03,-6.76,-13.32,0.0088,Yes,No,,
EnthermalPlus,C340 6mm / Argon 10.05mm / C270 5mm / Vacuum 0.25mm / Clear 5mm,25.4,6mm Clear,2167,LoEÂ³ 340 S2,5mm Clear,2028,LoEÂ² 270 S4,Float Glass - 5mm,2003,,Ar90,0.2943,0.0518,19.3,0.1217,0.2921,0.138,61.27,-10.43,-3.03,44.14,-6.88,-12.6,0.0047,Yes,No,,
EnthermalPlus,C340 6mm / Argon 10.05mm / C272 5mm / Vacuum 0.25mm / Clear 5mm,25.4,6mm Clear,2167,LoEÂ³ 340 S2,5 mm Clear,2013,LoEÂ² 272 S4,Float Glass - 5mm,2003,,Ar90,0.3139,0.0553,18.09,0.1276,0.3015,0.1353,62.06,-9.76,-3.22,43.73,-6.39,-12.52,0.0058,Yes,No,,
EnthermalPlus,C340 6mm / Argon 10.05mm / C366 5mm / Vacuum 0.25mm / Clear 5mm,25.4,6mm Clear,2167,LoEÂ³ 340 S2,5mm Clear,2156,LoEÂ³ 366 S4,Float Glass - 5mm,2003,,Ar90,0.249,0.0439,22.8,0.1083,0.2722,0.136,59.47,-11.48,-2.84,43.84,-6.55,-12.52,0.0017,Yes,No,,
EnthermalPlus,C340 6mm / Argon 10.06mm / SB60 5mm / Vacuum 0.25mm / Clear 5mm,25.41,6mm Clear,2167,LoEÂ³ 340 S2,Clear  5mm,5283,SolarbanÂ® 60 S4,Clear Float Glass,414,,Ar90,0.2932,0.0516,19.37,0.1266,0.3007,0.1357,62.0,-10.63,-2.97,43.8,-6.37,-12.63,0.0065,Yes,No,,
EnthermalPlus,C340 6mm / Argon 10.06mm / SB70 5mm / Vacuum 0.25mm / Clear 5mm,25.41,6mm Clear,2167,LoEÂ³ 340 S2,SolarbanÂ® 70 glass  5mm,5434,SolarbanÂ® 70 S4,Clear Float Glass,414,,Ar90,0.2427,0.0427,23.4,0.1084,0.2761,0.1407,59.79,-11.54,-1.55,44.54,-7.32,-12.7,0.0024,Yes,No,,
EnthermalPlus,C340 6mm / Argon 9.45mm / LUMI 5mm / Vacuum 0.25mm / Clear 5mm,25.4,6mm Clear,2167,LoEÂ³ 340 S2,SGG ECLAZ II 5mm,20755,ECLAZ II S4,SGG PLANICLEAR 5mm,21012,,Ar90,0.3273,0.0576,17.35,0.1453,0.3507,0.1367,66.13,-9.89,-3.85,43.98,-6.38,-12.99,0.0137,Yes,Yes,0.159774,0.340910
EnthermalPlus,C366 6mm / Argon 10.05mm / C180 5mm / Vacuum 0.25mm / Clear 5mm,25.4,6mm Clear,2157,LoEÂ³ 366 S2,5mm Clear,2193,LoE 180 S4,Float Glass - 5mm,2003,,Ar90,0.38,0.0669,14.94,0.2256,0.5532,0.1448,79.17,-7.54,5.1,44.97,-2.98,-4.25,0.0206,Yes,No,,
EnthermalPlus,C366 6mm / Argon 10.05mm / C270 5mm / Vacuum 0.25mm / Clear 5mm,25.4,6mm Clear,2157,LoEÂ³ 366 S2,5mm Clear,2028,LoEÂ² 270 S4,Float Glass - 5mm,2003,,Ar90,0.2934,0.0517,19.35,0.1956,0.4855,0.1288,75.11,-8.24,5.34,42.6,-3.23,-3.21,0.011,Yes,No,,
EnthermalPlus,C366 6mm / Argon 10.05mm / C272 5mm / Vacuum 0.25mm / Clear 5mm,25.4,6mm Clear,2157,LoEÂ³ 366 S2,5 mm Clear,2013,LoEÂ² 272 S4,Float Glass - 5mm,2003,,Ar90,0.3129,0.0551,18.15,0.2052,0.5017,0.1218,76.09,-7.42,5.2,41.49,-1.95,-3.36,0.0136,Yes,No,,
EnthermalPlus,C366 6mm / Argon 10.05mm / C366 5mm / Vacuum 0.25mm / Clear 5mm,25.4,6mm Clear,2157,LoEÂ³ 366 S2,5mm Clear,2156,LoEÂ³ 366 S4,Float Glass - 5mm,2003,,Ar90,0.2484,0.0437,22.86,0.173,0.4521,0.1236,72.97,-9.84,5.53,41.77,-2.33,-3.57,0.004,Yes,No,,
EnthermalPlus,C366 6mm / Argon 10.06mm / SB60 5mm / Vacuum 0.25mm / Clear 5mm,25.41,6mm Clear,2157,LoEÂ³ 366 S2,Clear  5mm,5283,SolarbanÂ® 60 S4,Clear Float Glass,414,,Ar90,0.2923,0.0515,19.43,0.204,0.5,0.123,76.0,-8.45,5.47,41.68,-2.07,-3.51,0.0153,Yes,No,,
EnthermalPlus,C366 6mm / Argon 10.06mm / SB70 5mm / Vacuum 0.25mm / Clear 5mm,25.41,6mm Clear,2157,LoEÂ³ 366 S2,SolarbanÂ® 70 glass  5mm,5434,SolarbanÂ® 70 S4,Clear Float Glass,414,,Ar90,0.242,0.0426,23.46,0.1731,0.4584,0.1359,73.34,-9.72,6.92,43.66,-4.3,-3.62,0.0056,Yes,No,,
EnthermalPlus,C366 6mm / Argon 9.45mm / LUMI 5mm / Vacuum 0.25mm / Clear 5mm,25.4,6mm Clear,2157,LoEÂ³ 366 S2,SGG ECLAZ II 5mm,20755,ECLAZ II S4,SGG PLANICLEAR 5mm,21012,,Ar90,0.3264,0.0575,17.4,0.2344,0.5835,0.1254,80.88,-7.24,4.93,42.13,-1.89,-4.11,0.0321,Yes,Yes,0.245108,0.339763
EnthermalPlus,Q452 6mm / Argon 10.05mm / C180 5mm / Vacuum 0.25mm / Clear 5mm,25.4,6mm Clear,2107,Quad LoE 452 S2,5mm Clear,2193,LoE 180 S4,Float Glass - 5mm,2003,,Ar90,0.3797,0.0669,14.95,0.179,0.448,0.1175,72.76,-9.54,5.25,40.99,-4.58,-2.89,0.006,Yes,No,,
EnthermalPlus,Q452 6mm / Argon 10.05mm / C270 5mm / Vacuum 0.25mm / Clear 5mm,25.4,6mm Clear,2107,Quad LoE 452 S2,5mm Clear,2028,LoEÂ² 270 S4,Float Glass - 5mm,2003,,Ar90,0.2932,0.0516,19.37,0.1559,0.3927,0.107,68.94,-10.04,5.4,39.22,-4.55,-2.12,0.0034,Yes,No,,
EnthermalPlus,Q452 6mm / Argon 10.05mm / C272 5mm / Vacuum 0.25mm / Clear 5mm,25.4,6mm Clear,2107,Quad LoE 452 S2,5 mm Clear,2013,LoEÂ² 272 S4,Float Glass - 5mm,2003,,Ar90,0.3127,0.0551,18.16,0.163,0.4054,0.1024,69.83,-9.28,5.32,38.39,-3.53,-2.18,0.0042,Yes,No,,
EnthermalPlus,Q452 6mm / Argon 10.05mm / C366 5mm / Vacuum 0.25mm / Clear 5mm,25.4,6mm Clear,2107,Quad LoE 452 S2,5mm Clear,2156,LoEÂ³ 366 S4,Float Glass - 5mm,2003,,Ar90,0.2483,0.0437,22.87,0.1392,0.3656,0.1035,66.94,-11.41,5.49,38.6,-3.88,-2.23,0.0012,Yes,No,,
EnthermalPlus,Q452 6mm / Argon 10.06mm / SB60 5mm / Vacuum 0.25mm / Clear 5mm,25.41,6mm Clear,2107,Quad LoE 452 S2,Clear  5mm,5283,SolarbanÂ® 60 S4,Clear Float Glass,414,,Ar90,0.2921,0.0514,19.44,0.1623,0.4042,0.1031,69.76,-10.23,5.54,38.53,-3.61,-2.32,0.0046,Yes,No,,
EnthermalPlus,Q452 6mm / Argon 10.06mm / SB70 5mm / Vacuum 0.25mm / Clear 5mm,25.41,6mm Clear,2107,Quad LoE 452 S2,SolarbanÂ® 70 glass  5mm,5434,SolarbanÂ® 70 S4,Clear Float Glass,414,,Ar90,0.2419,0.0426,23.47,0.1394,0.371,0.1117,67.31,-11.39,6.84,40.02,-5.52,-2.23,0.0017,Yes,No,,
EnthermalPlus,Q452 6mm / Argon 9.45mm / LUMI 5mm / Vacuum 0.25mm / Clear 5mm,25.4,6mm Clear,2107,Quad LoE 452 S2,SGG ECLAZ II 5mm,20755,ECLAZ II S4,SGG PLANICLEAR 5mm,21012,,Ar90,0.3261,0.0574,17.41,0.1849,0.4717,0.1047,74.31,-9.25,5.07,38.87,-3.52,-2.86,0.0092,Yes,Yes,0.198544,0.339487
EnthermalPlus,SB60 6mm / Argon 10.09mm / C180 5mm / Vacuum 0.25mm / Clear 5mm,25.44,Clear  6mm,5284,SolarbanÂ® 60 S2,5mm Clear,2193,LoE 180 S4,Float Glass - 5mm,2003,,Ar90,0.3823,0.0673,14.85,0.3218,0.6223,0.1509,82.97,-5.26,4.74,45.82,-2.88,-4.03,0.0815,Yes,No,,
EnthermalPlus,SB60 6mm / Argon 10.09mm / C270 5mm / Vacuum 0.25mm / Clear 5mm,25.44,Clear  6mm,5284,SolarbanÂ® 60 S2,5mm Clear,2028,LoEÂ² 270 S4,Float Glass - 5mm,2003,,Ar90,0.2948,0.0519,19.26,0.2579,0.5459,0.1308,78.73,-6.19,4.98,42.9,-3.48,-2.48,0.0431,Yes,No,,
EnthermalPlus,SB60 6mm / Argon 10.09mm / C272 5mm / Vacuum 0.25mm / Clear 5mm,25.44,Clear  6mm,5284,SolarbanÂ® 60 S2,5 mm Clear,2013,LoEÂ² 272 S4,Float Glass - 5mm,2003,,Ar90,0.3145,0.0554,18.05,0.2768,0.5642,0.122,79.76,-5.24,4.78,41.52,-2.04,-2.7,0.052,Yes,No,,
EnthermalPlus,SB60 6mm / Argon 10.09mm / C366 5mm / Vacuum 0.25mm / Clear 5mm,25.44,Clear  6mm,5284,SolarbanÂ® 60 S2,5mm Clear,2156,LoEÂ³ 366 S4,Float Glass - 5mm,2003,,Ar90,0.2494,0.0439,22.77,0.2136,0.5079,0.1243,76.49,-8.12,5.32,41.88,-2.19,-3.28,0.0155,Yes,No,,
EnthermalPlus,SB60 6mm / Argon 10.1mm / SB60 5mm / Vacuum 0.25mm / Clear 5mm,25.45,Clear  6mm,5284,SolarbanÂ® 60 S2,Clear  5mm,5283,SolarbanÂ® 60 S4,Clear Float Glass,414,,Ar90,0.2937,0.0517,19.34,0.2723,0.5622,0.1234,79.66,-6.33,5.07,41.73,-2.29,-2.83,0.0604,Yes,No,,
EnthermalPlus,SB60 6mm / Argon 10.1mm / SB70 5mm / Vacuum 0.25mm / Clear 5mm,25.45,Clear  6mm,5284,SolarbanÂ® 60 S2,SolarbanÂ® 70 glass  5mm,5434,SolarbanÂ® 70 S4,Clear Float Glass,414,,Ar90,0.243,0.0428,23.37,0.2115,0.5149,0.1399,76.86,-8.0,6.71,44.24,-4.18,-3.49,0.0216,Yes,No,,
EnthermalPlus,SB60 6mm / Argon 9.49mm / LUMI 5mm / Vacuum 0.25mm / Clear 5mm,25.44,Clear  6mm,5284,SolarbanÂ® 60 S2,SGG ECLAZ II 5mm,20755,ECLAZ II S4,SGG PLANICLEAR 5mm,21012,,Ar90,0.3279,0.0577,17.32,0.3347,0.6566,0.1265,84.76,-4.83,4.49,42.31,-2.0,-3.48,0.1283,Yes,No,,
EnthermalPlus,SB60 Solexia 6mm / Argon 10.09mm / C180 5mm / Vacuum 0.25mm / Clear 5mm,25.44,SolexiaÂ®  6mm,5254,SolarbanÂ® 60 S2,5mm Clear,2193,LoE 180 S4,Float Glass - 5mm,2003,,Ar90,0.3823,0.0673,14.85,0.249,0.542,0.1256,78.55,-9.96,5.42,42.18,-6.27,-2.35,0.0465,Yes,No,,
EnthermalPlus,SB60 Solexia 6mm / Argon 10.09mm / C270 5mm / Vacuum 0.25mm / Clear 5mm,25.44,SolexiaÂ®  6mm,5254,SolarbanÂ® 60 S2,5mm Clear,2028,LoEÂ² 270 S4,Float Glass - 5mm,2003,,Ar90,0.2948,0.0519,19.26,0.2076,0.4758,0.1103,74.52,-10.55,5.62,39.66,-6.44,-1.13,0.0253,Yes,No,,
EnthermalPlus,SB60 Solexia 6mm / Argon 10.09mm / C272 5mm / Vacuum 0.25mm / Clear 5mm,25.44,SolexiaÂ®  6mm,5254,SolarbanÂ® 60 S2,5 mm Clear,2013,LoEÂ² 272 S4,Float Glass - 5mm,2003,,Ar90,0.3145,0.0554,18.05,0.2203,0.4917,0.1035,75.5,-9.72,5.45,38.46,-4.96,-1.32,0.0309,Yes,No,,
EnthermalPlus,SB60 Solexia 6mm / Argon 10.09mm / C366 5mm / Vacuum 0.25mm / Clear 5mm,25.44,SolexiaÂ®  6mm,5254,SolarbanÂ® 60 S2,5mm Clear,2156,LoEÂ³ 366 S4,Float Glass - 5mm,2003,,Ar90,0.2494,0.0439,22.77,0.178,0.4432,0.1053,72.41,-12.16,5.93,38.78,-5.21,-1.72,0.009,Yes,No,,
EnthermalPlus,SB60 Solexia 6mm / Argon 10.1mm / SB60 5mm / Vacuum 0.25mm / Clear 5mm,25.45,SolexiaÂ®  6mm,5254,SolarbanÂ® 60 S2,Clear  5mm,5283,SolarbanÂ® 60 S4,Clear Float Glass,414,,Ar90,0.2937,0.0517,19.34,0.2177,0.4901,0.1046,75.41,-10.75,5.73,38.66,-5.12,-1.43,0.0351,Yes,No,,
EnthermalPlus,SB60 Solexia 6mm / Argon 10.1mm / SB70 5mm / Vacuum 0.25mm / Clear 5mm,25.45,SolexiaÂ®  6mm,5254,SolarbanÂ® 60 S2,SolarbanÂ® 70 glass  5mm,5434,SolarbanÂ® 70 S4,Clear Float Glass,414,,Ar90,0.243,0.0428,23.37,0.1772,0.4492,0.1174,72.76,-12.05,7.26,40.83,-7.39,-1.79,0.0126,Yes,No,,
EnthermalPlus,SB60 Solexia 6mm / Argon 9.49mm / LUMI 5mm / Vacuum 0.25mm / Clear 5mm,25.44,SolexiaÂ®  6mm,5254,SolarbanÂ® 60 S2,SGG ECLAZ II 5mm,20755,ECLAZ II S4,SGG PLANICLEAR 5mm,21012,,Ar90,0.3279,0.0577,17.32,0.2576,0.5718,0.1069,80.26,-9.67,5.19,39.14,-5.05,-2.08,0.0715,Yes,No,,
EnthermalPlus,SB60 Solarbronze 6mm / Argon 10.09mm / C180 5mm / Vacuum 0.25mm / Clear 5mm,25.44,SolarbronzeÂ®  6mm,5274,SolarbanÂ® 60 S2,5mm Clear,2193,LoE 180 S4,Float Glass - 5mm,2003,,Ar90,0.3823,0.0673,14.85,0.2102,0.3726,0.0818,67.15,-0.28,8.5,34.25,0.42,0.09,0.0386,Yes,No,,
EnthermalPlus,SB60 Solarbronze 6mm / Argon 10.09mm / C270 5mm / Vacuum 0.25mm / Clear 5mm,25.44,SolarbronzeÂ®  6mm,5274,SolarbanÂ® 60 S2,5mm Clear,2028,LoEÂ² 270 S4,Float Glass - 5mm,2003,,Ar90,0.2948,0.0519,19.26,0.1659,0.327,0.0746,63.6,-1.26,8.48,32.72,-0.03,0.52,0.0212,Yes,No,,
EnthermalPlus,SB60 Solarbronze 6mm / Argon 10.09mm / C272 5mm / Vacuum 0.25mm / Clear 5mm,25.44,SolarbronzeÂ®  6mm,5274,SolarbanÂ® 60 S2,5 mm Clear,2013,LoEÂ² 272 S4,Float Glass - 5mm,2003,,Ar90,0.3145,0.0554,18.05,0.179,0.3382,0.0716,64.49,-0.45,8.36,32.05,0.5,0.28,0.0258,Yes,No,,
EnthermalPlus,SB60 Solarbronze 6mm / Argon 10.09mm / C366 5mm / Vacuum 0.25mm / Clear 5mm,25.44,SolarbronzeÂ®  6mm,5274,SolarbanÂ® 60 S2,5mm Clear,2156,LoEÂ³ 366 S4,Float Glass - 5mm,2003,,Ar90,0.2494,0.0439,22.77,0.1353,0.304,0.0724,61.7,-3.03,8.68,32.24,0.47,-0.01,0.0076,Yes,No,,
EnthermalPlus,SB60 Solarbronze 6mm / Argon 10.1mm / SB60 5mm / Vacuum 0.25mm / Clear 5mm,25.45,SolarbronzeÂ®  6mm,5274,SolarbanÂ® 60 S2,Clear  5mm,5283,SolarbanÂ® 60 S4,Clear Float Glass,414,,Ar90,0.2937,0.0517,19.34,0.1752,0.3368,0.0721,64.39,-1.34,8.58,32.16,0.34,0.28,0.0292,Yes,No,,
EnthermalPlus,SB60 Solarbronze 6mm / Argon 10.1mm / SB70 5mm / Vacuum 0.25mm / Clear 5mm,25.45,SolarbronzeÂ®  6mm,5274,SolarbanÂ® 60 S2,SolarbanÂ® 70 glass  5mm,5434,SolarbanÂ® 70 S4,Clear Float Glass,414,,Ar90,0.243,0.0428,23.37,0.1333,0.3082,0.0778,62.02,-2.88,9.83,33.41,-0.27,0.06,0.0106,Yes,No,,
EnthermalPlus,SB60 Solarbronze 6mm / Argon 9.49mm / LUMI 5mm / Vacuum 0.25mm / Clear 5mm,25.44,SolarbronzeÂ®  6mm,5274,SolarbanÂ® 60 S2,SGG ECLAZ II 5mm,20755,ECLAZ II S4,SGG PLANICLEAR 5mm,21012,,Ar90,0.3279,0.0577,17.32,0.2164,0.3935,0.0731,68.68,0.16,8.36,32.43,0.66,0.06,0.0592,Yes,No,,
EnthermalPlus,SB60 Solargray 6mm / Argon 10.09mm / C180 5mm / Vacuum 0.25mm / Clear 5mm,25.44,SolargrayÂ®  6mm,5289,SolarbanÂ® 60 S2,5mm Clear,2193,LoE 180 S4,Float Glass - 5mm,2003,,Ar90,0.3823,0.0673,14.85,0.1837,0.3114,0.0703,62.52,-2.49,1.91,31.89,-0.16,-3.24,0.0372,Yes,No,,
EnthermalPlus,SB60 Solargray 6mm / Argon 10.09mm / C270 5mm / Vacuum 0.25mm / Clear 5mm,25.44,SolargrayÂ®  6mm,5289,SolarbanÂ® 60 S2,5mm Clear,2028,LoEÂ² 270 S4,Float Glass - 5mm,2003,,Ar90,0.2948,0.0519,19.26,0.1451,0.2734,0.0653,59.18,-3.32,2.2,30.7,-0.47,-2.35,0.0205,Yes,No,,
EnthermalPlus,SB60 Solargray 6mm / Argon 10.09mm / C272 5mm / Vacuum 0.25mm / Clear 5mm,25.44,SolargrayÂ®  6mm,5289,SolarbanÂ® 60 S2,5 mm Clear,2013,LoEÂ² 272 S4,Float Glass - 5mm,2003,,Ar90,0.3145,0.0554,18.05,0.1565,0.2827,0.0631,60.01,-2.55,1.98,30.17,0.04,-2.41,0.025,Yes,No,,
EnthermalPlus,SB60 Solargray 6mm / Argon 10.09mm / C366 5mm / Vacuum 0.25mm / Clear 5mm,25.44,SolargrayÂ®  6mm,5289,SolarbanÂ® 60 S2,5mm Clear,2156,LoEÂ³ 366 S4,Float Glass - 5mm,2003,,Ar90,0.2494,0.0439,22.77,0.1181,0.2544,0.0637,57.4,-4.93,2.59,30.32,0.09,-2.74,0.0073,Yes,No,,
EnthermalPlus,SB60 Solargray 6mm / Argon 10.1mm / SB60 5mm / Vacuum 0.25mm / Clear 5mm,25.45,SolargrayÂ®  6mm,5289,SolarbanÂ® 60 S2,Clear  5mm,5283,SolarbanÂ® 60 S4,Clear Float Glass,414,,Ar90,0.2937,0.0517,19.34,0.1531,0.2816,0.0635,59.92,-3.4,2.23,30.26,-0.08,-2.44,0.0282,Yes,No,,
EnthermalPlus,SB60 Solargray 6mm / Argon 10.1mm / SB70 5mm / Vacuum 0.25mm / Clear 5mm,25.45,SolargrayÂ®  6mm,5289,SolarbanÂ® 60 S2,SolarbanÂ® 70 glass  5mm,5434,SolarbanÂ® 70 S4,Clear Float Glass,414,,Ar90,0.243,0.0428,23.37,0.1162,0.2578,0.0676,57.68,-4.85,3.67,31.26,-0.54,-2.99,0.0102,Yes,No,,
EnthermalPlus,SB60 Solargray 6mm / Argon 9.49mm / LUMI 5mm / Vacuum 0.25mm / Clear 5mm,25.44,SolargrayÂ®  6mm,5289,SolarbanÂ® 60 S2,SGG ECLAZ II 5mm,20755,ECLAZ II S4,SGG PLANICLEAR 5mm,21012,,Ar90,0.3279,0.0577,17.32,0.1886,0.3288,0.0642,63.96,-2.12,1.66,30.46,0.04,-2.71,0.057,Yes,No,,
EnthermalPlus,SB60 Optigray 6mm / Argon 10.09mm / C180 5mm / Vacuum 0.25mm / Clear 5mm,25.44,OptigrayÂ®  6mm,5265,SolarbanÂ® 60 S2,5mm Clear,2193,LoE 180 S4,Float Glass - 5mm,2003,,Ar90,0.3823,0.0673,14.85,0.2326,0.4411,0.0975,72.2,-4.65,4.09,37.41,-1.77,-3.09,0.0491,Yes,No,,
EnthermalPlus,SB60 Optigray 6mm / Argon 10.09mm / C270 5mm / Vacuum 0.25mm / Clear 5mm,25.44,OptigrayÂ®  6mm,5265,SolarbanÂ® 60 S2,5mm Clear,2028,LoEÂ² 270 S4,Float Glass - 5mm,2003,,Ar90,0.2948,0.0519,19.26,0.1874,0.3871,0.0874,68.44,-5.46,4.32,35.47,-2.13,-2.0,0.0268,Yes,No,,
EnthermalPlus,SB60 Optigray 6mm / Argon 10.09mm / C272 5mm / Vacuum 0.25mm / Clear 5mm,25.44,OptigrayÂ®  6mm,5265,SolarbanÂ® 60 S2,5 mm Clear,2013,LoEÂ² 272 S4,Float Glass - 5mm,2003,,Ar90,0.3145,0.0554,18.05,0.2009,0.4002,0.083,69.36,-4.63,4.12,34.57,-1.2,-2.14,0.0327,Yes,No,,
EnthermalPlus,SB60 Optigray 6mm / Argon 10.09mm / C366 5mm / Vacuum 0.25mm / Clear 5mm,25.44,OptigrayÂ®  6mm,5265,SolarbanÂ® 60 S2,5mm Clear,2156,LoEÂ³ 366 S4,Float Glass - 5mm,2003,,Ar90,0.2494,0.0439,22.77,0.1555,0.3603,0.0842,66.45,-7.18,4.66,34.82,-1.25,-2.57,0.0096,Yes,No,,
EnthermalPlus,SB60 Optigray 6mm / Argon 10.1mm / SB60 5mm / Vacuum 0.25mm / Clear 5mm,25.45,OptigrayÂ®  6mm,5265,SolarbanÂ® 60 S2,Clear  5mm,5283,SolarbanÂ® 60 S4,Clear Float Glass,414,,Ar90,0.2937,0.0517,19.34,0.1974,0.3988,0.0837,69.27,-5.59,4.39,34.72,-1.37,-2.21,0.037,Yes,No,,
EnthermalPlus,SB60 Optigray 6mm / Argon 10.1mm / SB70 5mm / Vacuum 0.25mm / Clear 5mm,25.45,OptigrayÂ®  6mm,5265,SolarbanÂ® 60 S2,SolarbanÂ® 70 glass  5mm,5434,SolarbanÂ® 70 S4,Clear Float Glass,414,,Ar90,0.243,0.0428,23.37,0.1538,0.3651,0.092,66.77,-7.07,5.89,36.36,-2.54,-2.76,0.0134,Yes,No,,
EnthermalPlus,SB60 Optigray 6mm / Argon 9.49mm / LUMI 5mm / Vacuum 0.25mm / Clear 5mm,25.44,OptigrayÂ®  6mm,5265,SolarbanÂ® 60 S2,SGG ECLAZ II 5mm,20755,ECLAZ II S4,SGG PLANICLEAR 5mm,21012,,Ar90,0.3279,0.0577,17.32,0.2403,0.4655,0.0852,73.81,-4.27,3.85,35.08,-1.19,-2.64,0.0754,Yes,No,,
EnthermalPlus,SB60 Solarblue 6mm / Argon 10.09mm / C180 5mm / Vacuum 0.25mm / Clear 5mm,25.44,SolarblueÂ®  6mm,5364,SolarbanÂ® 60 S2,5mm Clear,2193,LoE 180 S4,Float Glass - 5mm,2003,,Ar90,0.3823,0.0673,14.85,0.2154,0.3933,0.0872,69.22,-7.77,-4.62,35.68,-2.2,-8.88,0.0473,Yes,No,,
EnthermalPlus,SB60 Solarblue 6mm / Argon 10.09mm / C270 5mm / Vacuum 0.25mm / Clear 5mm,25.44,SolarblueÂ®  6mm,5364,SolarbanÂ® 60 S2,5mm Clear,2028,LoEÂ² 270 S4,Float Glass - 5mm,2003,,Ar90,0.2948,0.0519,19.26,0.1737,0.3454,0.079,65.6,-8.4,-3.99,33.96,-2.48,-6.97,0.0259,Yes,No,,
EnthermalPlus,SB60 Solarblue 6mm / Argon 10.09mm / C272 5mm / Vacuum 0.25mm / Clear 5mm,25.44,SolarblueÂ®  6mm,5364,SolarbanÂ® 60 S2,5 mm Clear,2013,LoEÂ² 272 S4,Float Glass - 5mm,2003,,Ar90,0.3145,0.0554,18.05,0.1862,0.3569,0.0753,66.48,-7.59,-4.31,33.14,-1.5,-6.85,0.0317,Yes,No,,
EnthermalPlus,SB60 Solarblue 6mm / Argon 10.09mm / C366 5mm / Vacuum 0.25mm / Clear 5mm,25.44,SolarblueÂ®  6mm,5364,SolarbanÂ® 60 S2,5mm Clear,2156,LoEÂ³ 366 S4,Float Glass - 5mm,2003,,Ar90,0.2494,0.0439,22.77,0.1443,0.3218,0.0764,63.7,-9.96,-3.4,33.37,-1.43,-7.36,0.0093,Yes,No,,
EnthermalPlus,SB60 Solarblue 6mm / Argon 10.1mm / SB60 5mm / Vacuum 0.25mm / Clear 5mm,25.45,SolarblueÂ®  6mm,5364,SolarbanÂ® 60 S2,Clear  5mm,5283,SolarbanÂ® 60 S4,Clear Float Glass,414,,Ar90,0.2937,0.0517,19.34,0.1828,0.3558,0.0759,66.41,-8.54,-3.99,33.28,-1.62,-6.98,0.0358,Yes,No,,
EnthermalPlus,SB60 Solarblue 6mm / Argon 10.1mm / SB70 5mm / Vacuum 0.25mm / Clear 5mm,25.45,SolarblueÂ®  6mm,5364,SolarbanÂ® 60 S2,SolarbanÂ® 70 glass  5mm,5434,SolarbanÂ® 70 S4,Clear Float Glass,414,,Ar90,0.243,0.0428,23.37,0.1426,0.3259,0.083,63.99,-9.93,-2.21,34.79,-2.65,-8.04,0.0129,Yes,No,,
EnthermalPlus,SB60 Solarblue 6mm / Argon 9.49mm / LUMI 5mm / Vacuum 0.25mm / Clear 5mm,25.44,SolarblueÂ®  6mm,5364,SolarbanÂ® 60 S2,SGG ECLAZ II 5mm,20755,ECLAZ II S4,SGG PLANICLEAR 5mm,21012,,Ar90,0.3279,0.0577,17.32,0.2222,0.4151,0.0772,70.77,-7.47,-5.03,33.61,-1.7,-7.55,0.0724,Yes,No,,
EnthermalPlus,SB60 Optiblue 6mm / Argon 10.09mm / C180 5mm / Vacuum 0.25mm / Clear 5mm,25.44,OptiblueÂ® (SolarbanÂ® z50)  6mm,5424,SolarbanÂ® 60 S2,5mm Clear,2193,LoE 180 S4,Float Glass - 5mm,2003,,Ar90,0.3823,0.0673,14.85,0.2569,0.449,0.0997,72.9,-4.56,-1.38,37.95,-0.96,-7.62,0.0628,Yes,No,,
EnthermalPlus,SB60 Optiblue 6mm / Argon 10.09mm / C270 5mm / Vacuum 0.25mm / Clear 5mm,25.44,OptiblueÂ® (SolarbanÂ® z50)  6mm,5424,SolarbanÂ® 60 S2,5mm Clear,2028,LoEÂ² 270 S4,Float Glass - 5mm,2003,,Ar90,0.2948,0.0519,19.26,0.2025,0.394,0.0892,69.11,-5.41,-0.89,35.94,-1.44,-5.85,0.0339,Yes,No,,
EnthermalPlus,SB60 Optiblue 6mm / Argon 10.09mm / C272 5mm / Vacuum 0.25mm / Clear 5mm,25.44,OptiblueÂ® (SolarbanÂ® z50)  6mm,5424,SolarbanÂ® 60 S2,5 mm Clear,2013,LoEÂ² 272 S4,Float Glass - 5mm,2003,,Ar90,0.3145,0.0554,18.05,0.2185,0.4073,0.0846,70.03,-4.53,-1.17,35.0,-0.46,-5.84,0.0412,Yes,No,,
EnthermalPlus,SB60 Optiblue 6mm / Argon 10.09mm / C366 5mm / Vacuum 0.25mm / Clear 5mm,25.44,OptiblueÂ® (SolarbanÂ® z50)  6mm,5424,SolarbanÂ® 60 S2,5mm Clear,2156,LoEÂ³ 366 S4,Float Glass - 5mm,2003,,Ar90,0.2494,0.0439,22.77,0.1649,0.3668,0.0859,67.1,-7.18,-0.38,35.26,-0.38,-6.39,0.0122,Yes,No,,
EnthermalPlus,SB60 Optiblue 6mm / Argon 10.1mm / SB60 5mm / Vacuum 0.25mm / Clear 5mm,25.45,OptiblueÂ® (SolarbanÂ® z50)  6mm,5424,SolarbanÂ® 60 S2,Clear  5mm,5283,SolarbanÂ® 60 S4,Clear Float Glass,414,,Ar90,0.2937,0.0517,19.34,0.214,0.4059,0.0853,69.94,-5.52,-0.87,35.15,-0.63,-5.95,0.0471,Yes,No,,
EnthermalPlus,SB60 Optiblue 6mm / Argon 10.1mm / SB70 5mm / Vacuum 0.25mm / Clear 5mm,25.45,OptiblueÂ® (SolarbanÂ® z50)  6mm,5424,SolarbanÂ® 60 S2,SolarbanÂ® 70 glass  5mm,5434,SolarbanÂ® 70 S4,Clear Float Glass,414,,Ar90,0.243,0.0428,23.37,0.1625,0.3716,0.0942,67.42,-7.11,0.85,36.89,-1.59,-6.94,0.0169,Yes,No,,
EnthermalPlus,SB60 Optiblue 6mm / Argon 9.49mm / LUMI 5mm / Vacuum 0.25mm / Clear 5mm,25.44,OptiblueÂ® (SolarbanÂ® z50)  6mm,5424,SolarbanÂ® 60 S2,SGG ECLAZ II 5mm,20755,ECLAZ II S4,SGG PLANICLEAR 5mm,21012,,Ar90,0.3279,0.0577,17.32,0.2661,0.4739,0.0869,74.52,-4.17,-1.72,35.54,-0.55,-6.49,0.0973,Yes,No,,
EnthermalPlus,SB70 6mm / Argon 10.09mm / C180 5mm / Vacuum 0.25mm / Clear 5mm,25.44,SolarbanÂ® 70 glass  6mm,5439,SolarbanÂ® 70 S2,5mm Clear,2193,LoE 180 S4,Float Glass - 5mm,2003,,Ar90,0.3794,0.0668,14.97,0.2252,0.5699,0.1698,80.08,-7.03,6.22,48.34,-4.76,-4.83,0.0298,Yes,No,,
EnthermalPlus,SB70 6mm / Argon 10.09mm / C270 5mm / Vacuum 0.25mm / Clear 5mm,25.44,SolarbanÂ® 70 glass  6mm,5439,SolarbanÂ® 70 S2,5mm Clear,2028,LoEÂ² 270 S4,Float Glass - 5mm,2003,,Ar90,0.293,0.0516,19.38,0.1967,0.4999,0.1528,75.95,-7.75,6.51,46.09,-5.2,-4.1,0.0156,Yes,No,,
EnthermalPlus,SB70 6mm / Argon 10.09mm / C272 5mm / Vacuum 0.25mm / Clear 5mm,25.44,SolarbanÂ® 70 glass  6mm,5439,SolarbanÂ® 70 S2,5 mm Clear,2013,LoEÂ² 272 S4,Float Glass - 5mm,2003,,Ar90,0.3125,0.055,18.17,0.2058,0.5163,0.1455,76.93,-6.89,6.37,45.06,-4.05,-4.34,0.0195,Yes,No,,
EnthermalPlus,SB70 6mm / Argon 10.09mm / C366 5mm / Vacuum 0.25mm / Clear 5mm,25.44,SolarbanÂ® 70 glass  6mm,5439,SolarbanÂ® 70 S2,5mm Clear,2156,LoEÂ³ 366 S4,Float Glass - 5mm,2003,,Ar90,0.2481,0.0437,22.88,0.1754,0.4653,0.1473,73.79,-9.36,6.72,45.32,-4.37,-4.61,0.006,Yes,No,,
EnthermalPlus,SB70 6mm / Argon 10.1mm / SB60 5mm / Vacuum 0.25mm / Clear 5mm,25.45,SolarbanÂ® 70 glass  6mm,5439,SolarbanÂ® 70 S2,Clear  5mm,5283,SolarbanÂ® 60 S4,Clear Float Glass,414,,Ar90,0.2919,0.0514,19.45,0.2048,0.5146,0.1467,76.84,-7.93,6.63,45.23,-4.17,-4.43,0.0216,Yes,No,,
EnthermalPlus,SB70 6mm / Argon 10.1mm / SB70 5mm / Vacuum 0.25mm / Clear 5mm,25.45,SolarbanÂ® 70 glass  6mm,5439,SolarbanÂ® 70 S2,SolarbanÂ® 70 glass  5mm,5434,SolarbanÂ® 70 S4,Clear Float Glass,414,,Ar90,0.2418,0.0426,23.48,0.1763,0.4722,0.1603,74.18,-9.23,8.04,47.08,-6.13,-4.53,0.0083,Yes,No,,
EnthermalPlus,SB70 6mm / Argon 9.49mm / LUMI 5mm / Vacuum 0.25mm / Clear 5mm,25.44,SolarbanÂ® 70 glass  6mm,5439,SolarbanÂ® 70 S2,SGG ECLAZ II 5mm,20755,ECLAZ II S4,SGG PLANICLEAR 5mm,21012,,Ar90,0.3259,0.0574,17.42,0.2339,0.6006,0.1493,81.77,-6.7,6.15,45.65,-3.95,-4.89,0.0462,Yes,No,,
EnthermalPlus,SB70 Solexia 6mm / Argon 10.09mm / C180 5mm / Vacuum 0.25mm / Clear 5mm,25.44,SolexiaÂ®  6mm,5393,SolarbanÂ® 70 S2,5mm Clear,2193,LoE 180 S4,Float Glass - 5mm,2003,,Ar90,0.3794,0.0668,14.97,0.194,0.497,0.1403,75.82,-11.4,6.76,44.39,-8.81,-2.84,0.0172,Yes,No,,
EnthermalPlus,SB70 Solexia 6mm / Argon 10.09mm / C270 5mm / Vacuum 0.25mm / Clear 5mm,25.44,SolexiaÂ®  6mm,5393,SolarbanÂ® 70 S2,5mm Clear,2028,LoEÂ² 270 S4,Float Glass - 5mm,2003,,Ar90,0.293,0.0516,19.38,0.1696,0.4362,0.1273,71.9,-11.82,7.0,42.44,-8.96,-2.25,0.0092,Yes,No,,
EnthermalPlus,SB70 Solexia 6mm / Argon 10.09mm / C272 5mm / Vacuum 0.25mm / Clear 5mm,25.44,SolexiaÂ®  6mm,5393,SolarbanÂ® 70 S2,5 mm Clear,2013,LoEÂ² 272 S4,Float Glass - 5mm,2003,,Ar90,0.3125,0.055,18.17,0.1772,0.4504,0.1216,72.83,-11.07,6.89,41.54,-7.82,-2.46,0.0116,Yes,No,,
EnthermalPlus,SB70 Solexia 6mm / Argon 10.09mm / C366 5mm / Vacuum 0.25mm / Clear 5mm,25.44,SolexiaÂ®  6mm,5393,SolarbanÂ® 70 S2,5mm Clear,2156,LoEÂ³ 366 S4,Float Glass - 5mm,2003,,Ar90,0.2481,0.0437,22.88,0.1522,0.4065,0.1231,69.86,-13.15,7.19,41.77,-8.14,-2.63,0.0035,Yes,No,,
EnthermalPlus,SB70 Solexia 6mm / Argon 10.1mm / SB60 5mm / Vacuum 0.25mm / Clear 5mm,25.45,SolexiaÂ®  6mm,5393,SolarbanÂ® 70 S2,Clear  5mm,5283,SolarbanÂ® 60 S4,Clear Float Glass,414,,Ar90,0.2919,0.0514,19.45,0.1761,0.4491,0.1226,72.75,-12.05,7.14,41.69,-7.89,-2.53,0.0126,Yes,No,,
EnthermalPlus,SB70 Solexia 6mm / Argon 10.1mm / SB70 5mm / Vacuum 0.25mm / Clear 5mm,25.45,SolexiaÂ®  6mm,5393,SolarbanÂ® 70 S2,SolarbanÂ® 70 glass  5mm,5434,SolarbanÂ® 70 S4,Clear Float Glass,414,,Ar90,0.2418,0.0426,23.48,0.153,0.4123,0.1332,70.23,-13.03,8.46,43.33,-9.93,-2.49,0.0049,Yes,No,,
EnthermalPlus,SB70 Solexia 6mm / Argon 9.49mm / LUMI 5mm / Vacuum 0.25mm / Clear 5mm,25.44,SolexiaÂ®  6mm,5393,SolarbanÂ® 70 S2,SGG ECLAZ II 5mm,20755,ECLAZ II S4,SGG PLANICLEAR 5mm,21012,,Ar90,0.3259,0.0574,17.42,0.1997,0.5237,0.1244,77.45,-11.2,6.7,42.04,-7.82,-3.01,0.0261,Yes,No,,
EnthermalPlus,SB70 Solarbronze 6mm / Argon 10.09mm / C180 5mm / Vacuum 0.25mm / Clear 5mm,25.44,SolarbronzeÂ®  6mm,5377,SolarbanÂ® 70 S2,5mm Clear,2193,LoE 180 S4,Float Glass - 5mm,2003,,Ar90,0.3794,0.0668,14.97,0.1458,0.3411,0.0884,64.71,-1.98,9.56,35.56,-0.18,-0.33,0.0143,Yes,No,,
EnthermalPlus,SB70 Solarbronze 6mm / Argon 10.09mm / C270 5mm / Vacuum 0.25mm / Clear 5mm,25.44,SolarbronzeÂ®  6mm,5377,SolarbanÂ® 70 S2,5mm Clear,2028,LoEÂ² 270 S4,Float Glass - 5mm,2003,,Ar90,0.293,0.0516,19.38,0.1256,0.2992,0.0823,61.26,-2.77,9.6,34.34,-0.51,-0.21,0.0077,Yes,No,,
EnthermalPlus,SB70 Solarbronze 6mm / Argon 10.09mm / C272 5mm / Vacuum 0.25mm / Clear 5mm,25.44,SolarbronzeÂ®  6mm,5377,SolarbanÂ® 70 S2,5 mm Clear,2013,LoEÂ² 272 S4,Float Glass - 5mm,2003,,Ar90,0.3125,0.055,18.17,0.1319,0.3093,0.0798,62.1,-2.04,9.52,33.82,-0.02,-0.42,0.0098,Yes,No,,
EnthermalPlus,SB70 Solarbronze 6mm / Argon 10.09mm / C366 5mm / Vacuum 0.25mm / Clear 5mm,25.44,SolarbronzeÂ®  6mm,5377,SolarbanÂ® 70 S2,5mm Clear,2156,LoEÂ³ 366 S4,Float Glass - 5mm,2003,,Ar90,0.2481,0.0437,22.88,0.1107,0.2784,0.0804,59.43,-4.24,9.68,33.96,-0.19,-0.56,0.0029,Yes,No,,
EnthermalPlus,SB70 Solarbronze 6mm / Argon 10.1mm / SB60 5mm / Vacuum 0.25mm / Clear 5mm,25.45,SolarbronzeÂ®  6mm,5377,SolarbanÂ® 70 S2,Clear  5mm,5283,SolarbanÂ® 60 S4,Clear Float Glass,414,,Ar90,0.2919,0.0514,19.45,0.1305,0.3081,0.0802,62.01,-2.89,9.73,33.92,-0.11,-0.42,0.0106,Yes,No,,
EnthermalPlus,SB70 Solarbronze 6mm / Argon 10.1mm / SB70 5mm / Vacuum 0.25mm / Clear 5mm,25.45,SolarbronzeÂ®  6mm,5377,SolarbanÂ® 70 S2,SolarbanÂ® 70 glass  5mm,5434,SolarbanÂ® 70 S4,Clear Float Glass,414,,Ar90,0.2418,0.0426,23.48,0.1109,0.2825,0.0849,59.76,-4.08,10.78,34.86,-0.96,-0.41,0.0041,Yes,No,,
EnthermalPlus,SB70 Solarbronze 6mm / Argon 9.49mm / LUMI 5mm / Vacuum 0.25mm / Clear 5mm,25.44,SolarbronzeÂ®  6mm,5377,SolarbanÂ® 70 S2,SGG ECLAZ II 5mm,20755,ECLAZ II S4,SGG PLANICLEAR 5mm,21012,,Ar90,0.3259,0.0574,17.42,0.1493,0.3597,0.081,66.16,-1.63,9.58,34.12,0.13,-0.59,0.0217,Yes,No,,
EnthermalPlus,SB70 Solargray 6mm / Argon 10.09mm / C180 5mm / Vacuum 0.25mm / Clear 5mm,25.44,SolargrayÂ®  6mm,5373,SolarbanÂ® 70 S2,5mm Clear,2193,LoE 180 S4,Float Glass - 5mm,2003,,Ar90,0.3794,0.0668,14.97,0.1286,0.2851,0.0752,60.22,-4.07,3.17,32.98,-0.55,-3.96,0.0138,Yes,No,,
EnthermalPlus,SB70 Solargray 6mm / Argon 10.09mm / C270 5mm / Vacuum 0.25mm / Clear 5mm,25.44,SolargrayÂ®  6mm,5373,SolarbanÂ® 70 S2,5mm Clear,2028,LoEÂ² 270 S4,Float Glass - 5mm,2003,,Ar90,0.293,0.0516,19.38,0.1104,0.2502,0.0709,56.96,-4.72,3.5,32.03,-0.74,-3.48,0.0074,Yes,No,,
EnthermalPlus,SB70 Solargray 6mm / Argon 10.09mm / C272 5mm / Vacuum 0.25mm / Clear 5mm,25.44,SolargrayÂ®  6mm,5373,SolarbanÂ® 70 S2,5 mm Clear,2013,LoEÂ² 272 S4,Float Glass - 5mm,2003,,Ar90,0.3125,0.055,18.17,0.116,0.2585,0.0691,57.75,-4.03,3.33,31.61,-0.3,-3.55,0.0094,Yes,No,,
EnthermalPlus,SB70 Solargray 6mm / Argon 10.09mm / C366 5mm / Vacuum 0.25mm / Clear 5mm,25.44,SolargrayÂ®  6mm,5373,SolarbanÂ® 70 S2,5mm Clear,2156,LoEÂ³ 366 S4,Float Glass - 5mm,2003,,Ar90,0.2481,0.0437,22.88,0.097,0.233,0.0696,55.25,-6.05,3.77,31.72,-0.38,-3.72,0.0028,Yes,No,,
EnthermalPlus,SB70 Solargray 6mm / Argon 10.1mm / SB60 5mm / Vacuum 0.25mm / Clear 5mm,25.45,SolargrayÂ®  6mm,5373,SolarbanÂ® 70 S2,Clear  5mm,5283,SolarbanÂ® 60 S4,Clear Float Glass,414,,Ar90,0.2919,0.0514,19.45,0.1146,0.2576,0.0694,57.67,-4.84,3.57,31.68,-0.36,-3.57,0.0102,Yes,No,,
EnthermalPlus,SB70 Solargray 6mm / Argon 10.1mm / SB70 5mm / Vacuum 0.25mm / Clear 5mm,25.45,SolargrayÂ®  6mm,5373,SolarbanÂ® 70 S2,SolarbanÂ® 70 glass  5mm,5434,SolarbanÂ® 70 S4,Clear Float Glass,414,,Ar90,0.2418,0.0426,23.48,0.0971,0.2363,0.0728,55.55,-5.94,4.8,32.45,-1.03,-3.8,0.004,Yes,No,,
EnthermalPlus,SB70 Solargray 6mm / Argon 9.49mm / LUMI 5mm / Vacuum 0.25mm / Clear 5mm,25.44,SolargrayÂ®  6mm,5373,SolarbanÂ® 70 S2,SGG ECLAZ II 5mm,20755,ECLAZ II S4,SGG PLANICLEAR 5mm,21012,,Ar90,0.3259,0.0574,17.42,0.1311,0.3006,0.07,61.58,-3.79,3.07,31.84,-0.26,-3.79,0.0209,Yes,No,,
EnthermalPlus,SB70 Optigray 6mm / Argon 10.09mm / C180 5mm / Vacuum 0.25mm / Clear 5mm,25.44,OptigrayÂ®  6mm,5390,SolarbanÂ® 70 S2,5mm Clear,2193,LoE 180 S4,Float Glass - 5mm,2003,,Ar90,0.3794,0.0668,14.97,0.168,0.404,0.107,69.63,-6.27,5.4,39.12,-2.99,-3.83,0.0182,Yes,No,,
EnthermalPlus,SB70 Optigray 6mm / Argon 10.09mm / C270 5mm / Vacuum 0.25mm / Clear 5mm,25.44,OptigrayÂ®  6mm,5390,SolarbanÂ® 70 S2,5mm Clear,2028,LoEÂ² 270 S4,Float Glass - 5mm,2003,,Ar90,0.293,0.0516,19.38,0.1456,0.3545,0.0985,65.97,-6.91,5.67,37.6,-3.24,-3.29,0.0097,Yes,No,,
EnthermalPlus,SB70 Optigray 6mm / Argon 10.09mm / C272 5mm / Vacuum 0.25mm / Clear 5mm,25.44,OptigrayÂ®  6mm,5390,SolarbanÂ® 70 S2,5 mm Clear,2013,LoEÂ² 272 S4,Float Glass - 5mm,2003,,Ar90,0.3125,0.055,18.17,0.1526,0.3662,0.0948,66.85,-6.16,5.53,36.91,-2.46,-3.45,0.0123,Yes,No,,
EnthermalPlus,SB70 Optigray 6mm / Argon 10.09mm / C366 5mm / Vacuum 0.25mm / Clear 5mm,25.44,OptigrayÂ®  6mm,5390,SolarbanÂ® 70 S2,5mm Clear,2156,LoEÂ³ 366 S4,Float Glass - 5mm,2003,,Ar90,0.2481,0.0437,22.88,0.1293,0.3301,0.0958,64.05,-8.33,5.89,37.09,-2.66,-3.65,0.0037,Yes,No,,
EnthermalPlus,SB70 Optigray 6mm / Argon 10.1mm / SB60 5mm / Vacuum 0.25mm / Clear 5mm,25.45,OptigrayÂ®  6mm,5390,SolarbanÂ® 70 S2,Clear  5mm,5283,SolarbanÂ® 60 S4,Clear Float Glass,414,,Ar90,0.2919,0.0514,19.45,0.1513,0.365,0.0955,66.76,-7.07,5.78,37.03,-2.55,-3.5,0.0134,Yes,No,,
EnthermalPlus,SB70 Optigray 6mm / Argon 10.1mm / SB70 5mm / Vacuum 0.25mm / Clear 5mm,25.45,OptigrayÂ®  6mm,5390,SolarbanÂ® 70 S2,SolarbanÂ® 70 glass  5mm,5434,SolarbanÂ® 70 S4,Clear Float Glass,414,,Ar90,0.2418,0.0426,23.48,0.1298,0.3349,0.1023,64.39,-8.2,7.06,38.28,-3.84,-3.64,0.0052,Yes,No,,
EnthermalPlus,SB70 Optigray 6mm / Argon 9.49mm / LUMI 5mm / Vacuum 0.25mm / Clear 5mm,25.44,OptigrayÂ®  6mm,5390,SolarbanÂ® 70 S2,SGG ECLAZ II 5mm,20755,ECLAZ II S4,SGG PLANICLEAR 5mm,21012,,Ar90,0.3259,0.0574,17.42,0.1726,0.4259,0.0967,71.15,-5.99,5.33,37.3,-2.42,-3.82,0.0276,Yes,No,,
EnthermalPlus,SB70 Solarblue 6mm / Argon 10.09mm / C180 5mm / Vacuum 0.25mm / Clear 5mm,25.44,SolarblueÂ®  6mm,5396,SolarbanÂ® 70 S2,5mm Clear,2193,LoE 180 S4,Float Glass - 5mm,2003,,Ar90,0.3794,0.0668,14.97,0.1565,0.3603,0.0953,66.74,-9.28,-3.03,37.28,-3.22,-10.07,0.0176,Yes,No,,
EnthermalPlus,SB70 Solarblue 6mm / Argon 10.09mm / C270 5mm / Vacuum 0.25mm / Clear 5mm,25.44,SolarblueÂ®  6mm,5396,SolarbanÂ® 70 S2,5mm Clear,2028,LoEÂ² 270 S4,Float Glass - 5mm,2003,,Ar90,0.293,0.0516,19.38,0.1356,0.3163,0.0884,63.21,-9.74,-2.36,35.93,-3.36,-8.94,0.0094,Yes,No,,
EnthermalPlus,SB70 Solarblue 6mm / Argon 10.09mm / C272 5mm / Vacuum 0.25mm / Clear 5mm,25.44,SolarblueÂ®  6mm,5396,SolarbanÂ® 70 S2,5 mm Clear,2013,LoEÂ² 272 S4,Float Glass - 5mm,2003,,Ar90,0.3125,0.055,18.17,0.1421,0.3266,0.0853,64.05,-9.02,-2.62,35.3,-2.56,-8.91,0.012,Yes,No,,
EnthermalPlus,SB70 Solarblue 6mm / Argon 10.09mm / C366 5mm / Vacuum 0.25mm / Clear 5mm,25.44,SolarblueÂ®  6mm,5396,SolarbanÂ® 70 S2,5mm Clear,2156,LoEÂ³ 366 S4,Float Glass - 5mm,2003,,Ar90,0.2481,0.0437,22.88,0.1204,0.2949,0.0862,61.38,-11.01,-1.91,35.47,-2.65,-9.16,0.0036,Yes,No,,
EnthermalPlus,SB70 Solarblue 6mm / Argon 10.1mm / SB60 5mm / Vacuum 0.25mm / Clear 5mm,25.45,SolarblueÂ®  6mm,5396,SolarbanÂ® 70 S2,Clear  5mm,5283,SolarbanÂ® 60 S4,Clear Float Glass,414,,Ar90,0.2919,0.0514,19.45,0.1408,0.3257,0.0859,63.98,-9.92,-2.32,35.41,-2.61,-9.01,0.0129,Yes,No,,
EnthermalPlus,SB70 Solarblue 6mm / Argon 10.1mm / SB70 5mm / Vacuum 0.25mm / Clear 5mm,25.45,SolarblueÂ®  6mm,5396,SolarbanÂ® 70 S2,SolarbanÂ® 70 glass  5mm,5434,SolarbanÂ® 70 S4,Clear Float Glass,414,,Ar90,0.2418,0.0426,23.48,0.1207,0.2989,0.0916,61.69,-10.97,-0.77,36.56,-3.77,-9.48,0.005,Yes,No,,
EnthermalPlus,SB70 Solarblue 6mm / Argon 9.49mm / LUMI 5mm / Vacuum 0.25mm / Clear 5mm,25.44,SolarblueÂ®  6mm,5396,SolarbanÂ® 70 S2,SGG ECLAZ II 5mm,20755,ECLAZ II S4,SGG PLANICLEAR 5mm,21012,,Ar90,0.3259,0.0574,17.42,0.1605,0.3798,0.0869,68.21,-9.08,-3.25,35.66,-2.67,-9.43,0.0266,Yes,No,,
EnthermalPlus,SB70 Optiblue 6mm / Argon 10.09mm / C180 5mm / Vacuum 0.25mm / Clear 5mm,25.44,OptiblueÂ® (SolarbanÂ® z75)  6mm,5428,SolarbanÂ® 70 S2,5mm Clear,2193,LoE 180 S4,Float Glass - 5mm,2003,,Ar90,0.3794,0.0668,14.97,0.1748,0.4111,0.11,70.3,-6.29,0.14,39.78,-1.84,-8.78,0.0232,Yes,No,,
EnthermalPlus,SB70 Optiblue 6mm / Argon 10.09mm / C270 5mm / Vacuum 0.25mm / Clear 5mm,25.44,OptiblueÂ® (SolarbanÂ® z75)  6mm,5428,SolarbanÂ® 70 S2,5mm Clear,2028,LoEÂ² 270 S4,Float Glass - 5mm,2003,,Ar90,0.293,0.0516,19.38,0.1515,0.3608,0.1011,66.61,-6.96,0.67,38.2,-2.14,-7.79,0.0123,Yes,No,,
EnthermalPlus,SB70 Optiblue 6mm / Argon 10.09mm / C272 5mm / Vacuum 0.25mm / Clear 5mm,25.44,OptiblueÂ® (SolarbanÂ® z75)  6mm,5428,SolarbanÂ® 70 S2,5 mm Clear,2013,LoEÂ² 272 S4,Float Glass - 5mm,2003,,Ar90,0.3125,0.055,18.17,0.1588,0.3726,0.0972,67.49,-6.17,0.45,37.49,-1.32,-7.85,0.0155,Yes,No,,
EnthermalPlus,SB70 Optiblue 6mm / Argon 10.09mm / C366 5mm / Vacuum 0.25mm / Clear 5mm,25.44,OptiblueÂ® (SolarbanÂ® z75)  6mm,5428,SolarbanÂ® 70 S2,5mm Clear,2156,LoEÂ³ 366 S4,Float Glass - 5mm,2003,,Ar90,0.2481,0.0437,22.88,0.1341,0.336,0.0983,64.67,-8.41,1.04,37.67,-1.45,-8.12,0.0047,Yes,No,,
EnthermalPlus,SB70 Optiblue 6mm / Argon 10.1mm / SB60 5mm / Vacuum 0.25mm / Clear 5mm,25.45,OptiblueÂ® (SolarbanÂ® z75)  6mm,5428,SolarbanÂ® 70 S2,Clear  5mm,5283,SolarbanÂ® 60 S4,Clear Float Glass,414,,Ar90,0.2919,0.0514,19.45,0.1576,0.3714,0.0979,67.41,-7.11,0.73,37.61,-1.4,-7.93,0.017,Yes,No,,
EnthermalPlus,SB70 Optiblue 6mm / Argon 10.1mm / SB70 5mm / Vacuum 0.25mm / Clear 5mm,25.45,OptiblueÂ® (SolarbanÂ® z75)  6mm,5428,SolarbanÂ® 70 S2,SolarbanÂ® 70 glass  5mm,5434,SolarbanÂ® 70 S4,Clear Float Glass,414,,Ar90,0.2418,0.0426,23.48,0.1345,0.3407,0.1051,65.01,-8.32,2.22,38.92,-2.61,-8.34,0.0066,Yes,No,,
EnthermalPlus,SB70 Optiblue 6mm / Argon 9.49mm / LUMI 5mm / Vacuum 0.25mm / Clear 5mm,25.44,OptiblueÂ® (SolarbanÂ® z75)  6mm,5428,SolarbanÂ® 70 S2,SGG ECLAZ II 5mm,20755,ECLAZ II S4,SGG PLANICLEAR 5mm,21012,,Ar90,0.3259,0.0574,17.42,0.1804,0.4334,0.0992,71.83,-6.01,-0.02,37.9,-1.34,-8.32,0.0356,Yes,No,,
EnthermalPlus,LUMI 6mm / Argon 9.75mm / C180 5mm / Vacuum 0.25mm / Clear 5mm,25.4,SGG ECLAZ II 6mm,20756,ECLAZ II S2,5mm Clear,2193,LoE 180 S4,Float Glass - 5mm,2003,,Ar90,0.3863,0.068,14.7,0.5014,0.7137,0.1711,87.62,-4.19,4.11,48.62,-2.41,-5.57,0.1671,Yes,Yes,0.507776,0.405257
EnthermalPlus,LUMI 6mm / Argon 9.75mm / C270 5mm / Vacuum 0.25mm / Clear 5mm,25.4,SGG ECLAZ II 6mm,20756,ECLAZ II S2,5mm Clear,2028,LoEÂ² 270 S4,Float Glass - 5mm,2003,,Ar90,0.2972,0.0523,19.11,0.3382,0.6259,0.1448,83.17,-5.3,4.46,45.08,-3.25,-3.59,0.0833,Yes,Yes,0.346101,0.308426
EnthermalPlus,LUMI 6mm / Argon 9.75mm / C272 5mm / Vacuum 0.25mm / Clear 5mm,25.4,SGG ECLAZ II 6mm,20756,ECLAZ II S2,5 mm Clear,2013,LoEÂ² 272 S4,Float Glass - 5mm,2003,,Ar90,0.3172,0.0559,17.9,0.3749,0.647,0.1333,84.25,-4.27,4.25,43.38,-1.6,-3.88,0.099,Yes,Yes,0.382786,0.330311
EnthermalPlus,LUMI 6mm / Argon 9.75mm / C366 5mm / Vacuum 0.25mm / Clear 5mm,25.4,SGG ECLAZ II 6mm,20756,ECLAZ II S2,5mm Clear,2156,LoEÂ³ 366 S4,Float Glass - 5mm,2003,,Ar90,0.2512,0.0442,22.6,0.2617,0.5821,0.1364,80.81,-7.42,4.84,43.84,-1.63,-4.63,0.0308,Yes,Yes,0.269438,0.257978
EnthermalPlus,LUMI 6mm / Argon 9.76mm / SB60 5mm / Vacuum 0.25mm / Clear 5mm,25.41,SGG ECLAZ II 6mm,20756,ECLAZ II S2,Clear  5mm,5283,SolarbanÂ® 60 S4,Clear Float Glass,414,,Ar90,0.2961,0.0521,19.18,0.3632,0.6447,0.135,84.15,-5.42,4.55,43.64,-1.95,-4.03,0.12,Yes,No,,
