Repository: Ranojoyd80/enthermal-IGconfigurator_v2

File: Data_Pipeline/1_Source_CSVs/IG_Config_EnthermalPlus_Outboard_Dataset_07-07-26.csv (part 9 of 13)
Product Type,Comment,Total Thickness (mm),Outer Lite (Name_Thickness mm),Outer Lite NFRC ID,Outer Lite Low-E,Middle Lite (Name_Thickness mm),Middle Lite NFRC ID,Middle Lite Low-E,Inner Lite (Name_Thickness mm),Inner Lite NFRC ID,Inner Lite Low-E,Gas Fill,U-value NFRC (W/mÂ²K),U-value NFRC (BTU/hrftF),R-value NFRC,SHGC,Tvis (Visible Transmittance),Exterior Visible Reflectance,Transmitted Color L*,Transmitted Color a*,Transmitted Color b*,Exterior Reflected Color L*,Exterior Reflected Color a*,Exterior Reflected Color b*,T-UV,NFRC,CEN,g-factor,U-value CEN (W/m²K)
EnthermalPlus,C366 6mm / Vacuum 0.25mm / Clear 4mm / Air 11.55mm / LUMI 4mm,25.4,6mm Clear,2157,LoEÂ³ 366 S2,Float Glass - 4mm,2002,,SGG ECLAZ II 4mm,20754,ECLAZ II S5,Air,0.2568,0.0452,22.11,0.2434,0.5844,0.1269,80.94,-7.32,4.82,42.32,-1.64,-3.96,0.0318,Yes,Yes,0.251170,0.263164
EnthermalPlus,Q452 6mm / Vacuum 0.25mm / Clear 4mm / Air 11.65mm / C180 4mm,25.4,6mm Clear,2107,Quad LoE 452 S2,Float Glass - 4mm,2002,,4mm Clear,2192,LoE 180 S5,Air,0.2517,0.0443,22.56,0.1847,0.4511,0.1156,72.97,-9.26,5.2,40.68,-4.17,-3.01,0.0064,Yes,No,,
EnthermalPlus,Q452 6mm / Vacuum 0.25mm / Clear 4mm / Air 11.65mm / C270 4mm,25.4,6mm Clear,2107,Quad LoE 452 S2,Float Glass - 4mm,2002,,4mm Clear,2027,LoEÂ² 270 S5,Air,0.2497,0.044,22.74,0.1858,0.3965,0.1113,69.22,-9.91,5.4,39.95,-6.18,-0.76,0.0035,Yes,No,,
EnthermalPlus,Q452 6mm / Vacuum 0.25mm / Clear 4mm / Air 11.65mm / C272 4mm,25.4,6mm Clear,2107,Quad LoE 452 S2,Float Glass - 4mm,2002,,4 mm Clear,2012,LoEÂ² 272 S5,Air,0.2501,0.0441,22.7,0.1886,0.4089,0.106,70.07,-9.07,5.32,39.03,-4.06,-1.39,0.0044,Yes,No,,
EnthermalPlus,Q452 6mm / Vacuum 0.25mm / Clear 4mm / Air 11.65mm / C366 4mm,25.4,6mm Clear,2107,Quad LoE 452 S2,Float Glass - 4mm,2002,,4mm Clear,2155,LoEÂ³ 366 S5,Air,0.2487,0.0438,22.83,0.1835,0.3691,0.1073,67.21,-11.21,5.45,39.23,-3.44,-1.79,0.0013,Yes,No,,
EnthermalPlus,Q452 6mm / Vacuum 0.25mm / Clear 4mm / Air 11.64mm / SB60 4mm,25.39,6mm Clear,2107,Quad LoE 452 S2,Float Glass - 4mm,2002,,Clear  4mm,5282,SolarbanÂ® 60 S5,Air,0.2496,0.044,22.75,0.1888,0.4142,0.1068,70.45,-9.69,5.46,39.14,-4.13,-1.09,0.0048,Yes,No,,
EnthermalPlus,Q452 6mm / Vacuum 0.25mm / Clear 4mm / Air 11.64mm / SB70 4mm,25.39,6mm Clear,2107,Quad LoE 452 S2,Float Glass - 4mm,2002,,SolarbanÂ® 70 glass  4mm,5433,SolarbanÂ® 70 S5,Air,0.2485,0.0438,22.85,0.178,0.3799,0.1134,67.97,-10.85,6.7,40.3,-4.79,-2.64,0.0018,Yes,No,,
EnthermalPlus,Q452 6mm / Vacuum 0.25mm / Clear 4mm / Air 11.55mm / LUMI 4mm,25.4,6mm Clear,2107,Quad LoE 452 S2,Float Glass - 4mm,2002,,SGG ECLAZ II 4mm,20754,ECLAZ II S5,Air,0.2506,0.0441,22.66,0.1903,0.4725,0.1056,74.37,-9.33,4.97,39.0,-3.37,-2.68,0.009,Yes,Yes,0.199961,0.256195
EnthermalPlus,SB60 6mm / Vacuum 0.25mm / Clear 4mm / Air 11.6mm / C180 4mm,25.45,Clear  6mm,5284,SolarbanÂ® 60 S2,Clear Float Glass,413,,4mm Clear,2192,LoE 180 S5,Air,0.3037,0.0535,18.7,0.3465,0.6193,0.1473,82.8,-5.24,4.81,45.32,-2.52,-4.16,0.0858,Yes,No,,
EnthermalPlus,SB60 6mm / Vacuum 0.25mm / Clear 4mm / Air 11.6mm / C270 4mm,25.45,Clear  6mm,5284,SolarbanÂ® 60 S2,Clear Float Glass,413,,4mm Clear,2027,LoEÂ² 270 S5,Air,0.3008,0.053,18.87,0.3318,0.5443,0.1391,78.64,-6.26,5.06,44.1,-6.33,0.09,0.045,Yes,No,,
EnthermalPlus,SB60 6mm / Vacuum 0.25mm / Clear 4mm / Air 11.6mm / C272 4mm,25.45,Clear  6mm,5284,SolarbanÂ® 60 S2,Clear Float Glass,413,,4 mm Clear,2012,LoEÂ² 272 S5,Air,0.3015,0.0531,18.83,0.34,0.5619,0.1295,79.62,-5.25,4.88,42.66,-3.0,-1.04,0.0548,Yes,No,,
EnthermalPlus,SB60 6mm / Vacuum 0.25mm / Clear 4mm / Air 11.6mm / C366 4mm,25.45,Clear  6mm,5284,SolarbanÂ® 60 S2,Clear Float Glass,413,,4mm Clear,2155,LoEÂ³ 366 S5,Air,0.2994,0.0527,18.97,0.3139,0.5064,0.1321,76.39,-8.14,5.38,43.03,-1.68,-1.94,0.0162,Yes,No,,
EnthermalPlus,SB60 6mm / Vacuum 0.25mm / Clear 4mm / Air 11.59mm / SB60 4mm,25.44,Clear  6mm,5284,SolarbanÂ® 60 S2,Clear Float Glass,413,,Clear  4mm,5282,SolarbanÂ® 60 S5,Air,0.3008,0.053,18.88,0.3394,0.5689,0.1309,80.04,-5.95,5.07,42.84,-3.21,-0.47,0.063,Yes,No,,
EnthermalPlus,SB60 6mm / Vacuum 0.25mm / Clear 4mm / Air 11.59mm / SB70 4mm,25.44,Clear  6mm,5284,SolarbanÂ® 60 S2,Clear Float Glass,413,,SolarbanÂ® 70 glass  4mm,5433,SolarbanÂ® 70 S5,Air,0.2992,0.0527,18.98,0.3007,0.5209,0.1434,77.22,-7.64,6.66,44.73,-3.12,-4.02,0.023,Yes,No,,
EnthermalPlus,SB60 6mm / Vacuum 0.25mm / Clear 4mm / Air 11.5mm / LUMI 4mm,25.45,Clear  6mm,5284,SolarbanÂ® 60 S2,Clear Float Glass,413,,SGG ECLAZ II 4mm,20754,ECLAZ II S5,Air,0.3022,0.0532,18.79,0.3545,0.6495,0.1288,84.4,-5.24,4.5,42.61,-1.85,-3.32,0.1249,Yes,No,,
EnthermalPlus,SB70 6mm / Vacuum 0.25mm / Clear 4mm / Air 11.6mm / C180 4mm,25.45,SolarbanÂ® 70 glass  6mm,5439,SolarbanÂ® 70 S2,Clear Float Glass,413,,4mm Clear,2192,LoE 180 S5,Air,0.2515,0.0443,22.58,0.2352,0.5671,0.1668,79.91,-7.01,6.29,47.95,-4.48,-4.96,0.0317,Yes,No,,
EnthermalPlus,SB70 6mm / Vacuum 0.25mm / Clear 4mm / Air 11.6mm / C270 4mm,25.45,SolarbanÂ® 70 glass  6mm,5439,SolarbanÂ® 70 S2,Clear Float Glass,413,,4mm Clear,2027,LoEÂ² 270 S5,Air,0.2495,0.0439,22.76,0.2374,0.4986,0.1599,75.87,-7.87,6.64,47.01,-7.3,-2.24,0.0163,Yes,No,,
EnthermalPlus,SB70 6mm / Vacuum 0.25mm / Clear 4mm / Air 11.6mm / C272 4mm,25.45,SolarbanÂ® 70 glass  6mm,5439,SolarbanÂ® 70 S2,Clear Float Glass,413,,4 mm Clear,2012,LoEÂ² 272 S5,Air,0.25,0.044,22.72,0.2405,0.5143,0.1518,76.81,-6.93,6.49,45.91,-4.77,-3.15,0.0208,Yes,No,,
EnthermalPlus,SB70 6mm / Vacuum 0.25mm / Clear 4mm / Air 11.6mm / C366 4mm,25.45,SolarbanÂ® 70 glass  6mm,5439,SolarbanÂ® 70 S2,Clear Float Glass,413,,4mm Clear,2155,LoEÂ³ 366 S5,Air,0.2485,0.0438,22.85,0.2349,0.4641,0.1538,73.7,-9.4,6.8,46.18,-3.97,-3.68,0.0062,Yes,No,,
EnthermalPlus,SB70 6mm / Vacuum 0.25mm / Clear 4mm / Air 11.59mm / SB60 4mm,25.44,SolarbanÂ® 70 glass  6mm,5439,SolarbanÂ® 70 S2,Clear Float Glass,413,,Clear  4mm,5282,SolarbanÂ® 60 S5,Air,0.2495,0.0439,22.76,0.2407,0.5208,0.153,77.21,-7.61,6.68,46.06,-4.87,-2.74,0.0229,Yes,No,,
EnthermalPlus,SB70 6mm / Vacuum 0.25mm / Clear 4mm / Air 11.59mm / SB70 4mm,25.44,SolarbanÂ® 70 glass  6mm,5439,SolarbanÂ® 70 S2,Clear Float Glass,413,,SolarbanÂ® 70 glass  4mm,5433,SolarbanÂ® 70 S5,Air,0.2484,0.0437,22.86,0.2283,0.4777,0.1632,74.53,-8.88,7.97,47.46,-5.31,-4.86,0.0095,Yes,No,,
EnthermalPlus,SB70 6mm / Vacuum 0.25mm / Clear 4mm / Air 11.5mm / LUMI 4mm,25.45,SolarbanÂ® 70 glass  6mm,5439,SolarbanÂ® 70 S2,Clear Float Glass,413,,SGG ECLAZ II 4mm,20754,ECLAZ II S5,Air,0.2504,0.0441,22.68,0.2422,0.5943,0.1512,81.43,-7.07,6.13,45.88,-3.88,-4.69,0.0455,Yes,No,,
EnthermalPlus,SB67 6mm / Vacuum 0.25mm / Clear 4mm / Air 11.6mm / C180 4mm,25.45,Clear  6mm,5476,SolarbanÂ® R67 S2,Clear Float Glass,413,,4mm Clear,2192,LoE 180 S5,Air,0.3049,0.0537,18.63,0.2509,0.4746,0.2131,74.56,-7.71,2.37,53.46,-3.93,-7.63,0.054,Yes,No,,
EnthermalPlus,SB67 6mm / Vacuum 0.25mm / Clear 4mm / Air 11.6mm / C270 4mm,25.45,Clear  6mm,5476,SolarbanÂ® R67 S2,Clear Float Glass,413,,4mm Clear,2027,LoEÂ² 270 S5,Air,0.302,0.0532,18.8,0.2437,0.417,0.2085,70.73,-8.61,2.9,52.92,-5.55,-5.76,0.0274,Yes,No,,
EnthermalPlus,SB67 6mm / Vacuum 0.25mm / Clear 4mm / Air 11.6mm / C272 4mm,25.45,Clear  6mm,5476,SolarbanÂ® R67 S2,Clear Float Glass,413,,4 mm Clear,2012,LoEÂ² 272 S5,Air,0.3026,0.0533,18.76,0.249,0.4298,0.2026,71.59,-7.63,2.73,52.25,-3.97,-6.26,0.0337,Yes,No,,
EnthermalPlus,SB67 6mm / Vacuum 0.25mm / Clear 4mm / Air 11.6mm / C366 4mm,25.45,Clear  6mm,5476,SolarbanÂ® R67 S2,Clear Float Glass,413,,4mm Clear,2155,LoEÂ³ 366 S5,Air,0.3005,0.0529,18.9,0.233,0.3877,0.204,68.66,-10.11,3.11,52.4,-3.4,-6.62,0.0101,Yes,No,,
EnthermalPlus,SB67 6mm / Vacuum 0.25mm / Clear 4mm / Air 11.59mm / SB60 4mm,25.44,Clear  6mm,5476,SolarbanÂ® R67 S2,Clear Float Glass,413,,Clear  4mm,5282,SolarbanÂ® 60 S5,Air,0.3019,0.0532,18.81,0.2489,0.4354,0.2034,71.98,-8.3,2.9,52.32,-4.05,-6.03,0.039,Yes,No,,
EnthermalPlus,SB67 6mm / Vacuum 0.25mm / Clear 4mm / Air 11.59mm / SB70 4mm,25.44,Clear  6mm,5476,SolarbanÂ® R67 S2,Clear Float Glass,413,,SolarbanÂ® 70 glass  4mm,5433,SolarbanÂ® 70 S5,Air,0.3003,0.0529,18.91,0.2241,0.3992,0.2109,69.44,-9.7,4.16,53.19,-4.18,-7.44,0.0149,Yes,No,,
EnthermalPlus,SB67 6mm / Vacuum 0.25mm / Clear 4mm / Air 11.5mm / LUMI 4mm,25.45,Clear  6mm,5476,SolarbanÂ® R67 S2,Clear Float Glass,413,,SGG ECLAZ II 4mm,20754,ECLAZ II S5,Air,0.3033,0.0534,18.72,0.2568,0.497,0.2022,75.98,-7.75,2.2,52.23,-3.46,-7.24,0.079,Yes,No,,
EnthermalPlus,LUMI 6mm / Vacuum 0.25mm / Clear 4mm / Air 11.25mm / C180 4mm,25.4,SGG ECLAZ II 6mm,20756,ECLAZ II S2,SGG PLANICLEAR 4mm,21011,,4mm Clear,2192,LoE 180 S5,Air,0.3376,0.0595,16.82,0.5643,0.7225,0.1666,88.03,-3.47,4.15,48.04,-1.43,-5.9,0.1882,Yes,Yes,0.567087,0.353072
EnthermalPlus,LUMI 6mm / Vacuum 0.25mm / Clear 4mm / Air 11.25mm / C270 4mm,25.4,SGG ECLAZ II 6mm,20756,ECLAZ II S2,SGG PLANICLEAR 4mm,21011,,4mm Clear,2027,LoEÂ² 270 S5,Air,0.3342,0.0589,16.99,0.45,0.6348,0.1555,83.63,-4.73,4.51,46.5,-6.35,-0.42,0.0921,Yes,Yes,0.452371,0.349493
EnthermalPlus,LUMI 6mm / Vacuum 0.25mm / Clear 4mm / Air 11.25mm / C272 4mm,25.4,SGG ECLAZ II 6mm,20756,ECLAZ II S2,SGG PLANICLEAR 4mm,21011,,4 mm Clear,2012,LoEÂ² 272 S5,Air,0.335,0.059,16.95,0.4762,0.6554,0.1426,84.68,-3.62,4.32,44.71,-2.22,-1.82,0.1106,Yes,Yes,0.478563,0.350287
EnthermalPlus,LUMI 6mm / Vacuum 0.25mm / Clear 4mm / Air 11.25mm / C366 4mm,25.4,SGG ECLAZ II 6mm,20756,ECLAZ II S2,SGG PLANICLEAR 4mm,21011,,4mm Clear,2155,LoEÂ³ 366 S5,Air,0.3325,0.0586,17.08,0.3986,0.5903,0.1463,81.25,-6.85,4.87,45.2,-0.38,-3.0,0.034,Yes,Yes,0.400741,0.347694
EnthermalPlus,LUMI 6mm / Vacuum 0.25mm / Clear 4mm / Air 11.24mm / SB60 4mm,25.39,SGG ECLAZ II 6mm,20756,ECLAZ II S2,SGG PLANICLEAR 4mm,21011,,Clear  4mm,5282,SolarbanÂ® 60 S5,Air,0.3341,0.0588,16.99,0.468,0.6636,0.1444,85.11,-4.35,4.52,44.93,-2.53,-1.09,0.1339,Yes,No,,
EnthermalPlus,LUMI 6mm / Vacuum 0.25mm / Clear 4mm / Air 11.24mm / SB70 4mm,25.39,SGG ECLAZ II 6mm,20756,ECLAZ II S2,SGG PLANICLEAR 4mm,21011,,SolarbanÂ® 70 glass  4mm,5433,SolarbanÂ® 70 S5,Air,0.3322,0.0585,17.09,0.3761,0.6071,0.1615,82.12,-6.27,6.14,47.32,-1.91,-5.75,0.0492,Yes,No,,
EnthermalPlus,LUMI 6mm / Vacuum 0.25mm / Clear 4mm / Air 11.15mm / LUMI 4mm,25.4,SGG ECLAZ II 6mm,20756,ECLAZ II S2,SGG PLANICLEAR 4mm,21011,,SGG ECLAZ II 4mm,20754,ECLAZ II S5,Air,0.3358,0.0591,16.91,0.565,0.7579,0.1415,89.72,-3.46,3.87,44.65,-0.8,-4.76,0.2833,Yes,Yes,0.568173,0.351114
EnthermalPlus,ZEN 6mm / Vacuum 0.25mm / Clear 4mm / Air 11.25mm / C180 4mm,25.4,SGG ECLAZ ONE II 6mm,20764,ECLAZ ONE II S2,SGG PLANICLEAR 4mm,21011,,4mm Clear,2192,LoE 180 S5,Air,0.2709,0.0477,20.96,0.4731,0.6854,0.222,86.17,-3.56,5.18,54.54,-1.43,-7.98,0.1749,Yes,Yes,0.475367,0.278701
EnthermalPlus,ZEN 6mm / Vacuum 0.25mm / Clear 4mm / Air 11.25mm / C270 4mm,25.4,SGG ECLAZ ONE II 6mm,20764,ECLAZ ONE II S2,SGG PLANICLEAR 4mm,21011,,4mm Clear,2027,LoEÂ² 270 S5,Air,0.2687,0.0473,21.13,0.4094,0.6018,0.212,81.83,-4.85,5.65,53.41,-4.92,-4.44,0.0867,Yes,Yes,0.410912,0.276483
EnthermalPlus,ZEN 6mm / Vacuum 0.25mm / Clear 4mm / Air 11.25mm / C272 4mm,25.4,SGG ECLAZ ONE II 6mm,20764,ECLAZ ONE II S2,SGG PLANICLEAR 4mm,21011,,4 mm Clear,2012,LoEÂ² 272 S5,Air,0.2692,0.0474,21.09,0.4279,0.6209,0.2005,82.83,-3.71,5.47,52.12,-1.94,-5.56,0.1036,Yes,Yes,0.429468,0.276976
EnthermalPlus,ZEN 6mm / Vacuum 0.25mm / Clear 4mm / Air 11.25mm / C366 4mm,25.4,SGG ECLAZ ONE II 6mm,20764,ECLAZ ONE II S2,SGG PLANICLEAR 4mm,21011,,4mm Clear,2155,LoEÂ³ 366 S5,Air,0.2677,0.0471,21.21,0.3695,0.5594,0.2038,79.48,-6.81,5.94,52.47,-0.69,-6.27,0.0317,Yes,Yes,0.370837,0.275364
EnthermalPlus,ZEN 6mm / Vacuum 0.25mm / Clear 4mm / Air 11.24mm / SB60 4mm,25.39,SGG ECLAZ ONE II 6mm,20764,ECLAZ ONE II S2,SGG PLANICLEAR 4mm,21011,,Clear  4mm,5282,SolarbanÂ® 60 S5,Air,0.2687,0.0473,21.13,0.4229,0.6288,0.2022,83.26,-4.43,5.69,52.29,-2.15,-5.06,0.1252,Yes,No,,
EnthermalPlus,ZEN 6mm / Vacuum 0.25mm / Clear 4mm / Air 11.24mm / SB70 4mm,25.39,SGG ECLAZ ONE II 6mm,20764,ECLAZ ONE II S2,SGG PLANICLEAR 4mm,21011,,SolarbanÂ® 70 glass  4mm,5433,SolarbanÂ® 70 S5,Air,0.2675,0.0471,21.23,0.35,0.5759,0.2174,80.37,-6.25,7.1,54.0,-1.86,-7.96,0.0449,Yes,No,,
EnthermalPlus,ZEN 6mm / Vacuum 0.25mm / Clear 4mm / Air 11.15mm / LUMI 4mm,25.4,SGG ECLAZ ONE II 6mm,20764,ECLAZ ONE II S2,SGG PLANICLEAR 4mm,21011,,SGG ECLAZ II 4mm,20754,ECLAZ II S5,Air,0.2697,0.0475,21.05,0.4784,0.7179,0.1996,87.77,-3.55,5.02,52.08,-0.94,-7.48,0.2624,Yes,Yes,0.480880,0.277488
EnthermalPlus,SKN183 6mm / Vacuum 0.25mm / Clear 4mm / Air 11.25mm / C180 4mm,25.4,SGG COOL-LITE SKN 183 II 6mm,20896,COOL-LITE SKN 183 II S2,SGG PLANICLEAR 4mm,21011,,4mm Clear,2192,LoE 180 S5,Air,0.2559,0.0451,22.19,0.3236,0.6538,0.1639,84.63,-4.35,4.15,47.7,-1.93,-9.15,0.1295,Yes,Yes,0.329170,0.261978
EnthermalPlus,SKN183 6mm / Vacuum 0.25mm / Clear 4mm / Air 11.25mm / C270 4mm,25.4,SGG COOL-LITE SKN 183 II 6mm,20896,COOL-LITE SKN 183 II S2,SGG PLANICLEAR 4mm,21011,,4mm Clear,2027,LoEÂ² 270 S5,Air,0.254,0.0447,22.36,0.3152,0.5746,0.1547,80.38,-5.46,4.56,46.42,-5.96,-5.24,0.0644,Yes,Yes,0.320042,0.260024
EnthermalPlus,SKN183 6mm / Vacuum 0.25mm / Clear 4mm / Air 11.25mm / C272 4mm,25.4,SGG COOL-LITE SKN 183 II 6mm,20896,COOL-LITE SKN 183 II S2,SGG PLANICLEAR 4mm,21011,,4 mm Clear,2012,LoEÂ² 272 S5,Air,0.2544,0.0448,22.32,0.3221,0.593,0.1441,81.37,-4.4,4.37,44.95,-2.58,-6.46,0.0785,Yes,Yes,0.327078,0.260458
EnthermalPlus,SKN183 6mm / Vacuum 0.25mm / Clear 4mm / Air 11.25mm / C366 4mm,25.4,SGG COOL-LITE SKN 183 II 6mm,20896,COOL-LITE SKN 183 II S2,SGG PLANICLEAR 4mm,21011,,4mm Clear,2155,LoEÂ³ 366 S5,Air,0.253,0.0446,22.44,0.3,0.5344,0.147,78.08,-7.32,4.85,45.33,-1.27,-7.27,0.0238,Yes,Yes,0.304658,0.259036
EnthermalPlus,SKN183 6mm / Vacuum 0.25mm / Clear 4mm / Air 11.24mm / SB60 4mm,25.39,SGG COOL-LITE SKN 183 II 6mm,20896,COOL-LITE SKN 183 II S2,SGG PLANICLEAR 4mm,21011,,Clear  4mm,5282,SolarbanÂ® 60 S5,Air,0.254,0.0447,22.36,0.322,0.6004,0.1457,81.8,-5.11,4.57,45.14,-2.78,-5.89,0.0927,Yes,No,,
EnthermalPlus,SKN183 6mm / Vacuum 0.25mm / Clear 4mm / Air 11.24mm / SB70 4mm,25.39,SGG COOL-LITE SKN 183 II 6mm,20896,COOL-LITE SKN 183 II S2,SGG PLANICLEAR 4mm,21011,,SolarbanÂ® 70 glass  4mm,5433,SolarbanÂ® 70 S5,Air,0.2529,0.0445,22.45,0.2867,0.55,0.1594,78.94,-6.78,6.09,47.06,-2.7,-9.09,0.035,Yes,No,,
EnthermalPlus,SKN183 6mm / Vacuum 0.25mm / Clear 4mm / Air 11.15mm / LUMI 4mm,25.4,SGG COOL-LITE SKN 183 II 6mm,20896,COOL-LITE SKN 183 II S2,SGG PLANICLEAR 4mm,21011,,SGG ECLAZ II 4mm,20754,ECLAZ II S5,Air,0.2549,0.0449,22.28,0.3323,0.6855,0.1433,86.24,-4.34,3.91,44.91,-1.36,-8.63,0.192,Yes,Yes,0.337913,0.260910
EnthermalPlus,XTREME 6mm / Vacuum 0.25mm / Clear 4mm / Air 11.25mm / C180 4mm,25.4,SGG COOL-LITE XTREME 61-29 II 6mm,20980,COOL-LITE XTREME 61-29 II S2,SGG PLANICLEAR 4mm,21011,,4mm Clear,2192,LoE 180 S5,Air,0.2632,0.0463,21.58,0.2198,0.5356,0.1396,78.28,-6.02,1.47,44.38,-2.71,-7.87,0.1067,Yes,Yes,0.228661,0.270077
EnthermalPlus,XTREME 6mm / Vacuum 0.25mm / Clear 4mm / Air 11.25mm / C270 4mm,25.4,SGG COOL-LITE XTREME 61-29 II 6mm,20980,COOL-LITE XTREME 61-29 II S2,SGG PLANICLEAR 4mm,21011,,4mm Clear,2027,LoEÂ² 270 S5,Air,0.2611,0.046,21.74,0.2239,0.4709,0.1333,74.31,-6.84,1.97,43.41,-5.95,-4.47,0.0541,Yes,Yes,0.232139,0.267998
EnthermalPlus,XTREME 6mm / Vacuum 0.25mm / Clear 4mm / Air 11.25mm / C272 4mm,25.4,SGG COOL-LITE XTREME 61-29 II 6mm,20980,COOL-LITE XTREME 61-29 II S2,SGG PLANICLEAR 4mm,21011,,4 mm Clear,2012,LoEÂ² 272 S5,Air,0.2616,0.0461,21.71,0.2262,0.4856,0.126,75.22,-5.85,1.73,42.29,-3.29,-5.32,0.0662,Yes,Yes,0.234522,0.268460
EnthermalPlus,XTREME 6mm / Vacuum 0.25mm / Clear 4mm / Air 11.25mm / C366 4mm,25.4,SGG COOL-LITE XTREME 61-29 II 6mm,20980,COOL-LITE XTREME 61-29 II S2,SGG PLANICLEAR 4mm,21011,,4mm Clear,2155,LoEÂ³ 366 S5,Air,0.2601,0.0458,21.83,0.2214,0.4382,0.1277,72.17,-8.36,2.35,42.55,-2.39,-6.09,0.0198,Yes,Yes,0.229386,0.266947
EnthermalPlus,XTREME 6mm / Vacuum 0.25mm / Clear 4mm / Air 11.24mm / SB60 4mm,25.39,SGG COOL-LITE XTREME 61-29 II 6mm,20980,COOL-LITE XTREME 61-29 II S2,SGG PLANICLEAR 4mm,21011,,Clear  4mm,5282,SolarbanÂ® 60 S5,Air,0.2611,0.046,21.75,0.2265,0.4918,0.1271,75.62,-6.54,1.91,42.43,-3.4,-4.87,0.0772,Yes,No,,
EnthermalPlus,XTREME 6mm / Vacuum 0.25mm / Clear 4mm / Air 11.24mm / SB70 4mm,25.39,SGG COOL-LITE XTREME 61-29 II 6mm,20980,COOL-LITE XTREME 61-29 II S2,SGG PLANICLEAR 4mm,21011,,SolarbanÂ® 70 glass  4mm,5433,SolarbanÂ® 70 S5,Air,0.26,0.0458,21.84,0.214,0.4512,0.1362,72.99,-7.89,3.54,43.86,-3.54,-7.81,0.0289,Yes,No,,
EnthermalPlus,XTREME 6mm / Vacuum 0.25mm / Clear 4mm / Air 11.15mm / LUMI 4mm,25.4,SGG COOL-LITE XTREME 61-29 II 6mm,20980,COOL-LITE XTREME 61-29 II S2,SGG PLANICLEAR 4mm,21011,,SGG ECLAZ II 4mm,20754,ECLAZ II S5,Air,0.2621,0.0462,21.67,0.227,0.5611,0.1256,79.77,-5.98,1.16,42.28,-2.26,-7.07,0.1569,Yes,Yes,0.235786,0.268940
EnthermalPlus,SB60 Solexia 6mm / Vacuum 0.25mm / Clear 4mm / Air 11.6mm / C180 4mm,25.45,SolexiaÂ®  6mm,5254,SolarbanÂ® 60 S2,Clear Float Glass,413,,4mm Clear,2192,LoE 180 S5,Air,0.3037,0.0535,18.7,0.2621,0.5394,0.1229,78.39,-9.94,5.48,41.74,-5.91,-2.46,0.0489,Yes,No,,
EnthermalPlus,SB60 Solexia 6mm / Vacuum 0.25mm / Clear 4mm / Air 11.6mm / C270 4mm,25.45,SolexiaÂ®  6mm,5254,SolarbanÂ® 60 S2,Clear Float Glass,413,,4mm Clear,2027,LoEÂ² 270 S5,Air,0.3008,0.053,18.87,0.257,0.4744,0.1169,74.43,-10.61,5.69,40.73,-8.95,1.02,0.0264,Yes,No,,
EnthermalPlus,SB60 Solexia 6mm / Vacuum 0.25mm / Clear 4mm / Air 11.6mm / C272 4mm,25.45,SolexiaÂ®  6mm,5254,SolarbanÂ® 60 S2,Clear Float Glass,413,,4 mm Clear,2012,LoEÂ² 272 S5,Air,0.3015,0.0531,18.83,0.2621,0.4896,0.1092,75.36,-9.73,5.54,39.44,-5.96,0.01,0.0325,Yes,No,,
EnthermalPlus,SB60 Solexia 6mm / Vacuum 0.25mm / Clear 4mm / Air 11.6mm / C366 4mm,25.45,SolexiaÂ®  6mm,5254,SolarbanÂ® 60 S2,Clear Float Glass,413,,4mm Clear,2155,LoEÂ³ 366 S5,Air,0.2994,0.0527,18.97,0.2479,0.4418,0.111,72.31,-12.18,5.99,39.74,-4.92,-0.73,0.0094,Yes,No,,
EnthermalPlus,SB60 Solexia 6mm / Vacuum 0.25mm / Clear 4mm / Air 11.59mm / SB60 4mm,25.44,SolexiaÂ®  6mm,5254,SolarbanÂ® 60 S2,Clear Float Glass,413,,Clear  4mm,5282,SolarbanÂ® 60 S5,Air,0.3008,0.053,18.88,0.2621,0.4958,0.1103,75.77,-10.42,5.71,39.6,-6.09,0.49,0.0364,Yes,No,,
EnthermalPlus,SB60 Solexia 6mm / Vacuum 0.25mm / Clear 4mm / Air 11.59mm / SB70 4mm,25.44,SolexiaÂ®  6mm,5254,SolarbanÂ® 60 S2,Clear Float Glass,413,,SolarbanÂ® 70 glass  4mm,5433,SolarbanÂ® 70 S5,Air,0.2992,0.0527,18.98,0.2386,0.4543,0.12,73.09,-11.73,7.21,41.24,-6.51,-2.25,0.0134,Yes,No,,
EnthermalPlus,SB60 Solexia 6mm / Vacuum 0.25mm / Clear 4mm / Air 11.5mm / LUMI 4mm,25.45,SolexiaÂ®  6mm,5254,SolarbanÂ® 60 S2,Clear Float Glass,413,,SGG ECLAZ II 4mm,20754,ECLAZ II S5,Air,0.3022,0.0532,18.79,0.2691,0.5658,0.1086,79.92,-10.03,5.2,39.4,-4.96,-1.88,0.0699,Yes,No,,
EnthermalPlus,SB60 Solarbronze 6mm / Vacuum 0.25mm / Clear 4mm / Air 11.6mm / C180 4mm,25.45,SolarbronzeÂ®  6mm,5274,SolarbanÂ® 60 S2,Clear Float Glass,413,,4mm Clear,2192,LoE 180 S5,Air,0.3037,0.0535,18.7,0.2236,0.3709,0.0805,67.02,-0.27,8.55,33.99,0.55,-0.03,0.0406,Yes,No,,
EnthermalPlus,SB60 Solarbronze 6mm / Vacuum 0.25mm / Clear 4mm / Air 11.6mm / C270 4mm,25.45,SolarbronzeÂ®  6mm,5274,SolarbanÂ® 60 S2,Clear Float Glass,413,,4mm Clear,2027,LoEÂ² 270 S5,Air,0.3008,0.053,18.87,0.2127,0.3259,0.0775,63.51,-1.31,8.53,33.33,-1.31,1.85,0.022,Yes,No,,
EnthermalPlus,SB60 Solarbronze 6mm / Vacuum 0.25mm / Clear 4mm / Air 11.6mm / C272 4mm,25.45,SolarbronzeÂ®  6mm,5274,SolarbanÂ® 60 S2,Clear Float Glass,413,,4 mm Clear,2012,LoEÂ² 272 S5,Air,0.3015,0.0531,18.83,0.2181,0.3367,0.0743,64.37,-0.46,8.42,32.63,0.21,1.2,0.0272,Yes,No,,
EnthermalPlus,SB60 Solarbronze 6mm / Vacuum 0.25mm / Clear 4mm / Air 11.6mm / C366 4mm,25.45,SolarbronzeÂ®  6mm,5274,SolarbanÂ® 60 S2,Clear Float Glass,413,,4mm Clear,2155,LoEÂ³ 366 S5,Air,0.2994,0.0527,18.97,0.1999,0.303,0.0754,61.61,-3.06,8.72,32.86,0.84,0.86,0.0078,Yes,No,,
EnthermalPlus,SB60 Solarbronze 6mm / Vacuum 0.25mm / Clear 4mm / Air 11.59mm / SB60 4mm,25.44,SolarbronzeÂ®  6mm,5274,SolarbanÂ® 60 S2,Clear Float Glass,413,,Clear  4mm,5282,SolarbanÂ® 60 S5,Air,0.3008,0.053,18.88,0.2178,0.3408,0.0748,64.7,-1.0,8.59,32.74,0.08,1.51,0.0303,Yes,No,,
EnthermalPlus,SB60 Solarbronze 6mm / Vacuum 0.25mm / Clear 4mm / Air 11.59mm / SB70 4mm,25.44,SolarbronzeÂ®  6mm,5274,SolarbanÂ® 60 S2,Clear Float Glass,413,,SolarbanÂ® 70 glass  4mm,5433,SolarbanÂ® 70 S5,Air,0.2992,0.0527,18.98,0.1915,0.3118,0.0792,62.32,-2.57,9.82,33.69,0.23,-0.09,0.0112,Yes,No,,
EnthermalPlus,SB60 Solarbronze 6mm / Vacuum 0.25mm / Clear 4mm / Air 11.5mm / LUMI 4mm,25.45,SolarbronzeÂ®  6mm,5274,SolarbanÂ® 60 S2,Clear Float Glass,413,,SGG ECLAZ II 4mm,20754,ECLAZ II S5,Air,0.3022,0.0532,18.79,0.2283,0.3891,0.074,68.37,-0.2,8.34,32.59,0.73,0.14,0.0579,Yes,No,,
EnthermalPlus,SB60 Solargray 6mm / Vacuum 0.25mm / Clear 4mm / Air 11.6mm / C180 4mm,25.45,SolargrayÂ®  6mm,5289,SolarbanÂ® 60 S2,Clear Float Glass,413,,4mm Clear,2192,LoE 180 S5,Air,0.3037,0.0535,18.7,0.1943,0.3099,0.0694,62.39,-2.48,1.97,31.69,-0.02,-3.28,0.0391,Yes,No,,
EnthermalPlus,SB60 Solargray 6mm / Vacuum 0.25mm / Clear 4mm / Air 11.6mm / C270 4mm,25.45,SolargrayÂ®  6mm,5289,SolarbanÂ® 60 S2,Clear Float Glass,413,,4mm Clear,2027,LoEÂ² 270 S5,Air,0.3008,0.053,18.87,0.1852,0.2725,0.0674,59.09,-3.36,2.25,31.18,-1.63,-1.22,0.0213,Yes,No,,
EnthermalPlus,SB60 Solargray 6mm / Vacuum 0.25mm / Clear 4mm / Air 11.6mm / C272 4mm,25.45,SolargrayÂ®  6mm,5289,SolarbanÂ® 60 S2,Clear Float Glass,413,,4 mm Clear,2012,LoEÂ² 272 S5,Air,0.3015,0.0531,18.83,0.1898,0.2814,0.065,59.89,-2.55,2.05,30.61,-0.36,-1.71,0.0263,Yes,No,,
EnthermalPlus,SB60 Solargray 6mm / Vacuum 0.25mm / Clear 4mm / Air 11.6mm / C366 4mm,25.45,SolargrayÂ®  6mm,5289,SolarbanÂ® 60 S2,Clear Float Glass,413,,4mm Clear,2155,LoEÂ³ 366 S5,Air,0.2994,0.0527,18.97,0.174,0.2536,0.0657,57.32,-4.96,2.63,30.79,0.19,-2.12,0.0076,Yes,No,,
EnthermalPlus,SB60 Solargray 6mm / Vacuum 0.25mm / Clear 4mm / Air 11.59mm / SB60 4mm,25.44,SolargrayÂ®  6mm,5289,SolarbanÂ® 60 S2,Clear Float Glass,413,,Clear  4mm,5282,SolarbanÂ® 60 S5,Air,0.3008,0.053,18.88,0.1896,0.2849,0.0653,60.21,-3.1,2.21,30.69,-0.48,-1.45,0.0293,Yes,No,,
EnthermalPlus,SB60 Solargray 6mm / Vacuum 0.25mm / Clear 4mm / Air 11.59mm / SB70 4mm,25.44,SolargrayÂ®  6mm,5289,SolarbanÂ® 60 S2,Clear Float Glass,413,,SolarbanÂ® 70 glass  4mm,5433,SolarbanÂ® 70 S5,Air,0.2992,0.0527,18.98,0.1665,0.2607,0.0686,57.96,-4.56,3.62,31.47,-0.14,-3.24,0.0108,Yes,No,,
EnthermalPlus,SB60 Solargray 6mm / Vacuum 0.25mm / Clear 4mm / Air 11.5mm / LUMI 4mm,25.45,SolargrayÂ®  6mm,5289,SolarbanÂ® 60 S2,Clear Float Glass,413,,SGG ECLAZ II 4mm,20754,ECLAZ II S5,Air,0.3022,0.0532,18.79,0.1984,0.3253,0.0647,63.68,-2.45,1.67,30.59,0.13,-2.71,0.0558,Yes,No,,
EnthermalPlus,SB60 Optigray 6mm / Vacuum 0.25mm / Clear 4mm / Air 11.6mm / C180 4mm,25.45,OptigrayÂ®  6mm,5265,SolarbanÂ® 60 S2,Clear Float Glass,413,,4mm Clear,2192,LoE 180 S5,Air,0.3037,0.0535,18.69,0.247,0.4389,0.0957,72.05,-4.63,4.15,37.07,-1.53,-3.18,0.0516,Yes,No,,
EnthermalPlus,SB60 Optigray 6mm / Vacuum 0.25mm / Clear 4mm / Air 11.6mm / C270 4mm,25.45,OptigrayÂ®  6mm,5265,SolarbanÂ® 60 S2,Clear Float Glass,413,,4mm Clear,2027,LoEÂ² 270 S5,Air,0.3009,0.053,18.87,0.2376,0.3859,0.0916,68.35,-5.52,4.38,36.26,-4.02,-0.25,0.0279,Yes,No,,
EnthermalPlus,SB60 Optigray 6mm / Vacuum 0.25mm / Clear 4mm / Air 11.6mm / C272 4mm,25.45,OptigrayÂ®  6mm,5265,SolarbanÂ® 60 S2,Clear Float Glass,413,,4 mm Clear,2012,LoEÂ² 272 S5,Air,0.3015,0.0531,18.83,0.2432,0.3985,0.0867,69.23,-4.63,4.2,35.31,-1.86,-1.04,0.0344,Yes,No,,
EnthermalPlus,SB60 Optigray 6mm / Vacuum 0.25mm / Clear 4mm / Air 11.6mm / C366 4mm,25.45,OptigrayÂ®  6mm,5265,SolarbanÂ® 60 S2,Clear Float Glass,413,,4mm Clear,2155,LoEÂ³ 366 S5,Air,0.2994,0.0527,18.96,0.2253,0.3591,0.0881,66.35,-7.21,4.72,35.57,-1.01,-1.64,0.0099,Yes,No,,
EnthermalPlus,SB60 Optigray 6mm / Vacuum 0.25mm / Clear 4mm / Air 11.59mm / SB60 4mm,25.44,OptigrayÂ®  6mm,5265,SolarbanÂ® 60 S2,Clear Float Glass,413,,Clear  4mm,5282,SolarbanÂ® 60 S5,Air,0.3008,0.053,18.88,0.2429,0.4034,0.0875,69.6,-5.25,4.37,35.44,-2.01,-0.64,0.0385,Yes,No,,
EnthermalPlus,SB60 Optigray 6mm / Vacuum 0.25mm / Clear 4mm / Air 11.59mm / SB70 4mm,25.44,OptigrayÂ®  6mm,5265,SolarbanÂ® 60 S2,Clear Float Glass,413,,SolarbanÂ® 70 glass  4mm,5433,SolarbanÂ® 70 S5,Air,0.2992,0.0527,18.98,0.216,0.3693,0.0938,67.09,-6.75,5.85,36.7,-1.87,-3.11,0.0142,Yes,No,,
EnthermalPlus,SB60 Optigray 6mm / Vacuum 0.25mm / Clear 4mm / Air 11.5mm / LUMI 4mm,25.45,OptigrayÂ®  6mm,5265,SolarbanÂ® 60 S2,Clear Float Glass,413,,SGG ECLAZ II 4mm,20754,ECLAZ II S5,Air,0.3022,0.0532,18.79,0.2528,0.4605,0.0863,73.49,-4.63,3.86,35.28,-1.09,-2.56,0.0737,Yes,No,,
EnthermalPlus,SB60 Solarblue 6mm / Vacuum 0.25mm / Clear 4mm / Air 11.6mm / C180 4mm,25.45,SolarblueÂ®  6mm,5364,SolarbanÂ® 60 S2,Clear Float Glass,413,,4mm Clear,2192,LoE 180 S5,Air,0.3037,0.0535,18.7,0.2279,0.3914,0.0857,69.08,-7.75,-4.55,35.38,-1.92,-8.87,0.0497,Yes,No,,
EnthermalPlus,SB60 Solarblue 6mm / Vacuum 0.25mm / Clear 4mm / Air 11.6mm / C270 4mm,25.45,SolarblueÂ®  6mm,5364,SolarbanÂ® 60 S2,Clear Float Glass,413,,4mm Clear,2027,LoEÂ² 270 S5,Air,0.3008,0.053,18.87,0.2197,0.3443,0.0825,65.51,-8.45,-3.92,34.68,-4.47,-5.31,0.027,Yes,No,,
EnthermalPlus,SB60 Solarblue 6mm / Vacuum 0.25mm / Clear 4mm / Air 11.6mm / C272 4mm,25.45,SolarblueÂ®  6mm,5364,SolarbanÂ® 60 S2,Clear Float Glass,413,,4 mm Clear,2012,LoEÂ² 272 S5,Air,0.3015,0.0531,18.83,0.2248,0.3553,0.0783,66.35,-7.59,-4.22,33.79,-2.41,-5.92,0.0334,Yes,No,,
EnthermalPlus,SB60 Solarblue 6mm / Vacuum 0.25mm / Clear 4mm / Air 11.6mm / C366 4mm,25.45,SolarblueÂ®  6mm,5364,SolarbanÂ® 60 S2,Clear Float Glass,413,,4mm Clear,2155,LoEÂ³ 366 S5,Air,0.2994,0.0527,18.97,0.2084,0.3207,0.0794,63.61,-9.97,-3.34,34.0,-1.52,-6.71,0.0096,Yes,No,,
EnthermalPlus,SB60 Solarblue 6mm / Vacuum 0.25mm / Clear 4mm / Air 11.59mm / SB60 4mm,25.44,SolarblueÂ®  6mm,5364,SolarbanÂ® 60 S2,Clear Float Glass,413,,Clear  4mm,5282,SolarbanÂ® 60 S5,Air,0.3008,0.053,18.88,0.2246,0.3599,0.0789,66.72,-8.24,-4.05,33.89,-2.55,-5.56,0.0371,Yes,No,,
EnthermalPlus,SB60 Solarblue 6mm / Vacuum 0.25mm / Clear 4mm / Air 11.59mm / SB70 4mm,25.44,SolarblueÂ®  6mm,5364,SolarbanÂ® 60 S2,Clear Float Glass,413,,SolarbanÂ® 70 glass  4mm,5433,SolarbanÂ® 70 S5,Air,0.2992,0.0527,18.98,0.1995,0.3295,0.0843,64.29,-9.64,-2.3,35.06,-2.03,-8.59,0.0137,Yes,No,,
EnthermalPlus,SB60 Solarblue 6mm / Vacuum 0.25mm / Clear 4mm / Air 11.5mm / LUMI 4mm,25.45,SolarblueÂ®  6mm,5364,SolarbanÂ® 60 S2,Clear Float Glass,413,,SGG ECLAZ II 4mm,20754,ECLAZ II S5,Air,0.3022,0.0532,18.79,0.2334,0.4107,0.078,70.47,-7.79,-4.97,33.77,-1.54,-7.57,0.0708,Yes,No,,
EnthermalPlus,SB60 Optiblue 6mm / Vacuum 0.25mm / Clear 4mm / Air 11.6mm / C180 4mm,25.45,OptiblueÂ® (SolarbanÂ® z50)  6mm,5424,SolarbanÂ® 60 S2,Clear Float Glass,413,,4mm Clear,2192,LoE 180 S5,Air,0.3037,0.0535,18.7,0.2759,0.4468,0.0978,72.75,-4.54,-1.31,37.6,-0.69,-7.65,0.0661,Yes,No,,
EnthermalPlus,SB60 Optiblue 6mm / Vacuum 0.25mm / Clear 4mm / Air 11.6mm / C270 4mm,25.45,OptiblueÂ® (SolarbanÂ® z50)  6mm,5424,SolarbanÂ® 60 S2,Clear Float Glass,413,,4mm Clear,2027,LoEÂ² 270 S5,Air,0.3008,0.053,18.87,0.2622,0.3928,0.0936,69.01,-5.47,-0.82,36.76,-3.58,-3.93,0.0353,Yes,No,,
EnthermalPlus,SB60 Optiblue 6mm / Vacuum 0.25mm / Clear 4mm / Air 11.6mm / C272 4mm,25.45,OptiblueÂ® (SolarbanÂ® z50)  6mm,5424,SolarbanÂ® 60 S2,Clear Float Glass,413,,4 mm Clear,2012,LoEÂ² 272 S5,Air,0.3015,0.0531,18.83,0.2691,0.4055,0.0885,69.9,-4.54,-1.08,35.76,-1.3,-4.69,0.0434,Yes,No,,
EnthermalPlus,SB60 Optiblue 6mm / Vacuum 0.25mm / Clear 4mm / Air 11.6mm / C366 4mm,25.45,OptiblueÂ® (SolarbanÂ® z50)  6mm,5424,SolarbanÂ® 60 S2,Clear Float Glass,413,,4mm Clear,2155,LoEÂ³ 366 S5,Air,0.2994,0.0527,18.97,0.2461,0.3656,0.0899,67.01,-7.2,-0.33,36.03,-0.28,-5.48,0.0126,Yes,No,,
EnthermalPlus,SB60 Optiblue 6mm / Vacuum 0.25mm / Clear 4mm / Air 11.59mm / SB60 4mm,25.44,OptiblueÂ® (SolarbanÂ® z50)  6mm,5424,SolarbanÂ® 60 S2,Clear Float Glass,413,,Clear  4mm,5282,SolarbanÂ® 60 S5,Air,0.3008,0.053,18.88,0.2685,0.4107,0.0892,70.28,-5.18,-0.91,35.89,-1.48,-4.26,0.049,Yes,No,,
EnthermalPlus,SB60 Optiblue 6mm / Vacuum 0.25mm / Clear 4mm / Air 11.59mm / SB70 4mm,25.44,OptiblueÂ® (SolarbanÂ® z50)  6mm,5424,SolarbanÂ® 60 S2,Clear Float Glass,413,,SolarbanÂ® 70 glass  4mm,5433,SolarbanÂ® 70 S5,Air,0.2992,0.0527,18.98,0.2351,0.3759,0.096,67.73,-6.79,0.78,37.23,-0.87,-7.46,0.018,Yes,No,,
EnthermalPlus,SB60 Optiblue 6mm / Vacuum 0.25mm / Clear 4mm / Air 11.5mm / LUMI 4mm,25.45,OptiblueÂ® (SolarbanÂ® z50)  6mm,5424,SolarbanÂ® 60 S2,Clear Float Glass,413,,SGG ECLAZ II 4mm,20754,ECLAZ II S5,Air,0.3022,0.0532,18.79,0.282,0.4688,0.0881,74.2,-4.53,-1.69,35.74,-0.38,-6.48,0.095,Yes,No,,
EnthermalPlus,C180 5mm / Vacuum 0.25mm / Clear 5mm / Air 11.85mm / C180 4mm,25.4,5mm Clear,2193,LoE 180 S2,Float Glass - 5mm,2003,,4mm Clear,2192,LoE 180 S5,Air,0.3943,0.0694,14.4,0.5591,0.6852,0.1994,86.21,-3.92,4.28,51.96,-2.05,-6.98,0.1173,Yes,No,,
EnthermalPlus,C180 5mm / Vacuum 0.25mm / Clear 5mm / Air 11.85mm / C270 4mm,25.4,5mm Clear,2193,LoE 180 S2,Float Glass - 5mm,2003,,4mm Clear,2027,LoEÂ² 270 S5,Air,0.3892,0.0685,14.59,0.4554,0.6018,0.1894,81.87,-5.18,4.74,50.75,-5.87,-2.89,0.0593,Yes,No,,
EnthermalPlus,C180 5mm / Vacuum 0.25mm / Clear 5mm / Air 11.85mm / C272 4mm,25.4,5mm Clear,2193,LoE 180 S2,Float Glass - 5mm,2003,,4 mm Clear,2012,LoEÂ² 272 S5,Air,0.3903,0.0687,14.55,0.4781,0.621,0.1778,82.87,-4.06,4.55,49.34,-2.63,-4.03,0.072,Yes,No,,
EnthermalPlus,C180 5mm / Vacuum 0.25mm / Clear 5mm / Air 11.85mm / C366 4mm,25.4,5mm Clear,2193,LoE 180 S2,Float Glass - 5mm,2003,,4mm Clear,2155,LoEÂ³ 366 S5,Air,0.3867,0.0681,14.68,0.4121,0.5594,0.181,79.52,-7.15,5.02,49.72,-1.24,-4.87,0.0217,Yes,No,,
EnthermalPlus,C180 5mm / Vacuum 0.25mm / Clear 5mm / Air 11.84mm / SB60 4mm,25.39,5mm Clear,2193,LoE 180 S2,Float Glass - 5mm,2003,,Clear  4mm,5282,SolarbanÂ® 60 S5,Air,0.3891,0.0685,14.59,0.471,0.6288,0.1794,83.3,-4.78,4.75,49.51,-2.86,-3.48,0.0847,Yes,No,,
EnthermalPlus,C180 5mm / Vacuum 0.25mm / Clear 5mm / Air 11.84mm / SB70 4mm,25.39,5mm Clear,2193,LoE 180 S2,Float Glass - 5mm,2003,,SolarbanÂ® 70 glass  4mm,5433,SolarbanÂ® 70 S5,Air,0.3863,0.068,14.7,0.3935,0.5758,0.1948,80.4,-6.61,6.22,51.39,-2.5,-6.85,0.0312,Yes,No,,
EnthermalPlus,C180 5mm / Vacuum 0.25mm / Clear 5mm / Air 11.75mm / LUMI 4mm,25.4,5mm Clear,2193,LoE 180 S2,Float Glass - 5mm,2003,,SGG ECLAZ II 4mm,20754,ECLAZ II S5,Air,0.3915,0.0689,14.5,0.5581,0.718,0.1768,87.82,-3.92,4.07,49.29,-1.53,-6.22,0.1727,Yes,Yes,0.562576,0.413327
EnthermalPlus,C270 5mm / Vacuum 0.25mm / Clear 5mm / Air 11.85mm / C180 4mm,25.4,5mm Clear,2028,LoEÂ² 270 S2,Float Glass - 5mm,2003,,4mm Clear,2192,LoE 180 S5,Air,0.3041,0.0536,18.67,0.3234,0.6011,0.157,81.83,-5.15,4.77,46.68,-3.67,-3.67,0.0598,Yes,No,,
EnthermalPlus,C270 5mm / Vacuum 0.25mm / Clear 5mm / Air 11.85mm / C270 4mm,25.4,5mm Clear,2028,LoEÂ² 270 S2,Float Glass - 5mm,2003,,4mm Clear,2027,LoEÂ² 270 S5,Air,0.3011,0.053,18.86,0.3121,0.5283,0.1493,77.7,-6.14,5.03,45.58,-7.14,0.13,0.0327,Yes,No,,
EnthermalPlus,C270 5mm / Vacuum 0.25mm / Clear 5mm / Air 11.85mm / C272 4mm,25.4,5mm Clear,2028,LoEÂ² 270 S2,Float Glass - 5mm,2003,,4 mm Clear,2012,LoEÂ² 272 S5,Air,0.3018,0.0531,18.81,0.3192,0.5451,0.1402,78.67,-5.11,4.85,44.29,-4.2,-0.85,0.0402,Yes,No,,
EnthermalPlus,C270 5mm / Vacuum 0.25mm / Clear 5mm / Air 11.85mm / C366 4mm,25.4,5mm Clear,2028,LoEÂ² 270 S2,Float Glass - 5mm,2003,,4mm Clear,2155,LoEÂ³ 366 S5,Air,0.2996,0.0528,18.95,0.2968,0.4913,0.1427,75.47,-7.93,5.32,44.62,-3.04,-1.63,0.0116,Yes,No,,
EnthermalPlus,C270 5mm / Vacuum 0.25mm / Clear 5mm / Air 11.84mm / SB60 4mm,25.39,5mm Clear,2028,LoEÂ² 270 S2,Float Glass - 5mm,2003,,Clear  4mm,5282,SolarbanÂ® 60 S5,Air,0.3011,0.053,18.86,0.3188,0.552,0.1415,79.08,-5.8,5.04,44.46,-4.37,-0.34,0.0447,Yes,No,,
EnthermalPlus,C270 5mm / Vacuum 0.25mm / Clear 5mm / Air 11.84mm / SB70 4mm,25.39,5mm Clear,2028,LoEÂ² 270 S2,Float Glass - 5mm,2003,,SolarbanÂ® 70 glass  4mm,5433,SolarbanÂ® 70 S5,Air,0.2994,0.0527,18.97,0.2848,0.5056,0.1533,76.3,-7.46,6.6,46.14,-4.32,-3.48,0.0162,Yes,No,,
EnthermalPlus,C270 5mm / Vacuum 0.25mm / Clear 5mm / Air 11.75mm / LUMI 4mm,25.4,5mm Clear,2028,LoEÂ² 270 S2,Float Glass - 5mm,2003,,SGG ECLAZ II 4mm,20754,ECLAZ II S5,Air,0.3025,0.0533,18.77,0.3312,0.6301,0.1395,83.39,-5.11,4.47,44.25,-3.17,-2.88,0.0859,Yes,Yes,0.338633,0.314188
EnthermalPlus,C272 5mm / Vacuum 0.25mm / Clear 5mm / Air 11.85mm / C180 4mm,25.4,5 mm Clear,2013,LoEÂ² 272 S2,Float Glass - 5mm,2003,,4mm Clear,2192,LoE 180 S5,Air,0.3244,0.0571,17.5,0.3674,0.621,0.1456,82.87,-4.06,4.55,45.08,-1.58,-4.19,0.072,Yes,No,,
EnthermalPlus,C272 5mm / Vacuum 0.25mm / Clear 5mm / Air 11.85mm / C270 4mm,25.4,5 mm Clear,2013,LoEÂ² 272 S2,Float Glass - 5mm,2003,,4mm Clear,2027,LoEÂ² 270 S5,Air,0.321,0.0565,17.69,0.3458,0.5457,0.1373,78.7,-5.14,4.82,43.83,-5.52,0.25,0.0398,Yes,No,,
EnthermalPlus,C272 5mm / Vacuum 0.25mm / Clear 5mm / Air 11.85mm / C272 4mm,25.4,5 mm Clear,2013,LoEÂ² 272 S2,Float Glass - 5mm,2003,,4 mm Clear,2012,LoEÂ² 272 S5,Air,0.3217,0.0567,17.65,0.3555,0.5634,0.1278,79.69,-4.11,4.63,42.39,-2.2,-0.9,0.0498,Yes,No,,
EnthermalPlus,C272 5mm / Vacuum 0.25mm / Clear 5mm / Air 11.85mm / C366 4mm,25.4,5 mm Clear,2013,LoEÂ² 272 S2,Float Glass - 5mm,2003,,4mm Clear,2155,LoEÂ³ 366 S5,Air,0.3193,0.0562,17.79,0.3245,0.5077,0.1304,76.45,-7.07,5.16,42.78,-0.83,-1.85,0.0142,Yes,No,,
EnthermalPlus,C272 5mm / Vacuum 0.25mm / Clear 5mm / Air 11.84mm / SB60 4mm,25.39,5 mm Clear,2013,LoEÂ² 272 S2,Float Glass - 5mm,2003,,Clear  4mm,5282,SolarbanÂ® 60 S5,Air,0.3209,0.0565,17.69,0.3544,0.5705,0.1292,80.11,-4.81,4.82,42.58,-2.42,-0.3,0.054,Yes,No,,
EnthermalPlus,C272 5mm / Vacuum 0.25mm / Clear 5mm / Air 11.84mm / SB70 4mm,25.39,5 mm Clear,2013,LoEÂ² 272 S2,Float Glass - 5mm,2003,,SolarbanÂ® 70 glass  4mm,5433,SolarbanÂ® 70 S5,Air,0.319,0.0562,17.8,0.3106,0.5222,0.1417,77.28,-6.55,6.42,44.48,-2.16,-4.09,0.0204,Yes,No,,
EnthermalPlus,C272 5mm / Vacuum 0.25mm / Clear 5mm / Air 11.75mm / LUMI 4mm,25.4,5 mm Clear,2013,LoEÂ² 272 S2,Float Glass - 5mm,2003,,SGG ECLAZ II 4mm,20754,ECLAZ II S5,Air,0.3225,0.0568,17.61,0.3752,0.6514,0.127,84.48,-4.04,4.24,42.34,-1.02,-3.24,0.1023,Yes,Yes,0.382624,0.336544
EnthermalPlus,C340 5mm / Vacuum 0.25mm / Clear 5mm / Air 11.85mm / C180 4mm,25.4,5mm Clear,2166,LoEÂ³ 340 S2,Float Glass - 5mm,2003,,4mm Clear,2192,LoE 180 S5,Air,0.2835,0.0499,20.03,0.1467,0.3363,0.1432,64.98,-9.74,-3.65,44.93,-6.31,-13.6,0.0093,Yes,No,,
EnthermalPlus,C340 5mm / Vacuum 0.25mm / Clear 5mm / Air 11.85mm / C270 4mm,25.4,5mm Clear,2166,LoEÂ³ 340 S2,Float Glass - 5mm,2003,,4mm Clear,2027,LoEÂ² 270 S5,Air,0.2809,0.0495,20.21,0.1467,0.2958,0.1408,61.58,-10.24,-3.04,44.55,-7.5,-12.2,0.0049,Yes,No,,
EnthermalPlus,C340 5mm / Vacuum 0.25mm / Clear 5mm / Air 11.85mm / C272 4mm,25.4,5mm Clear,2166,LoEÂ³ 340 S2,Float Glass - 5mm,2003,,4 mm Clear,2012,LoEÂ² 272 S5,Air,0.2815,0.0496,20.17,0.1491,0.3048,0.1377,62.34,-9.49,-3.22,44.09,-6.47,-12.45,0.0061,Yes,No,,
EnthermalPlus,C340 5mm / Vacuum 0.25mm / Clear 5mm / Air 11.85mm / C366 4mm,25.4,5mm Clear,2166,LoEÂ³ 340 S2,Float Glass - 5mm,2003,,4mm Clear,2155,LoEÂ³ 366 S5,Air,0.2796,0.0492,20.31,0.1446,0.2755,0.1384,59.77,-11.23,-2.88,44.18,-6.12,-12.7,0.0018,Yes,No,,
EnthermalPlus,C340 5mm / Vacuum 0.25mm / Clear 5mm / Air 11.84mm / SB60 4mm,25.39,5mm Clear,2166,LoEÂ³ 340 S2,Float Glass - 5mm,2003,,Clear  4mm,5282,SolarbanÂ® 60 S5,Air,0.2808,0.0495,20.22,0.1492,0.3088,0.1381,62.7,-10.08,-3.12,44.14,-6.49,-12.31,0.0068,Yes,No,,
EnthermalPlus,C340 5mm / Vacuum 0.25mm / Clear 5mm / Air 11.84mm / SB70 4mm,25.39,5mm Clear,2166,LoEÂ³ 340 S2,Float Glass - 5mm,2003,,SolarbanÂ® 70 glass  4mm,5433,SolarbanÂ® 70 S5,Air,0.2794,0.0492,20.32,0.1405,0.2834,0.142,60.44,-10.98,-1.77,44.73,-6.65,-13.28,0.0027,Yes,No,,
EnthermalPlus,C340 5mm / Vacuum 0.25mm / Clear 5mm / Air 11.75mm / LUMI 4mm,25.4,5mm Clear,2166,LoEÂ³ 340 S2,Float Glass - 5mm,2003,,SGG ECLAZ II 4mm,20754,ECLAZ II S5,Air,0.2821,0.0497,20.13,0.1509,0.3522,0.1375,66.26,-9.84,-3.98,44.09,-6.04,-13.17,0.0135,Yes,Yes,0.162117,0.291404
EnthermalPlus,C366 5mm / Vacuum 0.25mm / Clear 5mm / Air 11.85mm / C180 4mm,25.4,5mm Clear,2156,LoEÂ³ 366 S2,Float Glass - 5mm,2003,,4mm Clear,2192,LoE 180 S5,Air,0.2576,0.0454,22.05,0.2384,0.5588,0.142,79.48,-7.12,5.06,44.57,-2.23,-4.59,0.0218,Yes,No,,
EnthermalPlus,C366 5mm / Vacuum 0.25mm / Clear 5mm / Air 11.85mm / C270 4mm,25.4,5mm Clear,2156,LoEÂ³ 366 S2,Float Glass - 5mm,2003,,4mm Clear,2027,LoEÂ² 270 S5,Air,0.2554,0.045,22.23,0.2394,0.4913,0.1354,75.47,-7.93,5.32,43.56,-5.17,-1.41,0.0116,Yes,No,,
EnthermalPlus,C366 5mm / Vacuum 0.25mm / Clear 5mm / Air 11.85mm / C272 4mm,25.4,5mm Clear,2156,LoEÂ³ 366 S2,Float Glass - 5mm,2003,,4 mm Clear,2012,LoEÂ² 272 S5,Air,0.2559,0.0451,22.19,0.2431,0.5071,0.1274,76.41,-7.04,5.2,42.35,-2.38,-2.31,0.0143,Yes,No,,
EnthermalPlus,C366 5mm / Vacuum 0.25mm / Clear 5mm / Air 11.85mm / C366 4mm,25.4,5mm Clear,2156,LoEÂ³ 366 S2,Float Glass - 5mm,2003,,4mm Clear,2155,LoEÂ³ 366 S5,Air,0.2544,0.0448,22.32,0.2356,0.4575,0.1294,73.32,-9.51,5.49,42.64,-1.51,-2.91,0.0042,Yes,No,,
EnthermalPlus,C366 5mm / Vacuum 0.25mm / Clear 5mm / Air 11.84mm / SB60 4mm,25.39,5mm Clear,2156,LoEÂ³ 366 S2,Float Glass - 5mm,2003,,Clear  4mm,5282,SolarbanÂ® 60 S5,Air,0.2554,0.045,22.23,0.2433,0.5135,0.1286,76.82,-7.71,5.36,42.51,-2.5,-1.87,0.016,Yes,No,,
EnthermalPlus,C366 5mm / Vacuum 0.25mm / Clear 5mm / Air 11.84mm / SB70 4mm,25.39,5mm Clear,2156,LoEÂ³ 366 S2,Float Glass - 5mm,2003,,SolarbanÂ® 70 glass  4mm,5433,SolarbanÂ® 70 S5,Air,0.2542,0.0448,22.34,0.2282,0.4706,0.1387,74.12,-9.02,6.76,44.05,-3.06,-4.28,0.0061,Yes,No,,
EnthermalPlus,C366 5mm / Vacuum 0.25mm / Clear 5mm / Air 11.75mm / LUMI 4mm,25.4,5mm Clear,2156,LoEÂ³ 366 S2,Float Glass - 5mm,2003,,SGG ECLAZ II 4mm,20754,ECLAZ II S5,Air,0.2564,0.0452,22.15,0.2455,0.586,0.1268,81.02,-7.19,4.82,42.32,-1.4,-4.1,0.0315,Yes,Yes,0.252426,0.262727
EnthermalPlus,Q452 5mm / Vacuum 0.25mm / Clear 5mm / Air 11.85mm / C180 4mm,25.4,5mm Clear,2106,Quad LoE 452 S2,Float Glass - 5mm,2003,,4mm Clear,2192,LoE 180 S5,Air,0.2513,0.0443,22.6,0.1861,0.4523,0.1155,73.04,-9.14,5.21,40.67,-3.99,-3.13,0.0063,Yes,No,,
EnthermalPlus,Q452 5mm / Vacuum 0.25mm / Clear 5mm / Air 11.85mm / C270 4mm,25.4,5mm Clear,2106,Quad LoE 452 S2,Float Glass - 5mm,2003,,4mm Clear,2027,LoEÂ² 270 S5,Air,0.2493,0.0439,22.78,0.1871,0.3976,0.1113,69.29,-9.79,5.4,39.93,-6.01,-0.87,0.0035,Yes,No,,
EnthermalPlus,Q452 5mm / Vacuum 0.25mm / Clear 5mm / Air 11.85mm / C272 4mm,25.4,5mm Clear,2106,Quad LoE 452 S2,Float Glass - 5mm,2003,,4 mm Clear,2012,LoEÂ² 272 S5,Air,0.2497,0.044,22.74,0.1899,0.41,0.1059,70.14,-8.95,5.32,39.01,-3.88,-1.5,0.0044,Yes,No,,
EnthermalPlus,Q452 5mm / Vacuum 0.25mm / Clear 5mm / Air 11.85mm / C366 4mm,25.4,5mm Clear,2106,Quad LoE 452 S2,Float Glass - 5mm,2003,,4mm Clear,2155,LoEÂ³ 366 S5,Air,0.2482,0.0437,22.87,0.1848,0.37,0.1072,67.28,-11.1,5.46,39.22,-3.27,-1.9,0.0013,Yes,No,,
EnthermalPlus,Q452 5mm / Vacuum 0.25mm / Clear 5mm / Air 11.84mm / SB60 4mm,25.39,5mm Clear,2106,Quad LoE 452 S2,Float Glass - 5mm,2003,,Clear  4mm,5282,SolarbanÂ® 60 S5,Air,0.2492,0.0439,22.78,0.1901,0.4152,0.1067,70.53,-9.58,5.46,39.12,-3.95,-1.2,0.0047,Yes,No,,
EnthermalPlus,Q452 5mm / Vacuum 0.25mm / Clear 5mm / Air 11.84mm / SB70 4mm,25.39,5mm Clear,2106,Quad LoE 452 S2,Float Glass - 5mm,2003,,SolarbanÂ® 70 glass  4mm,5433,SolarbanÂ® 70 S5,Air,0.2481,0.0437,22.89,0.1794,0.3808,0.1134,68.04,-10.74,6.7,40.29,-4.61,-2.76,0.0018,Yes,No,,
EnthermalPlus,Q452 5mm / Vacuum 0.25mm / Clear 5mm / Air 11.75mm / LUMI 4mm,25.4,5mm Clear,2106,Quad LoE 452 S2,Float Glass - 5mm,2003,,SGG ECLAZ II 4mm,20754,ECLAZ II S5,Air,0.2502,0.0441,22.7,0.1916,0.4738,0.1055,74.45,-9.21,4.98,38.99,-3.19,-2.8,0.009,Yes,Yes,0.200581,0.255782
EnthermalPlus,SB60 5mm / Vacuum 0.25mm / Clear 5mm / Air 11.86mm / C180 4mm,25.41,Clear  5mm,5283,SolarbanÂ® 60 S2,Clear Float Glass,414,,4mm Clear,2192,LoE 180 S5,Air,0.303,0.0534,18.74,0.3515,0.6188,0.1475,82.77,-5.2,4.87,45.34,-2.41,-4.16,0.0858,Yes,No,,
EnthermalPlus,SB60 5mm / Vacuum 0.25mm / Clear 5mm / Air 11.86mm / C270 4mm,25.41,Clear  5mm,5283,SolarbanÂ® 60 S2,Clear Float Glass,414,,4mm Clear,2027,LoEÂ² 270 S5,Air,0.3,0.0528,18.93,0.337,0.5439,0.1394,78.61,-6.22,5.11,44.13,-6.2,0.08,0.045,Yes,No,,
EnthermalPlus,SB60 5mm / Vacuum 0.25mm / Clear 5mm / Air 11.86mm / C272 4mm,25.41,Clear  5mm,5283,SolarbanÂ® 60 S2,Clear Float Glass,414,,4 mm Clear,2012,LoEÂ² 272 S5,Air,0.3007,0.053,18.88,0.3451,0.5614,0.1298,79.59,-5.21,4.93,42.7,-2.88,-1.06,0.0548,Yes,No,,
