Repository: Ranojoyd80/enthermal-IGconfigurator_v2

File: Data_Pipeline/1_Source_CSVs/IG_Config_EnthermalPlus_Inboard_Dataset_07-07-26.csv (part 10 of 32)
Product Type,Comment,Total Thickness (mm),Outer Lite (Name_Thickness mm),Outer Lite NFRC ID,Outer Lite Low-E,Middle Lite (Name_Thickness mm),Middle Lite NFRC ID,Middle Lite Low-E,Inner Lite (Name_Thickness mm),Inner Lite NFRC ID,Inner Lite Low-E,Gas Fill,U-value NFRC (W/mÂ²K),U-value NFRC (BTU/hrftF),R-value NFRC,SHGC,Tvis (Visible Transmittance),Exterior Visible Reflectance,Transmitted Color L*,Transmitted Color a*,Transmitted Color b*,Exterior Reflected Color L*,Exterior Reflected Color a*,Exterior Reflected Color b*,T-UV,NFRC,CEN,g-factor,U-value CEN (W/m²K)
EnthermalPlus,LUMI 6mm / Argon 9.76mm / SB70 5mm / Vacuum 0.25mm / Clear 5mm,25.41,SGG ECLAZ II 6mm,20756,ECLAZ II S2,SolarbanÂ® 70 glass  5mm,5434,SolarbanÂ® 70 S4,Clear Float Glass,414,,Ar90,0.2447,0.0431,23.2,0.2578,0.59,0.1569,81.2,-7.29,6.24,46.73,-3.8,-4.92,0.0425,Yes,No,,
EnthermalPlus,LUMI 6mm / Argon 9.15mm / LUMI 5mm / Vacuum 0.25mm / Clear 5mm,25.4,SGG ECLAZ II 6mm,20756,ECLAZ II S2,SGG ECLAZ II 5mm,20755,ECLAZ II S4,SGG PLANICLEAR 5mm,21012,,Ar90,0.3307,0.0582,17.17,0.5105,0.7531,0.1392,89.49,-3.74,3.91,44.37,-1.56,-4.79,0.2722,Yes,Yes,0.516213,0.344794
EnthermalPlus,ZEN 6mm / Argon 9.75mm / C180 5mm / Vacuum 0.25mm / Clear 5mm,25.4,SGG ECLAZ ONE II 6mm,20764,ECLAZ ONE II S2,5mm Clear,2193,LoE 180 S4,Float Glass - 5mm,2003,,Ar90,0.3828,0.0674,14.84,0.4235,0.6772,0.2261,85.78,-4.27,5.14,54.97,-2.16,-7.7,0.156,Yes,Yes,0.429125,0.400929
EnthermalPlus,ZEN 6mm / Argon 9.75mm / C270 5mm / Vacuum 0.25mm / Clear 5mm,25.4,SGG ECLAZ ONE II 6mm,20764,ECLAZ ONE II S2,5mm Clear,2028,LoEÂ² 270 S4,Float Glass - 5mm,2003,,Ar90,0.2951,0.052,19.24,0.307,0.5931,0.2025,81.36,-5.35,5.54,52.39,-2.7,-6.68,0.0787,Yes,Yes,0.313590,0.305898
EnthermalPlus,ZEN 6mm / Argon 9.75mm / C272 5mm / Vacuum 0.25mm / Clear 5mm,25.4,SGG ECLAZ ONE II 6mm,20764,ECLAZ ONE II S2,5 mm Clear,2013,LoEÂ² 272 S4,Float Glass - 5mm,2003,,Ar90,0.3148,0.0554,18.04,0.3361,0.6126,0.1922,82.4,-4.33,5.37,51.19,-1.5,-7.03,0.0933,Yes,Yes,0.342644,0.327419
EnthermalPlus,ZEN 6mm / Argon 9.75mm / C366 5mm / Vacuum 0.25mm / Clear 5mm,25.4,SGG ECLAZ ONE II 6mm,20764,ECLAZ ONE II S2,5mm Clear,2156,LoEÂ³ 366 S4,Float Glass - 5mm,2003,,Ar90,0.2496,0.044,22.75,0.243,0.5514,0.1949,79.03,-7.39,5.91,51.51,-1.56,-7.5,0.0287,Yes,Yes,0.249488,0.256193
EnthermalPlus,ZEN 6mm / Argon 9.76mm / SB60 5mm / Vacuum 0.25mm / Clear 5mm,25.41,SGG ECLAZ ONE II 6mm,20764,ECLAZ ONE II S2,Clear  5mm,5283,SolarbanÂ® 60 S4,Clear Float Glass,414,,Ar90,0.294,0.0518,19.32,0.327,0.6105,0.1938,82.29,-5.45,5.66,51.37,-1.75,-7.09,0.1131,Yes,No,,
EnthermalPlus,ZEN 6mm / Argon 9.76mm / SB70 5mm / Vacuum 0.25mm / Clear 5mm,25.41,SGG ECLAZ ONE II 6mm,20764,ECLAZ ONE II S2,SolarbanÂ® 70 glass  5mm,5434,SolarbanÂ® 70 S4,Clear Float Glass,414,,Ar90,0.2432,0.0428,23.35,0.2399,0.5596,0.2132,79.45,-7.27,7.22,53.57,-3.2,-7.45,0.0396,Yes,No,,
EnthermalPlus,ZEN 6mm / Argon 9.15mm / LUMI 5mm / Vacuum 0.25mm / Clear 5mm,25.4,SGG ECLAZ ONE II 6mm,20764,ECLAZ ONE II S2,SGG ECLAZ II 5mm,20755,ECLAZ II S4,SGG PLANICLEAR 5mm,21012,,Ar90,0.3284,0.0578,17.29,0.4365,0.7133,0.1974,87.55,-3.83,5.06,51.88,-1.46,-7.53,0.253,Yes,Yes,0.441456,0.341991
EnthermalPlus,SKN183 6mm / Argon 9.75mm / C180 5mm / Vacuum 0.25mm / Clear 5mm,25.4,SGG COOL-LITE SKN 183 II 6mm,20896,COOL-LITE SKN 183 II S2,5mm Clear,2193,LoE 180 S4,Float Glass - 5mm,2003,,Ar90,0.382,0.0673,14.87,0.3022,0.646,0.1677,84.23,-5.02,4.11,48.19,-2.73,-8.85,0.1153,Yes,Yes,0.311846,0.399969
EnthermalPlus,SKN183 6mm / Argon 9.75mm / C270 5mm / Vacuum 0.25mm / Clear 5mm,25.4,SGG COOL-LITE SKN 183 II 6mm,20896,COOL-LITE SKN 183 II S2,5mm Clear,2028,LoEÂ² 270 S4,Float Glass - 5mm,2003,,Ar90,0.2946,0.0519,19.27,0.2513,0.5664,0.1459,79.93,-5.96,4.48,45.25,-3.43,-7.74,0.0584,Yes,Yes,0.260057,0.305336
EnthermalPlus,SKN183 6mm / Argon 9.75mm / C272 5mm / Vacuum 0.25mm / Clear 5mm,25.4,SGG COOL-LITE SKN 183 II 6mm,20896,COOL-LITE SKN 183 II S2,5 mm Clear,2013,LoEÂ² 272 S4,Float Glass - 5mm,2003,,Ar90,0.3143,0.0554,18.07,0.2671,0.5853,0.1365,80.96,-4.99,4.29,43.88,-2.01,-8.09,0.0704,Yes,Yes,0.276172,0.326775
EnthermalPlus,SKN183 6mm / Argon 9.75mm / C366 5mm / Vacuum 0.25mm / Clear 5mm,25.4,SGG COOL-LITE SKN 183 II 6mm,20896,COOL-LITE SKN 183 II S2,5mm Clear,2156,LoEÂ³ 366 S4,Float Glass - 5mm,2003,,Ar90,0.2493,0.0439,22.78,0.2139,0.527,0.139,77.65,-7.85,4.82,44.24,-2.22,-8.55,0.0217,Yes,Yes,0.221845,0.255795
EnthermalPlus,SKN183 6mm / Argon 9.76mm / SB60 5mm / Vacuum 0.25mm / Clear 5mm,25.41,SGG COOL-LITE SKN 183 II 6mm,20896,COOL-LITE SKN 183 II S2,Clear  5mm,5283,SolarbanÂ® 60 S4,Clear Float Glass,414,,Ar90,0.2935,0.0517,19.35,0.2645,0.5832,0.1381,80.86,-6.09,4.58,44.1,-2.23,-8.18,0.0833,Yes,No,,
EnthermalPlus,SKN183 6mm / Argon 9.76mm / SB70 5mm / Vacuum 0.25mm / Clear 5mm,25.41,SGG COOL-LITE SKN 183 II 6mm,20896,COOL-LITE SKN 183 II S2,SolarbanÂ® 70 glass  5mm,5434,SolarbanÂ® 70 S4,Clear Float Glass,414,,Ar90,0.2429,0.0428,23.38,0.213,0.5345,0.1556,78.05,-7.73,6.19,46.57,-4.22,-8.5,0.03,Yes,No,,
EnthermalPlus,SKN183 6mm / Argon 9.15mm / LUMI 5mm / Vacuum 0.25mm / Clear 5mm,25.4,SGG COOL-LITE SKN 183 II 6mm,20896,COOL-LITE SKN 183 II S2,SGG ECLAZ II 5mm,20755,ECLAZ II S4,SGG PLANICLEAR 5mm,21012,,Ar90,0.3279,0.0577,17.32,0.3152,0.6811,0.1414,86.02,-4.6,3.95,44.69,-1.94,-8.73,0.1846,Yes,Yes,0.323522,0.341370
EnthermalPlus,XTREME 6mm / Argon 9.75mm / C180 5mm / Vacuum 0.25mm / Clear 5mm,25.4,SGG COOL-LITE XTREME 61-29 II 6mm,20980,COOL-LITE XTREME 61-29 II S2,5mm Clear,2193,LoE 180 S4,Float Glass - 5mm,2003,,Ar90,0.3824,0.0673,14.85,0.2102,0.5294,0.1421,77.93,-6.63,1.46,44.76,-3.34,-7.67,0.0955,Yes,Yes,0.224169,0.400434
EnthermalPlus,XTREME 6mm / Argon 9.75mm / C270 5mm / Vacuum 0.25mm / Clear 5mm,25.4,SGG COOL-LITE XTREME 61-29 II 6mm,20980,COOL-LITE XTREME 61-29 II S2,5mm Clear,2028,LoEÂ² 270 S4,Float Glass - 5mm,2003,,Ar90,0.2948,0.0519,19.26,0.1843,0.4642,0.1273,73.89,-7.26,1.91,42.53,-3.92,-6.38,0.0493,Yes,Yes,0.195692,0.305609
EnthermalPlus,XTREME 6mm / Argon 9.75mm / C272 5mm / Vacuum 0.25mm / Clear 5mm,25.4,SGG COOL-LITE XTREME 61-29 II 6mm,20980,COOL-LITE XTREME 61-29 II S2,5 mm Clear,2013,LoEÂ² 272 S4,Float Glass - 5mm,2003,,Ar90,0.3146,0.0554,18.05,0.1924,0.4792,0.121,74.83,-6.37,1.67,41.51,-2.7,-6.49,0.0595,Yes,Yes,0.204531,0.327087
EnthermalPlus,XTREME 6mm / Argon 9.75mm / C366 5mm / Vacuum 0.25mm / Clear 5mm,25.4,SGG COOL-LITE XTREME 61-29 II 6mm,20980,COOL-LITE XTREME 61-29 II S2,5mm Clear,2156,LoEÂ³ 366 S4,Float Glass - 5mm,2003,,Ar90,0.2495,0.0439,22.76,0.1649,0.4322,0.1225,71.77,-8.84,2.34,41.76,-2.94,-6.95,0.0181,Yes,Yes,0.174621,0.255987
EnthermalPlus,XTREME 6mm / Argon 9.76mm / SB60 5mm / Vacuum 0.25mm / Clear 5mm,25.41,SGG COOL-LITE XTREME 61-29 II 6mm,20980,COOL-LITE XTREME 61-29 II S2,Clear  5mm,5283,SolarbanÂ® 60 S4,Clear Float Glass,414,,Ar90,0.2937,0.0517,19.33,0.1918,0.4777,0.122,74.74,-7.41,1.96,41.68,-2.81,-6.58,0.0698,Yes,No,,
EnthermalPlus,XTREME 6mm / Argon 9.76mm / SB70 5mm / Vacuum 0.25mm / Clear 5mm,25.41,SGG COOL-LITE XTREME 61-29 II 6mm,20980,COOL-LITE XTREME 61-29 II S2,SolarbanÂ® 70 glass  5mm,5434,SolarbanÂ® 70 S4,Clear Float Glass,414,,Ar90,0.2431,0.0428,23.36,0.1665,0.4386,0.1337,72.16,-8.75,3.67,43.5,-4.7,-7.24,0.0251,Yes,No,,
EnthermalPlus,XTREME 6mm / Argon 9.15mm / LUMI 5mm / Vacuum 0.25mm / Clear 5mm,25.4,SGG COOL-LITE XTREME 61-29 II 6mm,20980,COOL-LITE XTREME 61-29 II S2,SGG ECLAZ II 5mm,20755,ECLAZ II S4,SGG PLANICLEAR 5mm,21012,,Ar90,0.3281,0.0578,17.3,0.2188,0.5576,0.1244,79.57,-6.21,1.19,42.13,-2.71,-7.1,0.1515,Yes,Yes,0.230664,0.341671
EnthermalPlus,C180 6mm / Argon 10.05mm / Clear 5mm / Vacuum 0.25mm / C180 5mm,25.4,6mm Clear,2194,LoE 180 S2,Float Glass - 5mm,2003,,5mm Clear,2193,LoE 180 S5,Ar90,0.3878,0.0683,14.64,0.5067,0.6761,0.1961,85.75,-4.36,4.35,51.59,-2.3,-6.85,0.1109,Yes,No,,
EnthermalPlus,C180 6mm / Argon 10.05mm / Clear 5mm / Vacuum 0.25mm / C270 5mm,25.4,6mm Clear,2194,LoE 180 S2,Float Glass - 5mm,2003,,5mm Clear,2028,LoEÂ² 270 S5,Ar90,0.2981,0.0525,19.05,0.388,0.5932,0.1863,81.4,-5.55,4.84,50.38,-6.06,-2.83,0.0567,Yes,No,,
EnthermalPlus,C180 6mm / Argon 10.05mm / Clear 5mm / Vacuum 0.25mm / C272 5mm,25.4,6mm Clear,2194,LoE 180 S2,Float Glass - 5mm,2003,,5 mm Clear,2013,LoEÂ² 272 S5,Ar90,0.3183,0.0561,17.84,0.4135,0.6128,0.175,82.44,-4.47,4.61,49.0,-2.85,-3.94,0.0684,Yes,No,,
EnthermalPlus,C180 6mm / Argon 10.05mm / Clear 5mm / Vacuum 0.25mm / C366 5mm,25.4,6mm Clear,2194,LoE 180 S2,Float Glass - 5mm,2003,,5mm Clear,2156,LoEÂ³ 366 S5,Ar90,0.2519,0.0444,22.55,0.3392,0.5514,0.1781,79.07,-7.49,5.12,49.36,-1.46,-4.79,0.0207,Yes,No,,
EnthermalPlus,C180 6mm / Argon 10.06mm / Clear 5mm / Vacuum 0.25mm / SB60 5mm,25.41,6mm Clear,2194,LoE 180 S2,Clear Float Glass,414,,Clear  5mm,5283,SolarbanÂ® 60 S5,Ar90,0.2969,0.0523,19.12,0.3987,0.6106,0.1771,82.34,-5.61,4.93,49.23,-3.34,-3.36,0.0813,Yes,No,,
EnthermalPlus,C180 6mm / Argon 10.06mm / Clear 5mm / Vacuum 0.25mm / SB70 5mm,25.41,6mm Clear,2194,LoE 180 S2,Clear Float Glass,414,,SolarbanÂ® 70 glass  5mm,5434,SolarbanÂ® 70 S5,Ar90,0.2453,0.0432,23.15,0.3152,0.5592,0.1918,79.47,-7.36,6.4,51.04,-3.05,-6.55,0.03,Yes,No,,
EnthermalPlus,C180 6mm / Argon 9.45mm / Clear 5mm / Vacuum 0.25mm / LUMI 5mm,25.4,6mm Clear,2194,LoE 180 S2,SGG PLANICLEAR 5mm,21012,,SGG ECLAZ II 5mm,20755,ECLAZ II S5,Ar90,0.3315,0.0584,17.13,0.5162,0.713,0.1749,87.58,-3.92,4.22,49.04,-1.67,-6.02,0.1774,Yes,Yes,0.522432,0.345921
EnthermalPlus,C270 6mm / Argon 10.05mm / Clear 5mm / Vacuum 0.25mm / C180 5mm,25.4,6mm Clear,2029,LoEÂ² 270 S2,Float Glass - 5mm,2003,,5mm Clear,2193,LoE 180 S5,Ar90,0.3827,0.0674,14.84,0.3079,0.5949,0.1558,81.5,-5.59,4.81,46.52,-3.95,-3.56,0.0568,Yes,No,,
EnthermalPlus,C270 6mm / Argon 10.05mm / Clear 5mm / Vacuum 0.25mm / C270 5mm,25.4,6mm Clear,2029,LoEÂ² 270 S2,Float Glass - 5mm,2003,,5mm Clear,2028,LoEÂ² 270 S5,Ar90,0.295,0.052,19.25,0.2884,0.5222,0.1481,77.35,-6.52,5.1,45.42,-7.37,0.19,0.0314,Yes,No,,
EnthermalPlus,C270 6mm / Argon 10.05mm / Clear 5mm / Vacuum 0.25mm / C272 5mm,25.4,6mm Clear,2029,LoEÂ² 270 S2,Float Glass - 5mm,2003,,5 mm Clear,2013,LoEÂ² 272 S5,Ar90,0.3148,0.0554,18.04,0.2974,0.5395,0.1393,78.34,-5.53,4.89,44.16,-4.45,-0.76,0.0383,Yes,No,,
EnthermalPlus,C270 6mm / Argon 10.05mm / Clear 5mm / Vacuum 0.25mm / C366 5mm,25.4,6mm Clear,2029,LoEÂ² 270 S2,Float Glass - 5mm,2003,,5mm Clear,2156,LoEÂ³ 366 S5,Ar90,0.2496,0.044,22.75,0.2686,0.4858,0.1416,75.12,-8.29,5.39,44.48,-3.29,-1.56,0.0111,Yes,No,,
EnthermalPlus,C270 6mm / Argon 10.06mm / Clear 5mm / Vacuum 0.25mm / SB60 5mm,25.41,6mm Clear,2029,LoEÂ² 270 S2,Clear Float Glass,414,,Clear  5mm,5283,SolarbanÂ® 60 S5,Ar90,0.2938,0.0517,19.32,0.2909,0.5377,0.141,78.25,-6.61,5.19,44.38,-4.85,-0.22,0.0432,Yes,No,,
EnthermalPlus,C270 6mm / Argon 10.06mm / Clear 5mm / Vacuum 0.25mm / SB70 5mm,25.41,6mm Clear,2029,LoEÂ² 270 S2,Clear Float Glass,414,,SolarbanÂ® 70 glass  5mm,5434,SolarbanÂ® 70 S5,Ar90,0.2431,0.0428,23.36,0.2515,0.4926,0.1523,75.5,-8.2,6.75,46.0,-4.84,-3.21,0.0157,Yes,No,,
EnthermalPlus,C270 6mm / Argon 9.45mm / Clear 5mm / Vacuum 0.25mm / LUMI 5mm,25.4,6mm Clear,2029,LoEÂ² 270 S2,SGG PLANICLEAR 5mm,21012,,SGG ECLAZ II 5mm,20755,ECLAZ II S5,Ar90,0.3281,0.0578,17.31,0.319,0.6275,0.1392,83.25,-5.15,4.58,44.2,-3.36,-2.69,0.0881,Yes,Yes,0.328583,0.341830
EnthermalPlus,C272 6mm / Argon 10.05mm / Clear 5mm / Vacuum 0.25mm / C180 5mm,25.4,6 mm Clear,2014,LoEÂ² 272 S2,Float Glass - 5mm,2003,,5mm Clear,2193,LoE 180 S5,Ar90,0.3838,0.0676,14.79,0.3456,0.6128,0.1434,82.44,-4.47,4.61,44.77,-1.77,-4.1,0.0684,Yes,No,,
EnthermalPlus,C272 6mm / Argon 10.05mm / Clear 5mm / Vacuum 0.25mm / C270 5mm,25.4,6 mm Clear,2014,LoEÂ² 272 S2,Float Glass - 5mm,2003,,5mm Clear,2028,LoEÂ² 270 S5,Ar90,0.2957,0.0521,19.2,0.3134,0.538,0.1352,78.25,-5.49,4.92,43.53,-5.66,0.27,0.0383,Yes,No,,
EnthermalPlus,C272 6mm / Argon 10.05mm / Clear 5mm / Vacuum 0.25mm / C272 5mm,25.4,6 mm Clear,2014,LoEÂ² 272 S2,Float Glass - 5mm,2003,,5 mm Clear,2013,LoEÂ² 272 S5,Ar90,0.3155,0.0556,18.0,0.3254,0.5561,0.126,79.28,-4.51,4.69,42.11,-2.36,-0.85,0.0474,Yes,No,,
EnthermalPlus,C272 6mm / Argon 10.05mm / Clear 5mm / Vacuum 0.25mm / C366 5mm,25.4,6 mm Clear,2014,LoEÂ² 272 S2,Float Glass - 5mm,2003,,5mm Clear,2156,LoEÂ³ 366 S5,Ar90,0.2501,0.044,22.71,0.2869,0.5005,0.1285,76.01,-7.4,5.26,42.48,-0.99,-1.81,0.0136,Yes,No,,
EnthermalPlus,C272 6mm / Argon 10.06mm / Clear 5mm / Vacuum 0.25mm / SB60 5mm,25.41,6 mm Clear,2014,LoEÂ² 272 S2,Clear Float Glass,414,,Clear  5mm,5283,SolarbanÂ® 60 S5,Ar90,0.2945,0.0519,19.28,0.3174,0.5541,0.1278,79.18,-5.6,4.99,42.36,-2.85,-0.22,0.0522,Yes,No,,
EnthermalPlus,C272 6mm / Argon 10.06mm / Clear 5mm / Vacuum 0.25mm / SB70 5mm,25.41,6 mm Clear,2014,LoEÂ² 272 S2,Clear Float Glass,414,,SolarbanÂ® 70 glass  5mm,5434,SolarbanÂ® 70 S5,Ar90,0.2436,0.0429,23.31,0.2675,0.5072,0.1398,76.38,-7.27,6.59,44.2,-2.64,-3.82,0.0198,Yes,No,,
EnthermalPlus,C272 6mm / Argon 9.45mm / Clear 5mm / Vacuum 0.25mm / LUMI 5mm,25.4,6 mm Clear,2014,LoEÂ² 272 S2,SGG PLANICLEAR 5mm,21012,,SGG ECLAZ II 5mm,20755,ECLAZ II S5,Ar90,0.3288,0.0579,17.27,0.3583,0.6469,0.1259,84.24,-4.04,4.38,42.16,-1.11,-3.08,0.1052,Yes,Yes,0.367350,0.342740
EnthermalPlus,C340 6mm / Argon 10.05mm / Clear 5mm / Vacuum 0.25mm / C180 5mm,25.4,6mm Clear,2167,LoEÂ³ 340 S2,Float Glass - 5mm,2003,,5mm Clear,2193,LoE 180 S5,Ar90,0.3815,0.0672,14.88,0.1458,0.3329,0.1425,64.71,-10.06,-3.58,44.83,-6.56,-13.34,0.0089,Yes,No,,
EnthermalPlus,C340 6mm / Argon 10.05mm / Clear 5mm / Vacuum 0.25mm / C270 5mm,25.4,6mm Clear,2167,LoEÂ³ 340 S2,Float Glass - 5mm,2003,,5mm Clear,2028,LoEÂ² 270 S5,Ar90,0.2943,0.0518,19.29,0.1422,0.2925,0.1401,61.29,-10.52,-2.95,44.45,-7.73,-11.95,0.0047,Yes,No,,
EnthermalPlus,C340 6mm / Argon 10.05mm / Clear 5mm / Vacuum 0.25mm / C272 5mm,25.4,6mm Clear,2167,LoEÂ³ 340 S2,Float Glass - 5mm,2003,,5 mm Clear,2013,LoEÂ² 272 S5,Ar90,0.314,0.0553,18.09,0.1455,0.3017,0.1371,62.08,-9.8,-3.16,43.99,-6.71,-12.19,0.0058,Yes,No,,
EnthermalPlus,C340 6mm / Argon 10.05mm / Clear 5mm / Vacuum 0.25mm / C366 5mm,25.4,6mm Clear,2167,LoEÂ³ 340 S2,Float Glass - 5mm,2003,,5mm Clear,2156,LoEÂ³ 366 S5,Ar90,0.2491,0.0439,22.8,0.1382,0.2725,0.1377,59.49,-11.48,-2.79,44.08,-6.36,-12.45,0.0017,Yes,No,,
EnthermalPlus,C340 6mm / Argon 10.06mm / Clear 5mm / Vacuum 0.25mm / SB60 5mm,25.41,6mm Clear,2167,LoEÂ³ 340 S2,Clear Float Glass,414,,Clear  5mm,5283,SolarbanÂ® 60 S5,Ar90,0.2931,0.0516,19.37,0.1427,0.301,0.1376,62.03,-10.67,-2.9,44.07,-6.8,-12.04,0.0066,Yes,No,,
EnthermalPlus,C340 6mm / Argon 10.06mm / Clear 5mm / Vacuum 0.25mm / SB70 5mm,25.41,6mm Clear,2167,LoEÂ³ 340 S2,Clear Float Glass,414,,SolarbanÂ® 70 glass  5mm,5434,SolarbanÂ® 70 S5,Ar90,0.2426,0.0427,23.4,0.1317,0.2762,0.1413,59.79,-11.52,-1.55,44.64,-6.97,-12.96,0.0026,Yes,No,,
EnthermalPlus,C340 6mm / Argon 9.45mm / Clear 5mm / Vacuum 0.25mm / LUMI 5mm,25.4,6mm Clear,2167,LoEÂ³ 340 S2,SGG PLANICLEAR 5mm,21012,,SGG ECLAZ II 5mm,20755,ECLAZ II S5,Ar90,0.3273,0.0576,17.35,0.1493,0.3508,0.1371,66.14,-9.87,-3.87,44.02,-6.27,-12.88,0.0139,Yes,Yes,0.163532,0.340910
EnthermalPlus,C366 6mm / Argon 10.05mm / Clear 5mm / Vacuum 0.25mm / C180 5mm,25.4,6mm Clear,2157,LoEÂ³ 366 S2,Float Glass - 5mm,2003,,5mm Clear,2193,LoE 180 S5,Ar90,0.3801,0.0669,14.94,0.2332,0.553,0.141,79.16,-7.53,5.1,44.43,-2.49,-4.47,0.0207,Yes,No,,
EnthermalPlus,C366 6mm / Argon 10.05mm / Clear 5mm / Vacuum 0.25mm / C270 5mm,25.4,6mm Clear,2157,LoEÂ³ 366 S2,Float Glass - 5mm,2003,,5mm Clear,2028,LoEÂ² 270 S5,Ar90,0.2934,0.0517,19.35,0.2306,0.4858,0.1344,75.12,-8.29,5.38,43.42,-5.39,-1.33,0.0111,Yes,No,,
EnthermalPlus,C366 6mm / Argon 10.05mm / Clear 5mm / Vacuum 0.25mm / C272 5mm,25.4,6mm Clear,2157,LoEÂ³ 366 S2,Float Glass - 5mm,2003,,5 mm Clear,2013,LoEÂ² 272 S5,Ar90,0.313,0.0551,18.14,0.2351,0.5019,0.1266,76.1,-7.44,5.23,42.23,-2.62,-2.21,0.0136,Yes,No,,
EnthermalPlus,C366 6mm / Argon 10.05mm / Clear 5mm / Vacuum 0.25mm / C366 5mm,25.4,6mm Clear,2157,LoEÂ³ 366 S2,Float Glass - 5mm,2003,,5mm Clear,2156,LoEÂ³ 366 S5,Ar90,0.2484,0.0438,22.86,0.2244,0.4523,0.1285,72.99,-9.84,5.56,42.51,-1.75,-2.82,0.004,Yes,No,,
EnthermalPlus,C366 6mm / Argon 10.06mm / Clear 5mm / Vacuum 0.25mm / SB60 5mm,25.41,6mm Clear,2157,LoEÂ³ 366 S2,Clear Float Glass,414,,Clear  5mm,5283,SolarbanÂ® 60 S5,Ar90,0.2923,0.0515,19.43,0.2312,0.5002,0.1282,76.01,-8.46,5.51,42.45,-2.95,-1.74,0.0155,Yes,No,,
EnthermalPlus,C366 6mm / Argon 10.06mm / Clear 5mm / Vacuum 0.25mm / SB70 5mm,25.41,6mm Clear,2157,LoEÂ³ 366 S2,Clear Float Glass,414,,SolarbanÂ® 70 glass  5mm,5434,SolarbanÂ® 70 S5,Ar90,0.242,0.0426,23.46,0.213,0.4585,0.1379,73.34,-9.71,6.91,43.94,-3.52,-4.02,0.0059,Yes,No,,
EnthermalPlus,C366 6mm / Argon 9.45mm / Clear 5mm / Vacuum 0.25mm / LUMI 5mm,25.4,6mm Clear,2157,LoEÂ³ 366 S2,SGG PLANICLEAR 5mm,21012,,SGG ECLAZ II 5mm,20755,ECLAZ II S5,Ar90,0.3264,0.0575,17.4,0.241,0.5836,0.1266,80.89,-7.23,4.93,42.28,-1.61,-3.9,0.0324,Yes,Yes,0.251324,0.339763
EnthermalPlus,Q452 6mm / Argon 10.05mm / Clear 5mm / Vacuum 0.25mm / C180 5mm,25.4,6mm Clear,2107,Quad LoE 452 S2,Float Glass - 5mm,2003,,5mm Clear,2193,LoE 180 S5,Ar90,0.3798,0.0669,14.95,0.1847,0.4477,0.115,72.74,-9.52,5.24,40.58,-4.17,-3.03,0.006,Yes,No,,
EnthermalPlus,Q452 6mm / Argon 10.05mm / Clear 5mm / Vacuum 0.25mm / C270 5mm,25.4,6mm Clear,2107,Quad LoE 452 S2,Float Glass - 5mm,2003,,5mm Clear,2028,LoEÂ² 270 S5,Ar90,0.2932,0.0516,19.37,0.1823,0.3931,0.1107,68.97,-10.11,5.46,39.84,-6.16,-0.8,0.0034,Yes,No,,
EnthermalPlus,Q452 6mm / Argon 10.05mm / Clear 5mm / Vacuum 0.25mm / C272 5mm,25.4,6mm Clear,2107,Quad LoE 452 S2,Float Glass - 5mm,2003,,5 mm Clear,2013,LoEÂ² 272 S5,Ar90,0.3127,0.0551,18.16,0.1858,0.4058,0.1055,69.85,-9.31,5.35,38.94,-4.05,-1.42,0.0042,Yes,No,,
EnthermalPlus,Q452 6mm / Argon 10.05mm / Clear 5mm / Vacuum 0.25mm / C366 5mm,25.4,6mm Clear,2107,Quad LoE 452 S2,Float Glass - 5mm,2003,,5mm Clear,2156,LoEÂ³ 366 S5,Ar90,0.2483,0.0437,22.87,0.1781,0.3659,0.1067,66.97,-11.4,5.51,39.13,-3.43,-1.83,0.0012,Yes,No,,
EnthermalPlus,Q452 6mm / Argon 10.06mm / Clear 5mm / Vacuum 0.25mm / SB60 5mm,25.41,6mm Clear,2107,Quad LoE 452 S2,Clear Float Glass,414,,Clear  5mm,5283,SolarbanÂ® 60 S5,Ar90,0.2921,0.0514,19.44,0.1827,0.4046,0.1065,69.78,-10.26,5.6,39.09,-4.28,-1.09,0.0046,Yes,No,,
EnthermalPlus,Q452 6mm / Argon 10.06mm / Clear 5mm / Vacuum 0.25mm / SB70 5mm,25.41,6mm Clear,2107,Quad LoE 452 S2,Clear Float Glass,414,,SolarbanÂ® 70 glass  5mm,5434,SolarbanÂ® 70 S5,Ar90,0.2419,0.0426,23.47,0.1697,0.3711,0.113,67.31,-11.37,6.83,40.22,-4.94,-2.56,0.0017,Yes,No,,
EnthermalPlus,Q452 6mm / Argon 9.45mm / Clear 5mm / Vacuum 0.25mm / LUMI 5mm,25.4,6mm Clear,2107,Quad LoE 452 S2,SGG PLANICLEAR 5mm,21012,,SGG ECLAZ II 5mm,20755,ECLAZ II S5,Ar90,0.3261,0.0574,17.41,0.1897,0.4718,0.1055,74.32,-9.24,5.08,38.97,-3.34,-2.64,0.0092,Yes,Yes,0.203099,0.339487
EnthermalPlus,SB60 6mm / Argon 10.09mm / Clear 5mm / Vacuum 0.25mm / C180 5mm,25.44,Clear  6mm,5284,SolarbanÂ® 60 S2,Float Glass - 5mm,2003,,5mm Clear,2193,LoE 180 S5,Ar90,0.3824,0.0673,14.85,0.3345,0.6221,0.1461,82.96,-5.25,4.74,45.16,-2.31,-4.32,0.0818,Yes,No,,
EnthermalPlus,SB60 6mm / Argon 10.09mm / Clear 5mm / Vacuum 0.25mm / C270 5mm,25.44,Clear  6mm,5284,SolarbanÂ® 60 S2,Float Glass - 5mm,2003,,5mm Clear,2028,LoEÂ² 270 S5,Ar90,0.2948,0.0519,19.26,0.3099,0.5462,0.1378,78.75,-6.23,5.02,43.9,-6.2,0.03,0.0433,Yes,No,,
EnthermalPlus,SB60 6mm / Argon 10.09mm / Clear 5mm / Vacuum 0.25mm / C272 5mm,25.44,Clear  6mm,5284,SolarbanÂ® 60 S2,Float Glass - 5mm,2003,,5 mm Clear,2013,LoEÂ² 272 S5,Ar90,0.3145,0.0554,18.05,0.3204,0.5645,0.1281,79.77,-5.25,4.8,42.45,-2.81,-1.11,0.0523,Yes,No,,
EnthermalPlus,SB60 6mm / Argon 10.09mm / Clear 5mm / Vacuum 0.25mm / C366 5mm,25.44,Clear  6mm,5284,SolarbanÂ® 60 S2,Float Glass - 5mm,2003,,5mm Clear,2156,LoEÂ³ 366 S5,Ar90,0.2494,0.0439,22.76,0.2864,0.5082,0.1307,76.5,-8.12,5.34,42.82,-1.44,-2.05,0.0155,Yes,No,,
EnthermalPlus,SB60 6mm / Argon 10.1mm / Clear 5mm / Vacuum 0.25mm / SB60 5mm,25.45,Clear  6mm,5284,SolarbanÂ® 60 S2,Clear Float Glass,414,,Clear  5mm,5283,SolarbanÂ® 60 S5,Ar90,0.2937,0.0517,19.34,0.3134,0.5625,0.13,79.67,-6.35,5.11,42.71,-3.3,-0.48,0.061,Yes,No,,
EnthermalPlus,SB60 6mm / Argon 10.1mm / Clear 5mm / Vacuum 0.25mm / SB70 5mm,25.45,Clear  6mm,5284,SolarbanÂ® 60 S2,Clear Float Glass,414,,SolarbanÂ® 70 glass  5mm,5434,SolarbanÂ® 70 S5,Ar90,0.243,0.0428,23.37,0.2675,0.515,0.1424,76.87,-7.99,6.7,44.58,-3.22,-3.98,0.0222,Yes,No,,
EnthermalPlus,SB60 6mm / Argon 9.49mm / Clear 5mm / Vacuum 0.25mm / LUMI 5mm,25.44,Clear  6mm,5284,SolarbanÂ® 60 S2,SGG PLANICLEAR 5mm,21012,,SGG ECLAZ II 5mm,20755,ECLAZ II S5,Ar90,0.3279,0.0577,17.32,0.3467,0.6567,0.1281,84.76,-4.83,4.49,42.5,-1.55,-3.35,0.1291,Yes,No,,
EnthermalPlus,SB60 Solexia 6mm / Argon 10.09mm / Clear 5mm / Vacuum 0.25mm / C180 5mm,25.44,SolexiaÂ®  6mm,5254,SolarbanÂ® 60 S2,Float Glass - 5mm,2003,,5mm Clear,2193,LoE 180 S5,Ar90,0.3824,0.0673,14.85,0.2578,0.5418,0.122,78.54,-9.95,5.41,41.6,-5.71,-2.59,0.0467,Yes,No,,
EnthermalPlus,SB60 Solexia 6mm / Argon 10.09mm / Clear 5mm / Vacuum 0.25mm / C270 5mm,25.44,SolexiaÂ®  6mm,5254,SolarbanÂ® 60 S2,Float Glass - 5mm,2003,,5mm Clear,2028,LoEÂ² 270 S5,Ar90,0.2948,0.0519,19.26,0.2459,0.476,0.1158,74.54,-10.58,5.65,40.56,-8.81,0.95,0.0254,Yes,No,,
EnthermalPlus,SB60 Solexia 6mm / Argon 10.09mm / Clear 5mm / Vacuum 0.25mm / C272 5mm,25.44,SolexiaÂ®  6mm,5254,SolarbanÂ® 60 S2,Float Glass - 5mm,2003,,5 mm Clear,2013,LoEÂ² 272 S5,Ar90,0.3145,0.0554,18.05,0.2527,0.4918,0.1081,75.51,-9.74,5.47,39.26,-5.77,-0.05,0.031,Yes,No,,
EnthermalPlus,SB60 Solexia 6mm / Argon 10.09mm / Clear 5mm / Vacuum 0.25mm / C366 5mm,25.44,SolexiaÂ®  6mm,5254,SolarbanÂ® 60 S2,Float Glass - 5mm,2003,,5mm Clear,2156,LoEÂ³ 366 S5,Ar90,0.2494,0.0439,22.76,0.2329,0.4434,0.1099,72.42,-12.16,5.95,39.55,-4.69,-0.83,0.009,Yes,No,,
EnthermalPlus,SB60 Solexia 6mm / Argon 10.1mm / Clear 5mm / Vacuum 0.25mm / SB60 5mm,25.45,SolexiaÂ®  6mm,5254,SolarbanÂ® 60 S2,Clear Float Glass,414,,Clear  5mm,5283,SolarbanÂ® 60 S5,Ar90,0.2937,0.0517,19.34,0.2477,0.4903,0.1096,75.43,-10.77,5.75,39.49,-6.13,0.49,0.0354,Yes,No,,
EnthermalPlus,SB60 Solexia 6mm / Argon 10.1mm / Clear 5mm / Vacuum 0.25mm / SB70 5mm,25.45,SolexiaÂ®  6mm,5254,SolarbanÂ® 60 S2,Clear Float Glass,414,,SolarbanÂ® 70 glass  5mm,5434,SolarbanÂ® 70 S5,Ar90,0.243,0.0428,23.37,0.2193,0.4493,0.1192,72.76,-12.04,7.26,41.11,-6.57,-2.22,0.013,Yes,No,,
EnthermalPlus,SB60 Solexia 6mm / Argon 9.49mm / Clear 5mm / Vacuum 0.25mm / LUMI 5mm,25.44,SolexiaÂ®  6mm,5254,SolarbanÂ® 60 S2,SGG PLANICLEAR 5mm,21012,,SGG ECLAZ II 5mm,20755,ECLAZ II S5,Ar90,0.3279,0.0577,17.32,0.2654,0.5719,0.108,80.26,-9.67,5.19,39.29,-4.7,-1.9,0.0719,Yes,No,,
EnthermalPlus,SB60 Solarbronze 6mm / Argon 10.09mm / Clear 5mm / Vacuum 0.25mm / C180 5mm,25.44,SolarbronzeÂ®  6mm,5274,SolarbanÂ® 60 S2,Float Glass - 5mm,2003,,5mm Clear,2193,LoE 180 S5,Ar90,0.3824,0.0673,14.85,0.218,0.3726,0.0801,67.15,-0.27,8.49,33.91,0.65,-0.11,0.0387,Yes,No,,
EnthermalPlus,SB60 Solarbronze 6mm / Argon 10.09mm / Clear 5mm / Vacuum 0.25mm / C270 5mm,25.44,SolarbronzeÂ®  6mm,5274,SolarbanÂ® 60 S2,Float Glass - 5mm,2003,,5mm Clear,2028,LoEÂ² 270 S5,Ar90,0.2948,0.0519,19.26,0.1981,0.3271,0.077,63.61,-1.28,8.5,33.22,-1.26,1.8,0.0212,Yes,No,,
EnthermalPlus,SB60 Solarbronze 6mm / Argon 10.09mm / Clear 5mm / Vacuum 0.25mm / C272 5mm,25.44,SolarbronzeÂ®  6mm,5274,SolarbanÂ® 60 S2,Float Glass - 5mm,2003,,5 mm Clear,2013,LoEÂ² 272 S5,Ar90,0.3145,0.0554,18.05,0.2057,0.3383,0.0738,64.49,-0.46,8.37,32.52,0.3,1.15,0.026,Yes,No,,
EnthermalPlus,SB60 Solarbronze 6mm / Argon 10.09mm / Clear 5mm / Vacuum 0.25mm / C366 5mm,25.44,SolarbronzeÂ®  6mm,5274,SolarbanÂ® 60 S2,Float Glass - 5mm,2003,,5mm Clear,2156,LoEÂ³ 366 S5,Ar90,0.2494,0.0439,22.76,0.1802,0.3041,0.0749,61.7,-3.03,8.7,32.75,0.94,0.79,0.0075,Yes,No,,
EnthermalPlus,SB60 Solarbronze 6mm / Argon 10.1mm / Clear 5mm / Vacuum 0.25mm / SB60 5mm,25.45,SolarbronzeÂ®  6mm,5274,SolarbanÂ® 60 S2,Clear Float Glass,414,,Clear  5mm,5283,SolarbanÂ® 60 S5,Ar90,0.2937,0.0517,19.34,0.2006,0.3369,0.0745,64.39,-1.35,8.6,32.66,0.02,1.49,0.0294,Yes,No,,
EnthermalPlus,SB60 Solarbronze 6mm / Argon 10.1mm / Clear 5mm / Vacuum 0.25mm / SB70 5mm,25.45,SolarbronzeÂ®  6mm,5274,SolarbanÂ® 60 S2,Clear Float Glass,414,,SolarbanÂ® 70 glass  5mm,5434,SolarbanÂ® 70 S5,Ar90,0.243,0.0428,23.37,0.168,0.3083,0.0788,62.02,-2.88,9.83,33.61,0.16,-0.09,0.0108,Yes,No,,
EnthermalPlus,SB60 Solarbronze 6mm / Argon 9.49mm / Clear 5mm / Vacuum 0.25mm / LUMI 5mm,25.44,SolarbronzeÂ®  6mm,5274,SolarbanÂ® 60 S2,SGG PLANICLEAR 5mm,21012,,SGG ECLAZ II 5mm,20755,ECLAZ II S5,Ar90,0.3279,0.0577,17.32,0.2239,0.3935,0.0737,68.68,0.16,8.36,32.54,0.86,0.12,0.0596,Yes,No,,
EnthermalPlus,SB60 Solargray 6mm / Argon 10.09mm / Clear 5mm / Vacuum 0.25mm / C180 5mm,25.44,SolargrayÂ®  6mm,5289,SolarbanÂ® 60 S2,Float Glass - 5mm,2003,,5mm Clear,2193,LoE 180 S5,Ar90,0.3824,0.0673,14.85,0.1904,0.3114,0.0691,62.52,-2.49,1.91,31.62,0.06,-3.34,0.0374,Yes,No,,
EnthermalPlus,SB60 Solargray 6mm / Argon 10.09mm / Clear 5mm / Vacuum 0.25mm / C270 5mm,25.44,SolargrayÂ®  6mm,5289,SolarbanÂ® 60 S2,Float Glass - 5mm,2003,,5mm Clear,2028,LoEÂ² 270 S5,Ar90,0.2948,0.0519,19.26,0.1729,0.2734,0.067,59.18,-3.34,2.21,31.1,-1.58,-1.25,0.0205,Yes,No,,
EnthermalPlus,SB60 Solargray 6mm / Argon 10.09mm / Clear 5mm / Vacuum 0.25mm / C272 5mm,25.44,SolargrayÂ®  6mm,5289,SolarbanÂ® 60 S2,Float Glass - 5mm,2003,,5 mm Clear,2013,LoEÂ² 272 S5,Ar90,0.3145,0.0554,18.05,0.1796,0.2827,0.0646,60.01,-2.56,1.99,30.53,-0.29,-1.72,0.0252,Yes,No,,
EnthermalPlus,SB60 Solargray 6mm / Argon 10.09mm / Clear 5mm / Vacuum 0.25mm / C366 5mm,25.44,SolargrayÂ®  6mm,5289,SolarbanÂ® 60 S2,Float Glass - 5mm,2003,,5mm Clear,2156,LoEÂ³ 366 S5,Ar90,0.2494,0.0439,22.76,0.1569,0.2544,0.0654,57.4,-4.93,2.6,30.7,0.28,-2.16,0.0073,Yes,No,,
EnthermalPlus,SB60 Solargray 6mm / Argon 10.1mm / Clear 5mm / Vacuum 0.25mm / SB60 5mm,25.45,SolargrayÂ®  6mm,5289,SolarbanÂ® 60 S2,Clear Float Glass,414,,Clear  5mm,5283,SolarbanÂ® 60 S5,Ar90,0.2937,0.0517,19.34,0.1751,0.2817,0.0651,59.93,-3.41,2.25,30.64,-0.51,-1.44,0.0284,Yes,No,,
EnthermalPlus,SB60 Solargray 6mm / Argon 10.1mm / Clear 5mm / Vacuum 0.25mm / SB70 5mm,25.45,SolargrayÂ®  6mm,5289,SolarbanÂ® 60 S2,Clear Float Glass,414,,SolarbanÂ® 70 glass  5mm,5434,SolarbanÂ® 70 S5,Ar90,0.243,0.0428,23.37,0.146,0.2578,0.0683,57.69,-4.84,3.67,31.41,-0.19,-3.21,0.0105,Yes,No,,
EnthermalPlus,SB60 Solargray 6mm / Argon 9.49mm / Clear 5mm / Vacuum 0.25mm / LUMI 5mm,25.44,SolargrayÂ®  6mm,5289,SolarbanÂ® 60 S2,SGG PLANICLEAR 5mm,21012,,SGG ECLAZ II 5mm,20755,ECLAZ II S5,Ar90,0.3279,0.0577,17.32,0.195,0.3288,0.0646,63.96,-2.12,1.65,30.54,0.24,-2.72,0.0574,Yes,No,,
EnthermalPlus,SB60 Optigray 6mm / Argon 10.09mm / Clear 5mm / Vacuum 0.25mm / C180 5mm,25.44,OptigrayÂ®  6mm,5265,SolarbanÂ® 60 S2,Float Glass - 5mm,2003,,5mm Clear,2193,LoE 180 S5,Ar90,0.3824,0.0673,14.85,0.2413,0.4409,0.0951,72.19,-4.64,4.09,36.97,-1.38,-3.28,0.0492,Yes,No,,
EnthermalPlus,SB60 Optigray 6mm / Argon 10.09mm / Clear 5mm / Vacuum 0.25mm / C270 5mm,25.44,OptigrayÂ®  6mm,5265,SolarbanÂ® 60 S2,Float Glass - 5mm,2003,,5mm Clear,2028,LoEÂ² 270 S5,Ar90,0.2948,0.0519,19.26,0.2235,0.3873,0.0909,68.45,-5.49,4.34,36.13,-3.93,-0.3,0.0269,Yes,No,,
EnthermalPlus,SB60 Optigray 6mm / Argon 10.09mm / Clear 5mm / Vacuum 0.25mm / C272 5mm,25.44,OptigrayÂ®  6mm,5265,SolarbanÂ® 60 S2,Float Glass - 5mm,2003,,5 mm Clear,2013,LoEÂ² 272 S5,Ar90,0.3145,0.0554,18.05,0.2311,0.4003,0.086,69.37,-4.64,4.13,35.17,-1.73,-1.08,0.0329,Yes,No,,
EnthermalPlus,SB60 Optigray 6mm / Argon 10.09mm / Clear 5mm / Vacuum 0.25mm / C366 5mm,25.44,OptigrayÂ®  6mm,5265,SolarbanÂ® 60 S2,Float Glass - 5mm,2003,,5mm Clear,2156,LoEÂ³ 366 S5,Ar90,0.2494,0.0439,22.76,0.2064,0.3604,0.0874,66.45,-7.18,4.68,35.43,-0.85,-1.71,0.0095,Yes,No,,
EnthermalPlus,SB60 Optigray 6mm / Argon 10.1mm / Clear 5mm / Vacuum 0.25mm / SB60 5mm,25.45,OptigrayÂ®  6mm,5265,SolarbanÂ® 60 S2,Clear Float Glass,414,,Clear  5mm,5283,SolarbanÂ® 60 S5,Ar90,0.2937,0.0517,19.34,0.2259,0.3989,0.087,69.28,-5.6,4.41,35.35,-2.06,-0.64,0.0373,Yes,No,,
EnthermalPlus,SB60 Optigray 6mm / Argon 10.1mm / Clear 5mm / Vacuum 0.25mm / SB70 5mm,25.45,OptigrayÂ®  6mm,5265,SolarbanÂ® 60 S2,Clear Float Glass,414,,SolarbanÂ® 70 glass  5mm,5434,SolarbanÂ® 70 S5,Ar90,0.243,0.0428,23.37,0.1929,0.3652,0.0933,66.78,-7.06,5.88,36.6,-1.94,-3.08,0.0137,Yes,No,,
EnthermalPlus,SB60 Optigray 6mm / Argon 9.49mm / Clear 5mm / Vacuum 0.25mm / LUMI 5mm,25.44,OptigrayÂ®  6mm,5265,SolarbanÂ® 60 S2,SGG PLANICLEAR 5mm,21012,,SGG ECLAZ II 5mm,20755,ECLAZ II S5,Ar90,0.3279,0.0577,17.32,0.2483,0.4656,0.086,73.81,-4.27,3.85,35.2,-0.9,-2.58,0.0758,Yes,No,,
EnthermalPlus,SB60 Solarblue 6mm / Argon 10.09mm / Clear 5mm / Vacuum 0.25mm / C180 5mm,25.44,SolarblueÂ®  6mm,5364,SolarbanÂ® 60 S2,Float Glass - 5mm,2003,,5mm Clear,2193,LoE 180 S5,Ar90,0.3824,0.0673,14.85,0.2233,0.3932,0.0852,69.21,-7.76,-4.63,35.29,-1.78,-8.95,0.0474,Yes,No,,
EnthermalPlus,SB60 Solarblue 6mm / Argon 10.09mm / Clear 5mm / Vacuum 0.25mm / C270 5mm,25.44,SolarblueÂ®  6mm,5364,SolarbanÂ® 60 S2,Float Glass - 5mm,2003,,5mm Clear,2028,LoEÂ² 270 S5,Ar90,0.2948,0.0519,19.26,0.207,0.3455,0.082,65.61,-8.42,-3.97,34.56,-4.38,-5.31,0.026,Yes,No,,
EnthermalPlus,SB60 Solarblue 6mm / Argon 10.09mm / Clear 5mm / Vacuum 0.25mm / C272 5mm,25.44,SolarblueÂ®  6mm,5364,SolarbanÂ® 60 S2,Float Glass - 5mm,2003,,5 mm Clear,2013,LoEÂ² 272 S5,Ar90,0.3145,0.0554,18.05,0.2141,0.3569,0.0778,66.48,-7.6,-4.3,33.66,-2.28,-5.92,0.0319,Yes,No,,
EnthermalPlus,SB60 Solarblue 6mm / Argon 10.09mm / Clear 5mm / Vacuum 0.25mm / C366 5mm,25.44,SolarblueÂ®  6mm,5364,SolarbanÂ® 60 S2,Float Glass - 5mm,2003,,5mm Clear,2156,LoEÂ³ 366 S5,Ar90,0.2494,0.0439,22.76,0.191,0.3219,0.0788,63.71,-9.96,-3.39,33.88,-1.37,-6.74,0.0092,Yes,No,,
EnthermalPlus,SB60 Solarblue 6mm / Argon 10.1mm / Clear 5mm / Vacuum 0.25mm / SB60 5mm,25.45,SolarblueÂ®  6mm,5364,SolarbanÂ® 60 S2,Clear Float Glass,414,,Clear  5mm,5283,SolarbanÂ® 60 S5,Ar90,0.2937,0.0517,19.34,0.2093,0.3559,0.0785,66.41,-8.55,-3.97,33.81,-2.58,-5.52,0.036,Yes,No,,
EnthermalPlus,SB60 Solarblue 6mm / Argon 10.1mm / Clear 5mm / Vacuum 0.25mm / SB70 5mm,25.45,SolarblueÂ®  6mm,5364,SolarbanÂ® 60 S2,Clear Float Glass,414,,SolarbanÂ® 70 glass  5mm,5434,SolarbanÂ® 70 S5,Ar90,0.243,0.0428,23.37,0.1783,0.3259,0.0839,63.99,-9.93,-2.22,34.98,-2.07,-8.52,0.0133,Yes,No,,
EnthermalPlus,SB60 Solarblue 6mm / Argon 9.49mm / Clear 5mm / Vacuum 0.25mm / LUMI 5mm,25.44,SolarblueÂ®  6mm,5364,SolarbanÂ® 60 S2,SGG PLANICLEAR 5mm,21012,,SGG ECLAZ II 5mm,20755,ECLAZ II S5,Ar90,0.3279,0.0577,17.32,0.2296,0.4151,0.0777,70.77,-7.46,-5.03,33.7,-1.37,-7.57,0.0729,Yes,No,,
EnthermalPlus,SB60 Optiblue 6mm / Argon 10.09mm / Clear 5mm / Vacuum 0.25mm / C180 5mm,25.44,OptiblueÂ® (SolarbanÂ® z50)  6mm,5424,SolarbanÂ® 60 S2,Float Glass - 5mm,2003,,5mm Clear,2193,LoE 180 S5,Ar90,0.3824,0.0673,14.85,0.267,0.4489,0.0972,72.89,-4.55,-1.38,37.5,-0.54,-7.75,0.063,Yes,No,,
EnthermalPlus,SB60 Optiblue 6mm / Argon 10.09mm / Clear 5mm / Vacuum 0.25mm / C270 5mm,25.44,OptiblueÂ® (SolarbanÂ® z50)  6mm,5424,SolarbanÂ® 60 S2,Float Glass - 5mm,2003,,5mm Clear,2028,LoEÂ² 270 S5,Ar90,0.2948,0.0519,19.26,0.2433,0.3942,0.0929,69.12,-5.44,-0.86,36.63,-3.49,-3.95,0.034,Yes,No,,
EnthermalPlus,SB60 Optiblue 6mm / Argon 10.09mm / Clear 5mm / Vacuum 0.25mm / C272 5mm,25.44,OptiblueÂ® (SolarbanÂ® z50)  6mm,5424,SolarbanÂ® 60 S2,Float Glass - 5mm,2003,,5 mm Clear,2013,LoEÂ² 272 S5,Ar90,0.3145,0.0554,18.05,0.2526,0.4074,0.0878,70.04,-4.54,-1.15,35.62,-1.17,-4.7,0.0414,Yes,No,,
EnthermalPlus,SB60 Optiblue 6mm / Argon 10.09mm / Clear 5mm / Vacuum 0.25mm / C366 5mm,25.44,OptiblueÂ® (SolarbanÂ® z50)  6mm,5424,SolarbanÂ® 60 S2,Float Glass - 5mm,2003,,5mm Clear,2156,LoEÂ³ 366 S5,Ar90,0.2494,0.0439,22.76,0.2216,0.3669,0.0892,67.11,-7.18,-0.37,35.89,-0.11,-5.54,0.0121,Yes,No,,
EnthermalPlus,SB60 Optiblue 6mm / Argon 10.1mm / Clear 5mm / Vacuum 0.25mm / SB60 5mm,25.45,OptiblueÂ® (SolarbanÂ® z50)  6mm,5424,SolarbanÂ® 60 S2,Clear Float Glass,414,,Clear  5mm,5283,SolarbanÂ® 60 S5,Ar90,0.2937,0.0517,19.34,0.2465,0.4061,0.0887,69.95,-5.53,-0.84,35.79,-1.53,-4.24,0.0475,Yes,No,,
EnthermalPlus,SB60 Optiblue 6mm / Argon 10.1mm / Clear 5mm / Vacuum 0.25mm / SB70 5mm,25.45,OptiblueÂ® (SolarbanÂ® z50)  6mm,5424,SolarbanÂ® 60 S2,Clear Float Glass,414,,SolarbanÂ® 70 glass  5mm,5434,SolarbanÂ® 70 S5,Ar90,0.243,0.0428,23.37,0.206,0.3717,0.0955,67.42,-7.11,0.85,37.13,-0.94,-7.4,0.0174,Yes,No,,
EnthermalPlus,SB60 Optiblue 6mm / Argon 9.49mm / Clear 5mm / Vacuum 0.25mm / LUMI 5mm,25.44,OptiblueÂ® (SolarbanÂ® z50)  6mm,5424,SolarbanÂ® 60 S2,SGG PLANICLEAR 5mm,21012,,SGG ECLAZ II 5mm,20755,ECLAZ II S5,Ar90,0.3279,0.0577,17.32,0.2758,0.4739,0.0877,74.52,-4.16,-1.72,35.66,-0.18,-6.5,0.0979,Yes,No,,
EnthermalPlus,SB70 6mm / Argon 10.09mm / Clear 5mm / Vacuum 0.25mm / C180 5mm,25.44,SolarbanÂ® 70 glass  6mm,5439,SolarbanÂ® 70 S2,Float Glass - 5mm,2003,,5mm Clear,2193,LoE 180 S5,Ar90,0.3795,0.0668,14.96,0.2329,0.5696,0.1658,80.06,-7.01,6.22,47.82,-4.32,-5.08,0.0301,Yes,No,,
EnthermalPlus,SB70 6mm / Argon 10.09mm / Clear 5mm / Vacuum 0.25mm / C270 5mm,25.44,SolarbanÂ® 70 glass  6mm,5439,SolarbanÂ® 70 S2,Float Glass - 5mm,2003,,5mm Clear,2028,LoEÂ² 270 S5,Ar90,0.2931,0.0516,19.38,0.2318,0.5003,0.1587,75.98,-7.84,6.6,46.86,-7.2,-2.31,0.0157,Yes,No,,
EnthermalPlus,SB70 6mm / Argon 10.09mm / Clear 5mm / Vacuum 0.25mm / C272 5mm,25.44,SolarbanÂ® 70 glass  6mm,5439,SolarbanÂ® 70 S2,Float Glass - 5mm,2003,,5 mm Clear,2013,LoEÂ² 272 S5,Ar90,0.3126,0.055,18.17,0.2357,0.5167,0.1506,76.95,-6.93,6.42,45.75,-4.62,-3.22,0.0197,Yes,No,,
EnthermalPlus,SB70 6mm / Argon 10.09mm / Clear 5mm / Vacuum 0.25mm / C366 5mm,25.44,SolarbanÂ® 70 glass  6mm,5439,SolarbanÂ® 70 S2,Float Glass - 5mm,2003,,5mm Clear,2156,LoEÂ³ 366 S5,Ar90,0.2482,0.0437,22.88,0.2272,0.4656,0.1526,73.81,-9.37,6.76,46.01,-3.79,-3.77,0.0059,Yes,No,,
EnthermalPlus,SB70 6mm / Argon 10.1mm / Clear 5mm / Vacuum 0.25mm / SB60 5mm,25.45,SolarbanÂ® 70 glass  6mm,5439,SolarbanÂ® 70 S2,Clear Float Glass,414,,Clear  5mm,5283,SolarbanÂ® 60 S5,Ar90,0.2919,0.0514,19.45,0.232,0.515,0.1522,76.86,-7.98,6.71,45.96,-4.92,-2.76,0.0221,Yes,No,,
EnthermalPlus,SB70 6mm / Argon 10.1mm / Clear 5mm / Vacuum 0.25mm / SB70 5mm,25.45,SolarbanÂ® 70 glass  6mm,5439,SolarbanÂ® 70 S2,Clear Float Glass,414,,SolarbanÂ® 70 glass  5mm,5434,SolarbanÂ® 70 S5,Ar90,0.2418,0.0426,23.49,0.2164,0.4723,0.1624,74.19,-9.21,8.02,47.35,-5.37,-4.84,0.0091,Yes,No,,
EnthermalPlus,SB70 6mm / Argon 9.49mm / Clear 5mm / Vacuum 0.25mm / LUMI 5mm,25.44,SolarbanÂ® 70 glass  6mm,5439,SolarbanÂ® 70 S2,SGG PLANICLEAR 5mm,21012,,SGG ECLAZ II 5mm,20755,ECLAZ II S5,Ar90,0.3259,0.0574,17.42,0.2404,0.6007,0.1506,81.78,-6.68,6.13,45.8,-3.66,-4.72,0.0473,Yes,No,,
EnthermalPlus,SB70 Solexia 6mm / Argon 10.09mm / Clear 5mm / Vacuum 0.25mm / C180 5mm,25.44,SolexiaÂ®  6mm,5393,SolarbanÂ® 70 S2,Float Glass - 5mm,2003,,5mm Clear,2193,LoE 180 S5,Ar90,0.3795,0.0668,14.96,0.2001,0.4967,0.1372,75.81,-11.38,6.75,43.94,-8.38,-3.06,0.0174,Yes,No,,
EnthermalPlus,SB70 Solexia 6mm / Argon 10.09mm / Clear 5mm / Vacuum 0.25mm / C270 5mm,25.44,SolexiaÂ®  6mm,5393,SolarbanÂ® 70 S2,Float Glass - 5mm,2003,,5mm Clear,2028,LoEÂ² 270 S5,Ar90,0.2931,0.0516,19.38,0.1978,0.4365,0.132,71.93,-11.9,7.08,43.14,-10.71,-0.74,0.0092,Yes,No,,
EnthermalPlus,SB70 Solexia 6mm / Argon 10.09mm / Clear 5mm / Vacuum 0.25mm / C272 5mm,25.44,SolexiaÂ®  6mm,5393,SolarbanÂ® 70 S2,Float Glass - 5mm,2003,,5 mm Clear,2013,LoEÂ² 272 S5,Ar90,0.3126,0.055,18.17,0.2015,0.4507,0.1255,72.85,-11.11,6.94,42.14,-8.4,-1.55,0.0117,Yes,No,,
EnthermalPlus,SB70 Solexia 6mm / Argon 10.09mm / Clear 5mm / Vacuum 0.25mm / C366 5mm,25.44,SolexiaÂ®  6mm,5393,SolarbanÂ® 70 S2,Float Glass - 5mm,2003,,5mm Clear,2156,LoEÂ³ 366 S5,Ar90,0.2482,0.0437,22.88,0.194,0.4067,0.1269,69.88,-13.16,7.23,42.35,-7.69,-2.01,0.0034,Yes,No,,
EnthermalPlus,SB70 Solexia 6mm / Argon 10.1mm / Clear 5mm / Vacuum 0.25mm / SB60 5mm,25.45,SolexiaÂ®  6mm,5393,SolarbanÂ® 70 S2,Clear Float Glass,414,,Clear  5mm,5283,SolarbanÂ® 60 S5,Ar90,0.2919,0.0514,19.45,0.198,0.4494,0.1268,72.77,-12.09,7.21,42.32,-8.63,-1.16,0.0129,Yes,No,,
EnthermalPlus,SB70 Solexia 6mm / Argon 10.1mm / Clear 5mm / Vacuum 0.25mm / SB70 5mm,25.45,SolexiaÂ®  6mm,5393,SolarbanÂ® 70 S2,Clear Float Glass,414,,SolarbanÂ® 70 glass  5mm,5434,SolarbanÂ® 70 S5,Ar90,0.2418,0.0426,23.49,0.1853,0.4124,0.1347,70.24,-13.01,8.44,43.55,-9.27,-2.77,0.0054,Yes,No,,
EnthermalPlus,SB70 Solexia 6mm / Argon 9.49mm / Clear 5mm / Vacuum 0.25mm / LUMI 5mm,25.44,SolexiaÂ®  6mm,5393,SolarbanÂ® 70 S2,SGG PLANICLEAR 5mm,21012,,SGG ECLAZ II 5mm,20755,ECLAZ II S5,Ar90,0.3259,0.0574,17.42,0.205,0.5238,0.1254,77.45,-11.18,6.68,42.16,-7.59,-2.82,0.0268,Yes,No,,
EnthermalPlus,SB70 Solarbronze 6mm / Argon 10.09mm / Clear 5mm / Vacuum 0.25mm / C180 5mm,25.44,SolarbronzeÂ®  6mm,5377,SolarbanÂ® 70 S2,Float Glass - 5mm,2003,,5mm Clear,2193,LoE 180 S5,Ar90,0.3795,0.0668,14.96,0.1504,0.3409,0.087,64.7,-1.96,9.55,35.29,0.0,-0.5,0.0145,Yes,No,,
EnthermalPlus,SB70 Solarbronze 6mm / Argon 10.09mm / Clear 5mm / Vacuum 0.25mm / C270 5mm,25.44,SolarbronzeÂ®  6mm,5377,SolarbanÂ® 70 S2,Float Glass - 5mm,2003,,5mm Clear,2028,LoEÂ² 270 S5,Ar90,0.2931,0.0516,19.38,0.1467,0.2994,0.0843,61.27,-2.83,9.66,34.74,-1.45,0.73,0.0078,Yes,No,,
EnthermalPlus,SB70 Solarbronze 6mm / Argon 10.09mm / Clear 5mm / Vacuum 0.25mm / C272 5mm,25.44,SolarbronzeÂ®  6mm,5377,SolarbanÂ® 70 S2,Float Glass - 5mm,2003,,5 mm Clear,2013,LoEÂ² 272 S5,Ar90,0.3126,0.055,18.17,0.1497,0.3094,0.0816,62.12,-2.07,9.57,34.19,-0.21,0.22,0.0099,Yes,No,,
EnthermalPlus,SB70 Solarbronze 6mm / Argon 10.09mm / Clear 5mm / Vacuum 0.25mm / C366 5mm,25.44,SolarbronzeÂ®  6mm,5377,SolarbanÂ® 70 S2,Float Glass - 5mm,2003,,5mm Clear,2156,LoEÂ³ 366 S5,Ar90,0.2482,0.0437,22.88,0.1419,0.2785,0.0824,59.44,-4.25,9.72,34.36,0.16,0.01,0.0029,Yes,No,,
EnthermalPlus,SB70 Solarbronze 6mm / Argon 10.1mm / Clear 5mm / Vacuum 0.25mm / SB60 5mm,25.45,SolarbronzeÂ®  6mm,5377,SolarbanÂ® 70 S2,Clear Float Glass,414,,Clear  5mm,5283,SolarbanÂ® 60 S5,Ar90,0.2919,0.0514,19.45,0.1467,0.3082,0.0822,62.02,-2.91,9.78,34.31,-0.38,0.47,0.0108,Yes,No,,
EnthermalPlus,SB70 Solarbronze 6mm / Argon 10.1mm / Clear 5mm / Vacuum 0.25mm / SB70 5mm,25.45,SolarbronzeÂ®  6mm,5377,SolarbanÂ® 70 S2,Clear Float Glass,414,,SolarbanÂ® 70 glass  5mm,5434,SolarbanÂ® 70 S5,Ar90,0.2418,0.0426,23.49,0.1351,0.2826,0.0857,59.77,-4.07,10.77,35.03,-0.61,-0.49,0.0045,Yes,No,,
EnthermalPlus,SB70 Solarbronze 6mm / Argon 9.49mm / Clear 5mm / Vacuum 0.25mm / LUMI 5mm,25.44,SolarbronzeÂ®  6mm,5377,SolarbanÂ® 70 S2,SGG PLANICLEAR 5mm,21012,,SGG ECLAZ II 5mm,20755,ECLAZ II S5,Ar90,0.3259,0.0574,17.42,0.1532,0.3597,0.0816,66.16,-1.62,9.56,34.21,0.25,-0.5,0.0223,Yes,No,,
EnthermalPlus,SB70 Solargray 6mm / Argon 10.09mm / Clear 5mm / Vacuum 0.25mm / C180 5mm,25.44,SolargrayÂ®  6mm,5373,SolarbanÂ® 70 S2,Float Glass - 5mm,2003,,5mm Clear,2193,LoE 180 S5,Ar90,0.3795,0.0668,14.96,0.1326,0.285,0.0742,60.21,-4.05,3.17,32.76,-0.37,-4.05,0.014,Yes,No,,
EnthermalPlus,SB70 Solargray 6mm / Argon 10.09mm / Clear 5mm / Vacuum 0.25mm / C270 5mm,25.44,SolargrayÂ®  6mm,5373,SolarbanÂ® 70 S2,Float Glass - 5mm,2003,,5mm Clear,2028,LoEÂ² 270 S5,Ar90,0.2931,0.0516,19.38,0.1285,0.2504,0.0724,56.98,-4.78,3.56,32.35,-1.6,-2.66,0.0075,Yes,No,,
EnthermalPlus,SB70 Solargray 6mm / Argon 10.09mm / Clear 5mm / Vacuum 0.25mm / C272 5mm,25.44,SolargrayÂ®  6mm,5373,SolarbanÂ® 70 S2,Float Glass - 5mm,2003,,5 mm Clear,2013,LoEÂ² 272 S5,Ar90,0.3126,0.055,18.17,0.1314,0.2587,0.0703,57.76,-4.06,3.37,31.89,-0.56,-3.05,0.0096,Yes,No,,
EnthermalPlus,SB70 Solargray 6mm / Argon 10.09mm / Clear 5mm / Vacuum 0.25mm / C366 5mm,25.44,SolargrayÂ®  6mm,5373,SolarbanÂ® 70 S2,Float Glass - 5mm,2003,,5mm Clear,2156,LoEÂ³ 366 S5,Ar90,0.2482,0.0437,22.88,0.1239,0.2331,0.0709,55.26,-6.06,3.8,32.02,-0.23,-3.31,0.0028,Yes,No,,
EnthermalPlus,SB70 Solargray 6mm / Argon 10.1mm / Clear 5mm / Vacuum 0.25mm / SB60 5mm,25.45,SolargrayÂ®  6mm,5373,SolarbanÂ® 70 S2,Clear Float Glass,414,,Clear  5mm,5283,SolarbanÂ® 60 S5,Ar90,0.2919,0.0514,19.45,0.1286,0.2578,0.0708,57.69,-4.87,3.62,31.98,-0.71,-2.84,0.0104,Yes,No,,
EnthermalPlus,SB70 Solargray 6mm / Argon 10.1mm / Clear 5mm / Vacuum 0.25mm / SB70 5mm,25.45,SolargrayÂ®  6mm,5373,SolarbanÂ® 70 S2,Clear Float Glass,414,,SolarbanÂ® 70 glass  5mm,5434,SolarbanÂ® 70 S5,Ar90,0.2418,0.0426,23.49,0.1178,0.2364,0.0734,55.56,-5.93,4.78,32.57,-0.75,-3.94,0.0043,Yes,No,,
