Repository: Ranojoyd80/enthermal-IGconfigurator_v2

File: Data_Pipeline/1_Source_CSVs/IG_Config_EnthermalPlus_Outboard_Dataset_07-07-26.csv (part 10 of 13)
Product Type,Comment,Total Thickness (mm),Outer Lite (Name_Thickness mm),Outer Lite NFRC ID,Outer Lite Low-E,Middle Lite (Name_Thickness mm),Middle Lite NFRC ID,Middle Lite Low-E,Inner Lite (Name_Thickness mm),Inner Lite NFRC ID,Inner Lite Low-E,Gas Fill,U-value NFRC (W/mÂ²K),U-value NFRC (BTU/hrftF),R-value NFRC,SHGC,Tvis (Visible Transmittance),Exterior Visible Reflectance,Transmitted Color L*,Transmitted Color a*,Transmitted Color b*,Exterior Reflected Color L*,Exterior Reflected Color a*,Exterior Reflected Color b*,T-UV,NFRC,CEN,g-factor,U-value CEN (W/m²K)
EnthermalPlus,SB60 5mm / Vacuum 0.25mm / Clear 5mm / Air 11.86mm / C366 4mm,25.41,Clear  5mm,5283,SolarbanÂ® 60 S2,Clear Float Glass,414,,4mm Clear,2155,LoEÂ³ 366 S5,Air,0.2985,0.0526,19.02,0.3195,0.506,0.1323,76.36,-8.11,5.44,43.07,-1.57,-1.96,0.0162,Yes,No,,
EnthermalPlus,SB60 5mm / Vacuum 0.25mm / Clear 5mm / Air 11.85mm / SB60 4mm,25.4,Clear  5mm,5283,SolarbanÂ® 60 S2,Clear Float Glass,414,,Clear  4mm,5282,SolarbanÂ® 60 S5,Air,0.3,0.0528,18.93,0.3445,0.5685,0.1311,80.01,-5.91,5.12,42.88,-3.09,-0.49,0.0631,Yes,No,,
EnthermalPlus,SB60 5mm / Vacuum 0.25mm / Clear 5mm / Air 11.85mm / SB70 4mm,25.4,Clear  5mm,5283,SolarbanÂ® 60 S2,Clear Float Glass,414,,SolarbanÂ® 70 glass  4mm,5433,SolarbanÂ® 70 S5,Air,0.2983,0.0525,19.04,0.3065,0.5205,0.1436,77.19,-7.6,6.71,44.76,-3.0,-4.02,0.0229,Yes,No,,
EnthermalPlus,SB60 5mm / Vacuum 0.25mm / Clear 5mm / Air 11.76mm / LUMI 4mm,25.41,Clear  5mm,5283,SolarbanÂ® 60 S2,Clear Float Glass,414,,SGG ECLAZ II 4mm,20754,ECLAZ II S5,Air,0.3014,0.0531,18.84,0.3594,0.649,0.129,84.37,-5.2,4.56,42.65,-1.73,-3.33,0.1249,Yes,No,,
EnthermalPlus,SB70 5mm / Vacuum 0.25mm / Clear 5mm / Air 11.86mm / C180 4mm,25.41,SolarbanÂ® 70 glass  5mm,5434,SolarbanÂ® 70 S2,Clear Float Glass,414,,4mm Clear,2192,LoE 180 S5,Air,0.251,0.0442,22.62,0.237,0.5666,0.1674,79.88,-6.99,6.34,48.02,-4.31,-5.0,0.0316,Yes,No,,
EnthermalPlus,SB70 5mm / Vacuum 0.25mm / Clear 5mm / Air 11.86mm / C270 4mm,25.41,SolarbanÂ® 70 glass  5mm,5434,SolarbanÂ® 70 S2,Clear Float Glass,414,,4mm Clear,2027,LoEÂ² 270 S5,Air,0.249,0.0438,22.81,0.2391,0.4982,0.1605,75.85,-7.85,6.68,47.09,-7.1,-2.3,0.0164,Yes,No,,
EnthermalPlus,SB70 5mm / Vacuum 0.25mm / Clear 5mm / Air 11.86mm / C272 4mm,25.41,SolarbanÂ® 70 glass  5mm,5434,SolarbanÂ® 70 S2,Clear Float Glass,414,,4 mm Clear,2012,LoEÂ² 272 S5,Air,0.2494,0.0439,22.77,0.2422,0.5139,0.1524,76.78,-6.91,6.53,46.0,-4.58,-3.21,0.0207,Yes,No,,
EnthermalPlus,SB70 5mm / Vacuum 0.25mm / Clear 5mm / Air 11.86mm / C366 4mm,25.41,SolarbanÂ® 70 glass  5mm,5434,SolarbanÂ® 70 S2,Clear Float Glass,414,,4mm Clear,2155,LoEÂ³ 366 S5,Air,0.248,0.0437,22.9,0.2367,0.4637,0.1544,73.68,-9.38,6.85,46.26,-3.78,-3.73,0.0061,Yes,No,,
EnthermalPlus,SB70 5mm / Vacuum 0.25mm / Clear 5mm / Air 11.85mm / SB60 4mm,25.4,SolarbanÂ® 70 glass  5mm,5434,SolarbanÂ® 70 S2,Clear Float Glass,414,,Clear  4mm,5282,SolarbanÂ® 60 S5,Air,0.2489,0.0438,22.81,0.2424,0.5205,0.1536,77.19,-7.59,6.72,46.14,-4.68,-2.81,0.0229,Yes,No,,
EnthermalPlus,SB70 5mm / Vacuum 0.25mm / Clear 5mm / Air 11.85mm / SB70 4mm,25.4,SolarbanÂ® 70 glass  5mm,5434,SolarbanÂ® 70 S2,Clear Float Glass,414,,SolarbanÂ® 70 glass  4mm,5433,SolarbanÂ® 70 S5,Air,0.2478,0.0436,22.92,0.2301,0.4773,0.1639,74.51,-8.85,8.02,47.54,-5.13,-4.9,0.0094,Yes,No,,
EnthermalPlus,SB70 5mm / Vacuum 0.25mm / Clear 5mm / Air 11.76mm / LUMI 4mm,25.41,SolarbanÂ® 70 glass  5mm,5434,SolarbanÂ® 70 S2,Clear Float Glass,414,,SGG ECLAZ II 4mm,20754,ECLAZ II S5,Air,0.2499,0.044,22.72,0.2439,0.5938,0.1518,81.41,-7.04,6.18,45.97,-3.69,-4.74,0.0454,Yes,No,,
EnthermalPlus,SB67 5mm / Vacuum 0.25mm / Clear 5mm / Air 11.86mm / C180 4mm,25.41,Clear  5mm,5475,SolarbanÂ® R67 S2,Clear Float Glass,414,,4mm Clear,2192,LoE 180 S5,Air,0.3041,0.0536,18.67,0.2537,0.4742,0.2145,74.53,-7.67,2.43,53.6,-3.71,-7.67,0.0539,Yes,No,,
EnthermalPlus,SB67 5mm / Vacuum 0.25mm / Clear 5mm / Air 11.86mm / C270 4mm,25.41,Clear  5mm,5475,SolarbanÂ® R67 S2,Clear Float Glass,414,,4mm Clear,2027,LoEÂ² 270 S5,Air,0.3011,0.053,18.86,0.2466,0.4166,0.2099,70.7,-8.57,2.96,53.07,-5.31,-5.82,0.0274,Yes,No,,
EnthermalPlus,SB67 5mm / Vacuum 0.25mm / Clear 5mm / Air 11.86mm / C272 4mm,25.41,Clear  5mm,5475,SolarbanÂ® R67 S2,Clear Float Glass,414,,4 mm Clear,2012,LoEÂ² 272 S5,Air,0.3018,0.0532,18.81,0.2518,0.4295,0.204,71.56,-7.59,2.78,52.4,-3.74,-6.32,0.0337,Yes,No,,
EnthermalPlus,SB67 5mm / Vacuum 0.25mm / Clear 5mm / Air 11.86mm / C366 4mm,25.41,Clear  5mm,5475,SolarbanÂ® R67 S2,Clear Float Glass,414,,4mm Clear,2155,LoEÂ³ 366 S5,Air,0.2996,0.0528,18.95,0.2361,0.3874,0.2054,68.63,-10.07,3.16,52.55,-3.18,-6.68,0.0101,Yes,No,,
EnthermalPlus,SB67 5mm / Vacuum 0.25mm / Clear 5mm / Air 11.85mm / SB60 4mm,25.4,Clear  5mm,5475,SolarbanÂ® R67 S2,Clear Float Glass,414,,Clear  4mm,5282,SolarbanÂ® 60 S5,Air,0.3011,0.053,18.86,0.2518,0.435,0.2048,71.95,-8.26,2.96,52.48,-3.82,-6.09,0.039,Yes,No,,
EnthermalPlus,SB67 5mm / Vacuum 0.25mm / Clear 5mm / Air 11.85mm / SB70 4mm,25.4,Clear  5mm,5475,SolarbanÂ® R67 S2,Clear Float Glass,414,,SolarbanÂ® 70 glass  4mm,5433,SolarbanÂ® 70 S5,Air,0.2994,0.0527,18.97,0.2273,0.3988,0.2123,69.41,-9.66,4.21,53.34,-3.95,-7.49,0.0148,Yes,No,,
EnthermalPlus,SB67 5mm / Vacuum 0.25mm / Clear 5mm / Air 11.76mm / LUMI 4mm,25.41,Clear  5mm,5475,SolarbanÂ® R67 S2,Clear Float Glass,414,,SGG ECLAZ II 4mm,20754,ECLAZ II S5,Air,0.3025,0.0533,18.77,0.2595,0.4966,0.2036,75.95,-7.71,2.26,52.39,-3.24,-7.29,0.0789,Yes,No,,
EnthermalPlus,LUMI 5mm / Vacuum 0.25mm / Clear 5mm / Air 11.25mm / C180 4mm,25.4,SGG ECLAZ II 5mm,20755,ECLAZ II S2,SGG PLANICLEAR 5mm,21012,,4mm Clear,2192,LoE 180 S5,Air,0.3371,0.0594,16.85,0.5707,0.7226,0.1667,88.03,-3.47,4.14,48.06,-1.47,-5.94,0.1885,Yes,Yes,0.572917,0.352493
EnthermalPlus,LUMI 5mm / Vacuum 0.25mm / Clear 5mm / Air 11.25mm / C270 4mm,25.4,SGG ECLAZ II 5mm,20755,ECLAZ II S2,SGG PLANICLEAR 5mm,21012,,4mm Clear,2027,LoEÂ² 270 S5,Air,0.3337,0.0588,17.02,0.4592,0.6348,0.1556,83.63,-4.73,4.5,46.52,-6.39,-0.46,0.0924,Yes,Yes,0.460940,0.348926
EnthermalPlus,LUMI 5mm / Vacuum 0.25mm / Clear 5mm / Air 11.25mm / C272 4mm,25.4,SGG ECLAZ II 5mm,20755,ECLAZ II S2,SGG PLANICLEAR 5mm,21012,,4 mm Clear,2012,LoEÂ² 272 S5,Air,0.3344,0.0589,16.98,0.4848,0.6555,0.1427,84.68,-3.61,4.31,44.73,-2.27,-1.86,0.1109,Yes,Yes,0.486609,0.349718
EnthermalPlus,LUMI 5mm / Vacuum 0.25mm / Clear 5mm / Air 11.25mm / C366 4mm,25.4,SGG ECLAZ II 5mm,20755,ECLAZ II S2,SGG PLANICLEAR 5mm,21012,,4mm Clear,2155,LoEÂ³ 366 S5,Air,0.332,0.0585,17.1,0.4086,0.5903,0.1464,81.25,-6.84,4.85,45.22,-0.43,-3.04,0.0341,Yes,Yes,0.410116,0.347133
EnthermalPlus,LUMI 5mm / Vacuum 0.25mm / Clear 5mm / Air 11.24mm / SB60 4mm,25.39,SGG ECLAZ II 5mm,20755,ECLAZ II S2,SGG PLANICLEAR 5mm,21012,,Clear  4mm,5282,SolarbanÂ® 60 S5,Air,0.3336,0.0588,17.02,0.4769,0.6637,0.1445,85.11,-4.35,4.51,44.95,-2.58,-1.14,0.1343,Yes,No,,
EnthermalPlus,LUMI 5mm / Vacuum 0.25mm / Clear 5mm / Air 11.24mm / SB70 4mm,25.39,SGG ECLAZ II 5mm,20755,ECLAZ II S2,SGG PLANICLEAR 5mm,21012,,SolarbanÂ® 70 glass  4mm,5433,SolarbanÂ® 70 S5,Air,0.3317,0.0584,17.12,0.3864,0.6072,0.1617,82.13,-6.27,6.13,47.34,-1.96,-5.79,0.0492,Yes,No,,
EnthermalPlus,LUMI 5mm / Vacuum 0.25mm / Clear 5mm / Air 11.15mm / LUMI 4mm,25.4,SGG ECLAZ II 5mm,20755,ECLAZ II S2,SGG PLANICLEAR 5mm,21012,,SGG ECLAZ II 4mm,20754,ECLAZ II S5,Air,0.3353,0.059,16.94,0.5716,0.758,0.1417,89.72,-3.46,3.86,44.67,-0.85,-4.8,0.2836,Yes,Yes,0.574180,0.350542
EnthermalPlus,ZEN 5mm / Vacuum 0.25mm / Clear 5mm / Air 11.25mm / C180 4mm,25.4,SGG ECLAZ ONE II 5mm,20763,ECLAZ ONE II S2,SGG PLANICLEAR 5mm,21012,,4mm Clear,2192,LoE 180 S5,Air,0.2698,0.0475,21.04,0.4777,0.6853,0.2228,86.17,-3.57,5.14,54.61,-1.36,-8.03,0.1752,Yes,Yes,0.479563,0.277499
EnthermalPlus,ZEN 5mm / Vacuum 0.25mm / Clear 5mm / Air 11.25mm / C270 4mm,25.4,SGG ECLAZ ONE II 5mm,20763,ECLAZ ONE II S2,SGG PLANICLEAR 5mm,21012,,4mm Clear,2027,LoEÂ² 270 S5,Air,0.2677,0.0471,21.21,0.4163,0.6018,0.2128,81.83,-4.87,5.61,53.49,-4.83,-4.5,0.0869,Yes,Yes,0.417356,0.275301
EnthermalPlus,ZEN 5mm / Vacuum 0.25mm / Clear 5mm / Air 11.25mm / C272 4mm,25.4,SGG ECLAZ ONE II 5mm,20763,ECLAZ ONE II S2,SGG PLANICLEAR 5mm,21012,,4 mm Clear,2012,LoEÂ² 272 S5,Air,0.2682,0.0472,21.18,0.4342,0.6209,0.2012,82.83,-3.72,5.43,52.21,-1.86,-5.61,0.1038,Yes,Yes,0.435325,0.275790
EnthermalPlus,ZEN 5mm / Vacuum 0.25mm / Clear 5mm / Air 11.25mm / C366 4mm,25.4,SGG ECLAZ ONE II 5mm,20763,ECLAZ ONE II S2,SGG PLANICLEAR 5mm,21012,,4mm Clear,2155,LoEÂ³ 366 S5,Air,0.2666,0.047,21.3,0.3776,0.5593,0.2045,79.48,-6.82,5.9,52.56,-0.61,-6.32,0.0317,Yes,Yes,0.378383,0.274191
EnthermalPlus,ZEN 5mm / Vacuum 0.25mm / Clear 5mm / Air 11.24mm / SB60 4mm,25.39,SGG ECLAZ ONE II 5mm,20763,ECLAZ ONE II S2,SGG PLANICLEAR 5mm,21012,,Clear  4mm,5282,SolarbanÂ® 60 S5,Air,0.2676,0.0471,21.22,0.4295,0.6287,0.2029,83.26,-4.45,5.64,52.37,-2.07,-5.11,0.1255,Yes,No,,
EnthermalPlus,ZEN 5mm / Vacuum 0.25mm / Clear 5mm / Air 11.24mm / SB70 4mm,25.39,SGG ECLAZ ONE II 5mm,20763,ECLAZ ONE II S2,SGG PLANICLEAR 5mm,21012,,SolarbanÂ® 70 glass  4mm,5433,SolarbanÂ® 70 S5,Air,0.2664,0.0469,21.31,0.3583,0.5759,0.2182,80.37,-6.27,7.06,54.08,-1.78,-8.0,0.045,Yes,No,,
EnthermalPlus,ZEN 5mm / Vacuum 0.25mm / Clear 5mm / Air 11.15mm / LUMI 4mm,25.4,SGG ECLAZ ONE II 5mm,20763,ECLAZ ONE II S2,SGG PLANICLEAR 5mm,21012,,SGG ECLAZ II 4mm,20754,ECLAZ II S5,Air,0.2687,0.0473,21.13,0.4831,0.7179,0.2003,87.77,-3.56,4.97,52.16,-0.86,-7.53,0.2629,Yes,Yes,0.485138,0.276297
EnthermalPlus,SB60 Solarbronze 5mm / Vacuum 0.25mm / Clear 5mm / Air 11.86mm / C180 4mm,25.41,SolarbronzeÂ®  5mm,5273,SolarbanÂ® 60 S2,Clear Float Glass,414,,4mm Clear,2192,LoE 180 S5,Air,0.303,0.0534,18.74,0.2444,0.4051,0.0879,69.54,-0.97,8.04,35.48,0.35,-0.43,0.0461,Yes,No,,
EnthermalPlus,SB60 Solarbronze 5mm / Vacuum 0.25mm / Clear 5mm / Air 11.86mm / C270 4mm,25.41,SolarbronzeÂ®  5mm,5273,SolarbanÂ® 60 S2,Clear Float Glass,414,,4mm Clear,2027,LoEÂ² 270 S5,Air,0.3,0.0528,18.93,0.233,0.356,0.0843,65.93,-2.01,8.06,34.73,-1.78,1.77,0.0249,Yes,No,,
EnthermalPlus,SB60 Solarbronze 5mm / Vacuum 0.25mm / Clear 5mm / Air 11.86mm / C272 4mm,25.41,SolarbronzeÂ®  5mm,5273,SolarbanÂ® 60 S2,Clear Float Glass,414,,4 mm Clear,2012,LoEÂ² 272 S5,Air,0.3007,0.053,18.88,0.2388,0.3678,0.0804,66.81,-1.13,7.94,33.94,-0.01,1.04,0.0307,Yes,No,,
EnthermalPlus,SB60 Solarbronze 5mm / Vacuum 0.25mm / Clear 5mm / Air 11.86mm / C366 4mm,25.41,SolarbronzeÂ®  5mm,5273,SolarbanÂ® 60 S2,Clear Float Glass,414,,4mm Clear,2155,LoEÂ³ 366 S5,Air,0.2985,0.0526,19.02,0.2198,0.331,0.0817,63.97,-3.78,8.27,34.19,0.71,0.64,0.0089,Yes,No,,
EnthermalPlus,SB60 Solarbronze 5mm / Vacuum 0.25mm / Clear 5mm / Air 11.85mm / SB60 4mm,25.4,SolarbronzeÂ®  5mm,5273,SolarbanÂ® 60 S2,Clear Float Glass,414,,Clear  4mm,5282,SolarbanÂ® 60 S5,Air,0.3,0.0528,18.93,0.2384,0.3722,0.081,67.15,-1.7,8.11,34.05,-0.16,1.39,0.0343,Yes,No,,
EnthermalPlus,SB60 Solarbronze 5mm / Vacuum 0.25mm / Clear 5mm / Air 11.85mm / SB70 4mm,25.4,SolarbronzeÂ®  5mm,5273,SolarbanÂ® 60 S2,Clear Float Glass,414,,SolarbanÂ® 70 glass  4mm,5433,SolarbanÂ® 70 S5,Air,0.2983,0.0525,19.04,0.2108,0.3406,0.0863,64.7,-3.29,9.4,35.14,-0.01,-0.48,0.0126,Yes,No,,
EnthermalPlus,SB60 Solarbronze 5mm / Vacuum 0.25mm / Clear 5mm / Air 11.76mm / LUMI 4mm,25.41,SolarbronzeÂ®  5mm,5273,SolarbanÂ® 60 S2,Clear Float Glass,414,,SGG ECLAZ II 4mm,20754,ECLAZ II S5,Air,0.3014,0.0531,18.84,0.2495,0.425,0.08,70.93,-0.91,7.82,33.9,0.59,-0.18,0.0659,Yes,No,,
EnthermalPlus,SB60 Solargray 5mm / Vacuum 0.25mm / Clear 5mm / Air 11.86mm / C180 4mm,25.41,SolargrayÂ®  5mm,5288,SolarbanÂ® 60 S2,Clear Float Glass,414,,4mm Clear,2192,LoE 180 S5,Air,0.303,0.0534,18.74,0.2173,0.3493,0.0766,65.59,-2.85,2.43,33.28,-0.18,-3.53,0.0447,Yes,No,,
EnthermalPlus,SB60 Solargray 5mm / Vacuum 0.25mm / Clear 5mm / Air 11.86mm / C270 4mm,25.41,SolargrayÂ®  5mm,5288,SolarbanÂ® 60 S2,Clear Float Glass,414,,4mm Clear,2027,LoEÂ² 270 S5,Air,0.3,0.0528,18.93,0.2076,0.3071,0.074,62.16,-3.75,2.7,32.68,-2.08,-1.16,0.0242,Yes,No,,
EnthermalPlus,SB60 Solargray 5mm / Vacuum 0.25mm / Clear 5mm / Air 11.86mm / C272 4mm,25.41,SolargrayÂ®  5mm,5288,SolarbanÂ® 60 S2,Clear Float Glass,414,,4 mm Clear,2012,LoEÂ² 272 S5,Air,0.3007,0.053,18.88,0.2126,0.3172,0.071,62.98,-2.91,2.51,32.0,-0.55,-1.73,0.0299,Yes,No,,
EnthermalPlus,SB60 Solargray 5mm / Vacuum 0.25mm / Clear 5mm / Air 11.86mm / C366 4mm,25.41,SolargrayÂ®  5mm,5288,SolarbanÂ® 60 S2,Clear Float Glass,414,,4mm Clear,2155,LoEÂ³ 366 S5,Air,0.2985,0.0526,19.02,0.1957,0.2858,0.0719,60.3,-5.4,3.08,32.2,0.11,-2.21,0.0086,Yes,No,,
EnthermalPlus,SB60 Solargray 5mm / Vacuum 0.25mm / Clear 5mm / Air 11.85mm / SB60 4mm,25.4,SolargrayÂ®  5mm,5288,SolarbanÂ® 60 S2,Clear Float Glass,414,,Clear  4mm,5282,SolarbanÂ® 60 S5,Air,0.3,0.0528,18.93,0.2123,0.3211,0.0714,63.32,-3.48,2.67,32.09,-0.68,-1.43,0.0333,Yes,No,,
EnthermalPlus,SB60 Solargray 5mm / Vacuum 0.25mm / Clear 5mm / Air 11.85mm / SB70 4mm,25.4,SolargrayÂ®  5mm,5288,SolarbanÂ® 60 S2,Clear Float Glass,414,,SolarbanÂ® 70 glass  4mm,5433,SolarbanÂ® 70 S5,Air,0.2983,0.0525,19.04,0.1875,0.2939,0.0755,60.98,-4.98,4.12,33.02,-0.34,-3.47,0.0123,Yes,No,,
EnthermalPlus,SB60 Solargray 5mm / Vacuum 0.25mm / Clear 5mm / Air 11.76mm / LUMI 4mm,25.41,SolargrayÂ®  5mm,5288,SolarbanÂ® 60 S2,Clear Float Glass,414,,SGG ECLAZ II 4mm,20754,ECLAZ II S5,Air,0.3014,0.0531,18.84,0.2219,0.3666,0.0707,66.92,-2.82,2.13,31.97,0.03,-2.91,0.0638,Yes,No,,
EnthermalPlus,SB60 Optiblue 5mm / Vacuum 0.25mm / Clear 5mm / Air 11.86mm / C180 4mm,25.41,OptiblueÂ® (SolarbanÂ® z50)  5mm,5423,SolarbanÂ® 60 S2,Clear Float Glass,414,,4mm Clear,2192,LoE 180 S5,Air,0.303,0.0534,18.74,0.2911,0.4726,0.1044,74.4,-4.65,-0.27,38.77,-0.9,-7.24,0.0691,Yes,No,,
EnthermalPlus,SB60 Optiblue 5mm / Vacuum 0.25mm / Clear 5mm / Air 11.86mm / C270 4mm,25.41,OptiblueÂ® (SolarbanÂ® z50)  5mm,5423,SolarbanÂ® 60 S2,Clear Float Glass,414,,4mm Clear,2027,LoEÂ² 270 S5,Air,0.3,0.0528,18.93,0.2773,0.4154,0.0997,70.59,-5.58,0.18,37.87,-3.93,-3.44,0.0369,Yes,No,,
EnthermalPlus,SB60 Optiblue 5mm / Vacuum 0.25mm / Clear 5mm / Air 11.86mm / C272 4mm,25.41,OptiblueÂ® (SolarbanÂ® z50)  5mm,5423,SolarbanÂ® 60 S2,Clear Float Glass,414,,4 mm Clear,2012,LoEÂ² 272 S5,Air,0.3007,0.053,18.88,0.2843,0.4289,0.094,71.49,-4.64,-0.07,36.8,-1.48,-4.26,0.0452,Yes,No,,
EnthermalPlus,SB60 Optiblue 5mm / Vacuum 0.25mm / Clear 5mm / Air 11.86mm / C366 4mm,25.41,OptiblueÂ® (SolarbanÂ® z50)  5mm,5423,SolarbanÂ® 60 S2,Clear Float Glass,414,,4mm Clear,2155,LoEÂ³ 366 S5,Air,0.2985,0.0526,19.02,0.2613,0.3866,0.0956,68.54,-7.35,0.65,37.09,-0.42,-5.07,0.0132,Yes,No,,
EnthermalPlus,SB60 Optiblue 5mm / Vacuum 0.25mm / Clear 5mm / Air 11.85mm / SB60 4mm,25.4,OptiblueÂ® (SolarbanÂ® z50)  5mm,5423,SolarbanÂ® 60 S2,Clear Float Glass,414,,Clear  4mm,5282,SolarbanÂ® 60 S5,Air,0.3,0.0528,18.93,0.2838,0.4343,0.0948,71.87,-5.3,0.11,36.93,-1.67,-3.81,0.0512,Yes,No,,
EnthermalPlus,SB60 Optiblue 5mm / Vacuum 0.25mm / Clear 5mm / Air 11.85mm / SB70 4mm,25.4,OptiblueÂ® (SolarbanÂ® z50)  5mm,5423,SolarbanÂ® 60 S2,Clear Float Glass,414,,SolarbanÂ® 70 glass  4mm,5433,SolarbanÂ® 70 S5,Air,0.2983,0.0525,19.04,0.2501,0.3975,0.1024,69.29,-6.92,1.78,38.36,-1.13,-7.06,0.0187,Yes,No,,
EnthermalPlus,SB60 Optiblue 5mm / Vacuum 0.25mm / Clear 5mm / Air 11.76mm / LUMI 4mm,25.41,OptiblueÂ® (SolarbanÂ® z50)  5mm,5423,SolarbanÂ® 60 S2,Clear Float Glass,414,,SGG ECLAZ II 4mm,20754,ECLAZ II S5,Air,0.3014,0.0531,18.84,0.2974,0.4958,0.0936,75.87,-4.63,-0.64,36.77,-0.53,-6.13,0.0994,Yes,No,,
EnthermalPlus,C180 5mm / Vacuum 0.25mm / Clear 5mm / Air 11.05mm / C180 5mm,25.4,5mm Clear,2193,LoE 180 S2,Float Glass - 5mm,2003,,5mm Clear,2193,LoE 180 S5,Air,0.3981,0.0701,14.27,0.5596,0.6824,0.199,86.07,-4.08,4.3,51.92,-2.06,-6.99,0.1138,Yes,No,,
EnthermalPlus,C180 5mm / Vacuum 0.25mm / Clear 5mm / Air 11.05mm / C270 5mm,25.4,5mm Clear,2193,LoE 180 S2,Float Glass - 5mm,2003,,5mm Clear,2028,LoEÂ² 270 S5,Air,0.3935,0.0693,14.43,0.4563,0.5987,0.1889,81.7,-5.3,4.8,50.69,-5.87,-2.92,0.058,Yes,No,,
EnthermalPlus,C180 5mm / Vacuum 0.25mm / Clear 5mm / Air 11.05mm / C272 5mm,25.4,5mm Clear,2193,LoE 180 S2,Float Glass - 5mm,2003,,5 mm Clear,2013,LoEÂ² 272 S5,Air,0.3945,0.0695,14.39,0.4789,0.6185,0.1775,82.74,-4.21,4.57,49.3,-2.64,-4.04,0.0699,Yes,No,,
EnthermalPlus,C180 5mm / Vacuum 0.25mm / Clear 5mm / Air 11.05mm / C366 5mm,25.4,5mm Clear,2193,LoE 180 S2,Float Glass - 5mm,2003,,5mm Clear,2156,LoEÂ³ 366 S5,Air,0.3912,0.0689,14.52,0.4132,0.5565,0.1806,79.36,-7.26,5.08,49.67,-1.23,-4.9,0.0212,Yes,No,,
EnthermalPlus,C180 5mm / Vacuum 0.25mm / Clear 5mm / Air 11.08mm / SB60 5mm,25.43,5mm Clear,2193,LoE 180 S2,Float Glass - 5mm,2003,,Clear  5mm,5283,SolarbanÂ® 60 S5,Air,0.3932,0.0692,14.44,0.4717,0.6259,0.1793,83.15,-4.99,4.75,49.49,-2.88,-3.49,0.0834,Yes,No,,
EnthermalPlus,C180 5mm / Vacuum 0.25mm / Clear 5mm / Air 11.08mm / SB70 5mm,25.43,5mm Clear,2193,LoE 180 S2,Float Glass - 5mm,2003,,SolarbanÂ® 70 glass  5mm,5434,SolarbanÂ® 70 S5,Air,0.3906,0.0688,14.54,0.3944,0.5731,0.1947,80.25,-6.78,6.22,51.37,-2.51,-6.85,0.0307,Yes,No,,
EnthermalPlus,C180 5mm / Vacuum 0.25mm / Clear 5mm / Air 10.75mm / LUMI 5mm,25.4,5mm Clear,2193,LoE 180 S2,Float Glass - 5mm,2003,,SGG ECLAZ II 5mm,20755,ECLAZ II S5,Air,0.3967,0.0699,14.32,0.5588,0.7158,0.1769,87.72,-4.04,4.11,49.29,-1.56,-6.16,0.1704,Yes,Yes,0.563220,0.418868
EnthermalPlus,C270 5mm / Vacuum 0.25mm / Clear 5mm / Air 11.05mm / C180 5mm,25.4,5mm Clear,2028,LoEÂ² 270 S2,Float Glass - 5mm,2003,,5mm Clear,2193,LoE 180 S5,Air,0.3063,0.0539,18.54,0.3236,0.5987,0.1567,81.7,-5.3,4.8,46.64,-3.68,-3.68,0.058,Yes,No,,
EnthermalPlus,C270 5mm / Vacuum 0.25mm / Clear 5mm / Air 11.05mm / C270 5mm,25.4,5mm Clear,2028,LoEÂ² 270 S2,Float Glass - 5mm,2003,,5mm Clear,2028,LoEÂ² 270 S5,Air,0.3036,0.0535,18.7,0.3124,0.5256,0.1489,77.54,-6.24,5.08,45.53,-7.14,0.11,0.0321,Yes,No,,
EnthermalPlus,C270 5mm / Vacuum 0.25mm / Clear 5mm / Air 11.05mm / C272 5mm,25.4,5mm Clear,2028,LoEÂ² 270 S2,Float Glass - 5mm,2003,,5 mm Clear,2013,LoEÂ² 272 S5,Air,0.3043,0.0536,18.66,0.3195,0.543,0.14,78.54,-5.25,4.87,44.26,-4.21,-0.86,0.039,Yes,No,,
EnthermalPlus,C270 5mm / Vacuum 0.25mm / Clear 5mm / Air 11.05mm / C366 5mm,25.4,5mm Clear,2028,LoEÂ² 270 S2,Float Glass - 5mm,2003,,5mm Clear,2156,LoEÂ³ 366 S5,Air,0.3023,0.0532,18.78,0.2971,0.4888,0.1423,75.31,-8.03,5.37,44.58,-3.03,-1.66,0.0113,Yes,No,,
EnthermalPlus,C270 5mm / Vacuum 0.25mm / Clear 5mm / Air 11.08mm / SB60 5mm,25.43,5mm Clear,2028,LoEÂ² 270 S2,Float Glass - 5mm,2003,,Clear  5mm,5283,SolarbanÂ® 60 S5,Air,0.3035,0.0534,18.71,0.319,0.5495,0.1414,78.93,-5.99,5.03,44.44,-4.39,-0.34,0.0441,Yes,No,,
EnthermalPlus,C270 5mm / Vacuum 0.25mm / Clear 5mm / Air 11.08mm / SB70 5mm,25.43,5mm Clear,2028,LoEÂ² 270 S2,Float Glass - 5mm,2003,,SolarbanÂ® 70 glass  5mm,5434,SolarbanÂ® 70 S5,Air,0.302,0.0532,18.8,0.2851,0.5033,0.1532,76.16,-7.63,6.6,46.12,-4.33,-3.49,0.016,Yes,No,,
EnthermalPlus,C270 5mm / Vacuum 0.25mm / Clear 5mm / Air 10.75mm / LUMI 5mm,25.4,5mm Clear,2028,LoEÂ² 270 S2,Float Glass - 5mm,2003,,SGG ECLAZ II 5mm,20755,ECLAZ II S5,Air,0.3055,0.0538,18.59,0.3314,0.6282,0.1396,83.29,-5.22,4.5,44.25,-3.2,-2.82,0.0849,Yes,Yes,0.338900,0.317351
EnthermalPlus,C272 5mm / Vacuum 0.25mm / Clear 5mm / Air 11.05mm / C180 5mm,25.4,5 mm Clear,2013,LoEÂ² 272 S2,Float Glass - 5mm,2003,,5mm Clear,2193,LoE 180 S5,Air,0.3269,0.0576,17.37,0.3677,0.6185,0.1453,82.74,-4.21,4.57,45.03,-1.59,-4.2,0.0699,Yes,No,,
EnthermalPlus,C272 5mm / Vacuum 0.25mm / Clear 5mm / Air 11.05mm / C270 5mm,25.4,5 mm Clear,2013,LoEÂ² 272 S2,Float Glass - 5mm,2003,,5mm Clear,2028,LoEÂ² 270 S5,Air,0.3239,0.057,17.53,0.3462,0.543,0.137,78.54,-5.25,4.87,43.78,-5.53,0.22,0.039,Yes,No,,
EnthermalPlus,C272 5mm / Vacuum 0.25mm / Clear 5mm / Air 11.05mm / C272 5mm,25.4,5 mm Clear,2013,LoEÂ² 272 S2,Float Glass - 5mm,2003,,5 mm Clear,2013,LoEÂ² 272 S5,Air,0.3245,0.0572,17.5,0.3559,0.5612,0.1275,79.57,-4.26,4.65,42.35,-2.21,-0.91,0.0484,Yes,No,,
EnthermalPlus,C272 5mm / Vacuum 0.25mm / Clear 5mm / Air 11.05mm / C366 5mm,25.4,5 mm Clear,2013,LoEÂ² 272 S2,Float Glass - 5mm,2003,,5mm Clear,2156,LoEÂ³ 366 S5,Air,0.3223,0.0568,17.62,0.325,0.5051,0.1301,76.29,-7.18,5.22,42.73,-0.82,-1.88,0.0139,Yes,No,,
EnthermalPlus,C272 5mm / Vacuum 0.25mm / Clear 5mm / Air 11.08mm / SB60 5mm,25.43,5 mm Clear,2013,LoEÂ² 272 S2,Float Glass - 5mm,2003,,Clear  5mm,5283,SolarbanÂ® 60 S5,Air,0.3237,0.057,17.54,0.3547,0.5679,0.1291,79.96,-5.0,4.81,42.56,-2.45,-0.31,0.0532,Yes,No,,
EnthermalPlus,C272 5mm / Vacuum 0.25mm / Clear 5mm / Air 11.08mm / SB70 5mm,25.43,5 mm Clear,2013,LoEÂ² 272 S2,Float Glass - 5mm,2003,,SolarbanÂ® 70 glass  5mm,5434,SolarbanÂ® 70 S5,Air,0.3219,0.0567,17.64,0.311,0.5198,0.1416,77.14,-6.72,6.42,44.47,-2.17,-4.1,0.0201,Yes,No,,
EnthermalPlus,C272 5mm / Vacuum 0.25mm / Clear 5mm / Air 10.75mm / LUMI 5mm,25.4,5 mm Clear,2013,LoEÂ² 272 S2,Float Glass - 5mm,2003,,SGG ECLAZ II 5mm,20755,ECLAZ II S5,Air,0.326,0.0574,17.42,0.3755,0.6494,0.1271,84.37,-4.15,4.27,42.34,-1.06,-3.18,0.1013,Yes,Yes,0.382951,0.340188
EnthermalPlus,C340 5mm / Vacuum 0.25mm / Clear 5mm / Air 11.05mm / C180 5mm,25.4,5mm Clear,2166,LoEÂ³ 340 S2,Float Glass - 5mm,2003,,5mm Clear,2193,LoE 180 S5,Air,0.2854,0.0503,19.9,0.1468,0.335,0.1431,64.88,-9.85,-3.62,44.92,-6.31,-13.6,0.0091,Yes,No,,
EnthermalPlus,C340 5mm / Vacuum 0.25mm / Clear 5mm / Air 11.05mm / C270 5mm,25.4,5mm Clear,2166,LoEÂ³ 340 S2,Float Glass - 5mm,2003,,5mm Clear,2028,LoEÂ² 270 S5,Air,0.2831,0.0499,20.06,0.1468,0.2943,0.1407,61.45,-10.32,-2.98,44.54,-7.5,-12.21,0.0048,Yes,No,,
EnthermalPlus,C340 5mm / Vacuum 0.25mm / Clear 5mm / Air 11.05mm / C272 5mm,25.4,5mm Clear,2166,LoEÂ³ 340 S2,Float Glass - 5mm,2003,,5 mm Clear,2013,LoEÂ² 272 S5,Air,0.2836,0.0499,20.02,0.1492,0.3036,0.1376,62.24,-9.59,-3.19,44.08,-6.46,-12.45,0.0059,Yes,No,,
EnthermalPlus,C340 5mm / Vacuum 0.25mm / Clear 5mm / Air 11.05mm / C366 5mm,25.4,5mm Clear,2166,LoEÂ³ 340 S2,Float Glass - 5mm,2003,,5mm Clear,2156,LoEÂ³ 366 S5,Air,0.2819,0.0496,20.14,0.1447,0.2741,0.1383,59.64,-11.29,-2.82,44.17,-6.11,-12.71,0.0018,Yes,No,,
EnthermalPlus,C340 5mm / Vacuum 0.25mm / Clear 5mm / Air 11.08mm / SB60 5mm,25.43,5mm Clear,2166,LoEÂ³ 340 S2,Float Glass - 5mm,2003,,Clear  5mm,5283,SolarbanÂ® 60 S5,Air,0.2829,0.0498,20.07,0.1492,0.3074,0.1381,62.58,-10.22,-3.11,44.13,-6.49,-12.31,0.0067,Yes,No,,
EnthermalPlus,C340 5mm / Vacuum 0.25mm / Clear 5mm / Air 11.08mm / SB70 5mm,25.43,5mm Clear,2166,LoEÂ³ 340 S2,Float Glass - 5mm,2003,,SolarbanÂ® 70 glass  5mm,5434,SolarbanÂ® 70 S5,Air,0.2816,0.0496,20.16,0.1406,0.2821,0.1419,60.33,-11.1,-1.76,44.73,-6.65,-13.28,0.0026,Yes,No,,
EnthermalPlus,C340 5mm / Vacuum 0.25mm / Clear 5mm / Air 10.75mm / LUMI 5mm,25.4,5mm Clear,2166,LoEÂ³ 340 S2,Float Glass - 5mm,2003,,SGG ECLAZ II 5mm,20755,ECLAZ II S5,Air,0.2847,0.0501,19.95,0.1511,0.3512,0.1375,66.18,-9.92,-3.94,44.09,-6.05,-13.14,0.0133,Yes,Yes,0.162325,0.294114
EnthermalPlus,C366 5mm / Vacuum 0.25mm / Clear 5mm / Air 11.05mm / C180 5mm,25.4,5mm Clear,2156,LoEÂ³ 366 S2,Float Glass - 5mm,2003,,5mm Clear,2193,LoE 180 S5,Air,0.2591,0.0456,21.91,0.2386,0.5565,0.1418,79.36,-7.26,5.08,44.54,-2.23,-4.6,0.0212,Yes,No,,
EnthermalPlus,C366 5mm / Vacuum 0.25mm / Clear 5mm / Air 11.05mm / C270 5mm,25.4,5mm Clear,2156,LoEÂ³ 366 S2,Float Glass - 5mm,2003,,5mm Clear,2028,LoEÂ² 270 S5,Air,0.2572,0.0453,22.08,0.2396,0.4888,0.135,75.31,-8.03,5.37,43.51,-5.17,-1.43,0.0113,Yes,No,,
EnthermalPlus,C366 5mm / Vacuum 0.25mm / Clear 5mm / Air 11.05mm / C272 5mm,25.4,5mm Clear,2156,LoEÂ³ 366 S2,Float Glass - 5mm,2003,,5 mm Clear,2013,LoEÂ² 272 S5,Air,0.2576,0.0454,22.04,0.2432,0.5051,0.1272,76.29,-7.18,5.22,42.32,-2.38,-2.32,0.0139,Yes,No,,
EnthermalPlus,C366 5mm / Vacuum 0.25mm / Clear 5mm / Air 11.05mm / C366 5mm,25.4,5mm Clear,2156,LoEÂ³ 366 S2,Float Glass - 5mm,2003,,5mm Clear,2156,LoEÂ³ 366 S5,Air,0.2563,0.0451,22.16,0.2358,0.4552,0.1291,73.17,-9.6,5.54,42.6,-1.5,-2.94,0.0041,Yes,No,,
EnthermalPlus,C366 5mm / Vacuum 0.25mm / Clear 5mm / Air 11.08mm / SB60 5mm,25.43,5mm Clear,2156,LoEÂ³ 366 S2,Float Glass - 5mm,2003,,Clear  5mm,5283,SolarbanÂ® 60 S5,Air,0.2571,0.0453,22.09,0.2434,0.5112,0.1285,76.68,-7.89,5.35,42.49,-2.51,-1.88,0.0158,Yes,No,,
EnthermalPlus,C366 5mm / Vacuum 0.25mm / Clear 5mm / Air 11.08mm / SB70 5mm,25.43,5mm Clear,2156,LoEÂ³ 366 S2,Float Glass - 5mm,2003,,SolarbanÂ® 70 glass  5mm,5434,SolarbanÂ® 70 S5,Air,0.256,0.0451,22.18,0.2284,0.4684,0.1386,73.99,-9.18,6.76,44.04,-3.06,-4.29,0.006,Yes,No,,
EnthermalPlus,C366 5mm / Vacuum 0.25mm / Clear 5mm / Air 10.75mm / LUMI 5mm,25.4,5mm Clear,2156,LoEÂ³ 366 S2,Float Glass - 5mm,2003,,SGG ECLAZ II 5mm,20755,ECLAZ II S5,Air,0.2585,0.0455,21.96,0.2457,0.5843,0.1269,80.93,-7.3,4.85,42.32,-1.43,-4.04,0.0311,Yes,Yes,0.252594,0.264915
EnthermalPlus,Q452 5mm / Vacuum 0.25mm / Clear 5mm / Air 11.05mm / C180 5mm,25.4,5mm Clear,2106,Quad LoE 452 S2,Float Glass - 5mm,2003,,5mm Clear,2193,LoE 180 S5,Air,0.2528,0.0445,22.46,0.1862,0.4505,0.1154,72.93,-9.27,5.23,40.65,-3.99,-3.14,0.0061,Yes,No,,
EnthermalPlus,Q452 5mm / Vacuum 0.25mm / Clear 5mm / Air 11.05mm / C270 5mm,25.4,5mm Clear,2106,Quad LoE 452 S2,Float Glass - 5mm,2003,,5mm Clear,2028,LoEÂ² 270 S5,Air,0.251,0.0442,22.63,0.1873,0.3955,0.111,69.14,-9.88,5.45,39.9,-6.0,-0.89,0.0034,Yes,No,,
EnthermalPlus,Q452 5mm / Vacuum 0.25mm / Clear 5mm / Air 11.05mm / C272 5mm,25.4,5mm Clear,2106,Quad LoE 452 S2,Float Glass - 5mm,2003,,5 mm Clear,2013,LoEÂ² 272 S5,Air,0.2514,0.0443,22.59,0.19,0.4083,0.1058,70.03,-9.07,5.34,38.99,-3.88,-1.51,0.0043,Yes,No,,
EnthermalPlus,Q452 5mm / Vacuum 0.25mm / Clear 5mm / Air 11.05mm / C366 5mm,25.4,5mm Clear,2106,Quad LoE 452 S2,Float Glass - 5mm,2003,,5mm Clear,2156,LoEÂ³ 366 S5,Air,0.2501,0.044,22.71,0.185,0.3682,0.107,67.14,-11.18,5.5,39.19,-3.25,-1.92,0.0012,Yes,No,,
EnthermalPlus,Q452 5mm / Vacuum 0.25mm / Clear 5mm / Air 11.08mm / SB60 5mm,25.43,5mm Clear,2106,Quad LoE 452 S2,Float Glass - 5mm,2003,,Clear  5mm,5283,SolarbanÂ® 60 S5,Air,0.2508,0.0442,22.64,0.1902,0.4134,0.1066,70.4,-9.74,5.45,39.11,-3.96,-1.2,0.0047,Yes,No,,
EnthermalPlus,Q452 5mm / Vacuum 0.25mm / Clear 5mm / Air 11.08mm / SB70 5mm,25.43,5mm Clear,2106,Quad LoE 452 S2,Float Glass - 5mm,2003,,SolarbanÂ® 70 glass  5mm,5434,SolarbanÂ® 70 S5,Air,0.2498,0.044,22.73,0.1795,0.3791,0.1133,67.91,-10.88,6.7,40.28,-4.62,-2.76,0.0018,Yes,No,,
EnthermalPlus,Q452 5mm / Vacuum 0.25mm / Clear 5mm / Air 10.75mm / LUMI 5mm,25.4,5mm Clear,2106,Quad LoE 452 S2,Float Glass - 5mm,2003,,SGG ECLAZ II 5mm,20755,ECLAZ II S5,Air,0.2522,0.0444,22.51,0.1917,0.4724,0.1056,74.35,-9.3,5.01,38.99,-3.21,-2.76,0.0089,Yes,Yes,0.200754,0.257852
EnthermalPlus,SB60 5mm / Vacuum 0.25mm / Clear 5mm / Air 11.06mm / C180 5mm,25.41,Clear  5mm,5283,SolarbanÂ® 60 S2,Clear Float Glass,414,,5mm Clear,2193,LoE 180 S5,Air,0.3052,0.0538,18.6,0.3518,0.6163,0.1472,82.64,-5.35,4.89,45.3,-2.41,-4.18,0.0833,Yes,No,,
EnthermalPlus,SB60 5mm / Vacuum 0.25mm / Clear 5mm / Air 11.06mm / C270 5mm,25.41,Clear  5mm,5283,SolarbanÂ® 60 S2,Clear Float Glass,414,,5mm Clear,2028,LoEÂ² 270 S5,Air,0.3025,0.0533,18.77,0.3374,0.5411,0.139,78.44,-6.33,5.17,44.08,-6.2,0.05,0.0441,Yes,No,,
EnthermalPlus,SB60 5mm / Vacuum 0.25mm / Clear 5mm / Air 11.06mm / C272 5mm,25.41,Clear  5mm,5283,SolarbanÂ® 60 S2,Clear Float Glass,414,,5 mm Clear,2013,LoEÂ² 272 S5,Air,0.3031,0.0534,18.73,0.3454,0.5592,0.1295,79.47,-5.35,4.95,42.66,-2.89,-1.07,0.0533,Yes,No,,
EnthermalPlus,SB60 5mm / Vacuum 0.25mm / Clear 5mm / Air 11.06mm / C366 5mm,25.41,Clear  5mm,5283,SolarbanÂ® 60 S2,Clear Float Glass,414,,5mm Clear,2156,LoEÂ³ 366 S5,Air,0.3012,0.053,18.85,0.3199,0.5034,0.132,76.2,-8.2,5.49,43.02,-1.55,-1.99,0.0158,Yes,No,,
EnthermalPlus,SB60 5mm / Vacuum 0.25mm / Clear 5mm / Air 11.09mm / SB60 5mm,25.44,Clear  5mm,5283,SolarbanÂ® 60 S2,Clear Float Glass,414,,Clear  5mm,5283,SolarbanÂ® 60 S5,Air,0.3024,0.0532,18.78,0.3448,0.5659,0.131,79.86,-6.1,5.12,42.86,-3.11,-0.49,0.0621,Yes,No,,
EnthermalPlus,SB60 5mm / Vacuum 0.25mm / Clear 5mm / Air 11.09mm / SB70 5mm,25.44,Clear  5mm,5283,SolarbanÂ® 60 S2,Clear Float Glass,414,,SolarbanÂ® 70 glass  5mm,5434,SolarbanÂ® 70 S5,Air,0.3009,0.053,18.87,0.3069,0.5181,0.1435,77.05,-7.76,6.71,44.74,-3.01,-4.03,0.0226,Yes,No,,
EnthermalPlus,SB60 5mm / Vacuum 0.25mm / Clear 5mm / Air 10.76mm / LUMI 5mm,25.41,Clear  5mm,5283,SolarbanÂ® 60 S2,Clear Float Glass,414,,SGG ECLAZ II 5mm,20755,ECLAZ II S5,Air,0.3044,0.0536,18.65,0.3598,0.647,0.129,84.27,-5.31,4.59,42.65,-1.76,-3.26,0.1234,Yes,No,,
EnthermalPlus,SB70 5mm / Vacuum 0.25mm / Clear 5mm / Air 11.06mm / C180 5mm,25.41,SolarbanÂ® 70 glass  5mm,5434,SolarbanÂ® 70 S2,Clear Float Glass,414,,5mm Clear,2193,LoE 180 S5,Air,0.2525,0.0445,22.49,0.2372,0.5644,0.1671,79.76,-7.13,6.36,47.99,-4.31,-5.01,0.0307,Yes,No,,
EnthermalPlus,SB70 5mm / Vacuum 0.25mm / Clear 5mm / Air 11.06mm / C270 5mm,25.41,SolarbanÂ® 70 glass  5mm,5434,SolarbanÂ® 70 S2,Clear Float Glass,414,,5mm Clear,2028,LoEÂ² 270 S5,Air,0.2507,0.0441,22.65,0.2393,0.4957,0.1602,75.69,-7.95,6.73,47.05,-7.1,-2.33,0.016,Yes,No,,
EnthermalPlus,SB70 5mm / Vacuum 0.25mm / Clear 5mm / Air 11.06mm / C272 5mm,25.41,SolarbanÂ® 70 glass  5mm,5434,SolarbanÂ® 70 S2,Clear Float Glass,414,,5 mm Clear,2013,LoEÂ² 272 S5,Air,0.2511,0.0442,22.62,0.2424,0.5119,0.1522,76.66,-7.04,6.55,45.97,-4.58,-3.22,0.0202,Yes,No,,
EnthermalPlus,SB70 5mm / Vacuum 0.25mm / Clear 5mm / Air 11.06mm / C366 5mm,25.41,SolarbanÂ® 70 glass  5mm,5434,SolarbanÂ® 70 S2,Clear Float Glass,414,,5mm Clear,2156,LoEÂ³ 366 S5,Air,0.2498,0.044,22.74,0.2369,0.4614,0.1542,73.53,-9.47,6.89,46.23,-3.77,-3.76,0.006,Yes,No,,
EnthermalPlus,SB70 5mm / Vacuum 0.25mm / Clear 5mm / Air 11.09mm / SB60 5mm,25.44,SolarbanÂ® 70 glass  5mm,5434,SolarbanÂ® 70 S2,Clear Float Glass,414,,Clear  5mm,5283,SolarbanÂ® 60 S5,Air,0.2505,0.0441,22.66,0.2426,0.5181,0.1535,77.05,-7.76,6.71,46.13,-4.7,-2.81,0.0226,Yes,No,,
EnthermalPlus,SB70 5mm / Vacuum 0.25mm / Clear 5mm / Air 11.09mm / SB70 5mm,25.44,SolarbanÂ® 70 glass  5mm,5434,SolarbanÂ® 70 S2,Clear Float Glass,414,,SolarbanÂ® 70 glass  5mm,5434,SolarbanÂ® 70 S5,Air,0.2495,0.0439,22.76,0.2303,0.4751,0.1638,74.37,-9.01,8.02,47.52,-5.14,-4.91,0.0093,Yes,No,,
EnthermalPlus,SB70 5mm / Vacuum 0.25mm / Clear 5mm / Air 10.76mm / LUMI 5mm,25.41,SolarbanÂ® 70 glass  5mm,5434,SolarbanÂ® 70 S2,Clear Float Glass,414,,SGG ECLAZ II 5mm,20755,ECLAZ II S5,Air,0.2519,0.0444,22.54,0.244,0.5921,0.1519,81.31,-7.15,6.22,45.97,-3.72,-4.69,0.0449,Yes,No,,
EnthermalPlus,SB67 5mm / Vacuum 0.25mm / Clear 5mm / Air 11.06mm / C180 5mm,25.41,Clear  5mm,5475,SolarbanÂ® R67 S2,Clear Float Glass,414,,5mm Clear,2193,LoE 180 S5,Air,0.3064,0.054,18.54,0.2539,0.4723,0.2143,74.41,-7.81,2.45,53.58,-3.71,-7.67,0.0523,Yes,No,,
EnthermalPlus,SB67 5mm / Vacuum 0.25mm / Clear 5mm / Air 11.06mm / C270 5mm,25.41,Clear  5mm,5475,SolarbanÂ® R67 S2,Clear Float Glass,414,,5mm Clear,2028,LoEÂ² 270 S5,Air,0.3037,0.0535,18.7,0.2469,0.4145,0.2097,70.55,-8.66,3.01,53.04,-5.31,-5.83,0.0268,Yes,No,,
EnthermalPlus,SB67 5mm / Vacuum 0.25mm / Clear 5mm / Air 11.06mm / C272 5mm,25.41,Clear  5mm,5475,SolarbanÂ® R67 S2,Clear Float Glass,414,,5 mm Clear,2013,LoEÂ² 272 S5,Air,0.3043,0.0536,18.66,0.2521,0.4278,0.2039,71.45,-7.72,2.81,52.39,-3.74,-6.33,0.0327,Yes,No,,
EnthermalPlus,SB67 5mm / Vacuum 0.25mm / Clear 5mm / Air 11.06mm / C366 5mm,25.41,Clear  5mm,5475,SolarbanÂ® R67 S2,Clear Float Glass,414,,5mm Clear,2156,LoEÂ³ 366 S5,Air,0.3023,0.0532,18.78,0.2364,0.3854,0.2052,68.49,-10.15,3.21,52.53,-3.17,-6.7,0.0099,Yes,No,,
EnthermalPlus,SB67 5mm / Vacuum 0.25mm / Clear 5mm / Air 11.09mm / SB60 5mm,25.44,Clear  5mm,5475,SolarbanÂ® R67 S2,Clear Float Glass,414,,Clear  5mm,5283,SolarbanÂ® 60 S5,Air,0.3035,0.0534,18.71,0.252,0.4331,0.2047,71.82,-8.43,2.95,52.47,-3.83,-6.1,0.0384,Yes,No,,
EnthermalPlus,SB67 5mm / Vacuum 0.25mm / Clear 5mm / Air 11.09mm / SB70 5mm,25.44,Clear  5mm,5475,SolarbanÂ® R67 S2,Clear Float Glass,414,,SolarbanÂ® 70 glass  5mm,5434,SolarbanÂ® 70 S5,Air,0.302,0.0532,18.8,0.2276,0.397,0.2122,69.28,-9.81,4.22,53.33,-3.95,-7.49,0.0146,Yes,No,,
EnthermalPlus,SB67 5mm / Vacuum 0.25mm / Clear 5mm / Air 10.76mm / LUMI 5mm,25.41,Clear  5mm,5475,SolarbanÂ® R67 S2,Clear Float Glass,414,,SGG ECLAZ II 5mm,20755,ECLAZ II S5,Air,0.3055,0.0538,18.59,0.2598,0.4951,0.2036,75.85,-7.81,2.29,52.38,-3.25,-7.26,0.0779,Yes,No,,
EnthermalPlus,LUMI 5mm / Vacuum 0.25mm / Clear 5mm / Air 10.45mm / C180 5mm,25.4,SGG ECLAZ II 5mm,20755,ECLAZ II S2,SGG PLANICLEAR 5mm,21012,,5mm Clear,2193,LoE 180 S5,Air,0.3399,0.0599,16.71,0.571,0.7197,0.1663,87.9,-3.64,4.17,48.0,-1.49,-5.96,0.1826,Yes,Yes,0.573111,0.355436
EnthermalPlus,LUMI 5mm / Vacuum 0.25mm / Clear 5mm / Air 10.45mm / C270 5mm,25.4,SGG ECLAZ II 5mm,20755,ECLAZ II S2,SGG PLANICLEAR 5mm,21012,,5mm Clear,2028,LoEÂ² 270 S5,Air,0.3368,0.0593,16.86,0.4598,0.6316,0.1551,83.46,-4.85,4.56,46.45,-6.41,-0.5,0.0902,Yes,Yes,0.461416,0.352250
EnthermalPlus,LUMI 5mm / Vacuum 0.25mm / Clear 5mm / Air 10.45mm / C272 5mm,25.4,SGG ECLAZ II 5mm,20755,ECLAZ II S2,SGG PLANICLEAR 5mm,21012,,5 mm Clear,2013,LoEÂ² 272 S5,Air,0.3375,0.0594,16.82,0.4853,0.6529,0.1424,84.55,-3.77,4.33,44.68,-2.28,-1.88,0.1077,Yes,Yes,0.486976,0.352955
EnthermalPlus,LUMI 5mm / Vacuum 0.25mm / Clear 5mm / Air 10.45mm / C366 5mm,25.4,SGG ECLAZ II 5mm,20755,ECLAZ II S2,SGG PLANICLEAR 5mm,21012,,5mm Clear,2156,LoEÂ³ 366 S5,Air,0.3353,0.0591,16.93,0.4092,0.5873,0.1459,81.09,-6.95,4.91,45.16,-0.42,-3.08,0.0332,Yes,Yes,0.410669,0.350657
EnthermalPlus,LUMI 5mm / Vacuum 0.25mm / Clear 5mm / Air 10.48mm / SB60 5mm,25.43,SGG ECLAZ II 5mm,20755,ECLAZ II S2,SGG PLANICLEAR 5mm,21012,,Clear  5mm,5283,SolarbanÂ® 60 S5,Air,0.3366,0.0593,16.87,0.4773,0.6606,0.1444,84.96,-4.56,4.5,44.92,-2.61,-1.14,0.132,Yes,No,,
EnthermalPlus,LUMI 5mm / Vacuum 0.25mm / Clear 5mm / Air 10.48mm / SB70 5mm,25.43,SGG ECLAZ II 5mm,20755,ECLAZ II S2,SGG PLANICLEAR 5mm,21012,,SolarbanÂ® 70 glass  5mm,5434,SolarbanÂ® 70 S5,Air,0.3349,0.059,16.95,0.3869,0.6044,0.1615,81.98,-6.45,6.13,47.32,-1.97,-5.79,0.0483,Yes,No,,
EnthermalPlus,LUMI 5mm / Vacuum 0.25mm / Clear 5mm / Air 10.15mm / LUMI 5mm,25.4,SGG ECLAZ II 5mm,20755,ECLAZ II S2,SGG PLANICLEAR 5mm,21012,,SGG ECLAZ II 5mm,20755,ECLAZ II S5,Air,0.3391,0.0597,16.75,0.572,0.7556,0.1417,89.61,-3.58,3.9,44.67,-0.89,-4.72,0.2791,Yes,Yes,0.574482,0.354551
EnthermalPlus,ZEN 5mm / Vacuum 0.25mm / Clear 5mm / Air 10.45mm / C180 5mm,25.4,SGG ECLAZ ONE II 5mm,20763,ECLAZ ONE II S2,SGG PLANICLEAR 5mm,21012,,5mm Clear,2193,LoE 180 S5,Air,0.2716,0.0478,20.91,0.478,0.6826,0.2224,86.03,-3.74,5.16,54.57,-1.37,-8.04,0.1697,Yes,Yes,0.479735,0.279298
EnthermalPlus,ZEN 5mm / Vacuum 0.25mm / Clear 5mm / Air 10.45mm / C270 5mm,25.4,SGG ECLAZ ONE II 5mm,20763,ECLAZ ONE II S2,SGG PLANICLEAR 5mm,21012,,5mm Clear,2028,LoEÂ² 270 S5,Air,0.2697,0.0475,21.06,0.4168,0.5987,0.2123,81.66,-4.98,5.67,53.44,-4.83,-4.53,0.0849,Yes,Yes,0.417712,0.277344
EnthermalPlus,ZEN 5mm / Vacuum 0.25mm / Clear 5mm / Air 10.45mm / C272 5mm,25.4,SGG ECLAZ ONE II 5mm,20763,ECLAZ ONE II S2,SGG PLANICLEAR 5mm,21012,,5 mm Clear,2013,LoEÂ² 272 S5,Air,0.2701,0.0476,21.02,0.4345,0.6184,0.2009,82.7,-3.88,5.45,52.17,-1.87,-5.63,0.1007,Yes,Yes,0.435596,0.277777
EnthermalPlus,ZEN 5mm / Vacuum 0.25mm / Clear 5mm / Air 10.45mm / C366 5mm,25.4,SGG ECLAZ ONE II 5mm,20763,ECLAZ ONE II S2,SGG PLANICLEAR 5mm,21012,,5mm Clear,2156,LoEÂ³ 366 S5,Air,0.2687,0.0473,21.13,0.378,0.5565,0.2041,79.31,-6.93,5.95,52.51,-0.6,-6.36,0.0309,Yes,Yes,0.378786,0.276362
EnthermalPlus,ZEN 5mm / Vacuum 0.25mm / Clear 5mm / Air 10.48mm / SB60 5mm,25.43,SGG ECLAZ ONE II 5mm,20763,ECLAZ ONE II S2,SGG PLANICLEAR 5mm,21012,,Clear  5mm,5283,SolarbanÂ® 60 S5,Air,0.2695,0.0475,21.07,0.4298,0.6258,0.2027,83.11,-4.65,5.63,52.35,-2.09,-5.12,0.1233,Yes,No,,
EnthermalPlus,ZEN 5mm / Vacuum 0.25mm / Clear 5mm / Air 10.48mm / SB70 5mm,25.43,SGG ECLAZ ONE II 5mm,20763,ECLAZ ONE II S2,SGG PLANICLEAR 5mm,21012,,SolarbanÂ® 70 glass  5mm,5434,SolarbanÂ® 70 S5,Air,0.2685,0.0473,21.15,0.3587,0.5732,0.218,80.22,-6.45,7.06,54.07,-1.79,-8.01,0.0442,Yes,No,,
EnthermalPlus,ZEN 5mm / Vacuum 0.25mm / Clear 5mm / Air 10.15mm / LUMI 5mm,25.4,SGG ECLAZ ONE II 5mm,20763,ECLAZ ONE II S2,SGG PLANICLEAR 5mm,21012,,SGG ECLAZ II 5mm,20755,ECLAZ II S5,Air,0.2711,0.0477,20.95,0.4834,0.7156,0.2003,87.67,-3.69,5.01,52.16,-0.89,-7.47,0.2587,Yes,Yes,0.485349,0.278754
EnthermalPlus,SB60 Solarbronze 5mm / Vacuum 0.25mm / Clear 5mm / Air 11.06mm / C180 5mm,25.41,SolarbronzeÂ®  5mm,5273,SolarbanÂ® 60 S2,Clear Float Glass,414,,5mm Clear,2193,LoE 180 S5,Air,0.3052,0.0538,18.6,0.2447,0.4034,0.0878,69.42,-1.1,8.05,35.45,0.34,-0.44,0.0448,Yes,No,,
EnthermalPlus,SB60 Solarbronze 5mm / Vacuum 0.25mm / Clear 5mm / Air 11.06mm / C270 5mm,25.41,SolarbronzeÂ®  5mm,5273,SolarbanÂ® 60 S2,Clear Float Glass,414,,5mm Clear,2028,LoEÂ² 270 S5,Air,0.3025,0.0533,18.77,0.2334,0.3542,0.0841,65.79,-2.11,8.1,34.7,-1.78,1.75,0.0244,Yes,No,,
EnthermalPlus,SB60 Solarbronze 5mm / Vacuum 0.25mm / Clear 5mm / Air 11.06mm / C272 5mm,25.41,SolarbronzeÂ®  5mm,5273,SolarbanÂ® 60 S2,Clear Float Glass,414,,5 mm Clear,2013,LoEÂ² 272 S5,Air,0.3031,0.0534,18.73,0.2391,0.3663,0.0803,66.69,-1.26,7.95,33.91,-0.02,1.04,0.0299,Yes,No,,
EnthermalPlus,SB60 Solarbronze 5mm / Vacuum 0.25mm / Clear 5mm / Air 11.06mm / C366 5mm,25.41,SolarbronzeÂ®  5mm,5273,SolarbanÂ® 60 S2,Clear Float Glass,414,,5mm Clear,2156,LoEÂ³ 366 S5,Air,0.3012,0.053,18.85,0.2201,0.3293,0.0815,63.83,-3.87,8.31,34.16,0.71,0.61,0.0087,Yes,No,,
EnthermalPlus,SB60 Solarbronze 5mm / Vacuum 0.25mm / Clear 5mm / Air 11.09mm / SB60 5mm,25.44,SolarbronzeÂ®  5mm,5273,SolarbanÂ® 60 S2,Clear Float Glass,414,,Clear  5mm,5283,SolarbanÂ® 60 S5,Air,0.3024,0.0532,18.78,0.2386,0.3705,0.081,67.02,-1.87,8.1,34.04,-0.17,1.39,0.0339,Yes,No,,
EnthermalPlus,SB60 Solarbronze 5mm / Vacuum 0.25mm / Clear 5mm / Air 11.09mm / SB70 5mm,25.44,SolarbronzeÂ®  5mm,5273,SolarbanÂ® 60 S2,Clear Float Glass,414,,SolarbanÂ® 70 glass  5mm,5434,SolarbanÂ® 70 S5,Air,0.3009,0.053,18.87,0.2111,0.339,0.0862,64.58,-3.44,9.39,35.13,-0.02,-0.48,0.0125,Yes,No,,
EnthermalPlus,SB60 Solarbronze 5mm / Vacuum 0.25mm / Clear 5mm / Air 10.76mm / LUMI 5mm,25.41,SolarbronzeÂ®  5mm,5273,SolarbanÂ® 60 S2,Clear Float Glass,414,,SGG ECLAZ II 5mm,20755,ECLAZ II S5,Air,0.3044,0.0536,18.65,0.2498,0.4237,0.0801,70.84,-1.01,7.84,33.9,0.56,-0.15,0.0652,Yes,No,,
EnthermalPlus,SB60 Solargray 5mm / Vacuum 0.25mm / Clear 5mm / Air 11.06mm / C180 5mm,25.41,SolargrayÂ®  5mm,5288,SolarbanÂ® 60 S2,Clear Float Glass,414,,5mm Clear,2193,LoE 180 S5,Air,0.3052,0.0538,18.6,0.2176,0.3479,0.0765,65.48,-2.98,2.45,33.26,-0.18,-3.53,0.0434,Yes,No,,
EnthermalPlus,SB60 Solargray 5mm / Vacuum 0.25mm / Clear 5mm / Air 11.06mm / C270 5mm,25.41,SolargrayÂ®  5mm,5288,SolarbanÂ® 60 S2,Clear Float Glass,414,,5mm Clear,2028,LoEÂ² 270 S5,Air,0.3025,0.0533,18.77,0.2079,0.3056,0.0739,62.02,-3.84,2.75,32.66,-2.08,-1.17,0.0238,Yes,No,,
EnthermalPlus,SB60 Solargray 5mm / Vacuum 0.25mm / Clear 5mm / Air 11.06mm / C272 5mm,25.41,SolargrayÂ®  5mm,5288,SolarbanÂ® 60 S2,Clear Float Glass,414,,5 mm Clear,2013,LoEÂ² 272 S5,Air,0.3031,0.0534,18.73,0.2129,0.3159,0.0709,62.88,-3.04,2.53,31.98,-0.55,-1.73,0.0291,Yes,No,,
EnthermalPlus,SB60 Solargray 5mm / Vacuum 0.25mm / Clear 5mm / Air 11.06mm / C366 5mm,25.41,SolargrayÂ®  5mm,5288,SolarbanÂ® 60 S2,Clear Float Glass,414,,5mm Clear,2156,LoEÂ³ 366 S5,Air,0.3012,0.053,18.85,0.196,0.2843,0.0718,60.17,-5.48,3.13,32.18,0.12,-2.22,0.0084,Yes,No,,
EnthermalPlus,SB60 Solargray 5mm / Vacuum 0.25mm / Clear 5mm / Air 11.09mm / SB60 5mm,25.44,SolargrayÂ®  5mm,5288,SolarbanÂ® 60 S2,Clear Float Glass,414,,Clear  5mm,5283,SolarbanÂ® 60 S5,Air,0.3024,0.0532,18.78,0.2126,0.3196,0.0714,63.2,-3.64,2.67,32.08,-0.69,-1.43,0.0329,Yes,No,,
EnthermalPlus,SB60 Solargray 5mm / Vacuum 0.25mm / Clear 5mm / Air 11.09mm / SB70 5mm,25.44,SolargrayÂ®  5mm,5288,SolarbanÂ® 60 S2,Clear Float Glass,414,,SolarbanÂ® 70 glass  5mm,5434,SolarbanÂ® 70 S5,Air,0.3009,0.053,18.87,0.1878,0.2925,0.0755,60.86,-5.12,4.12,33.01,-0.35,-3.47,0.0121,Yes,No,,
EnthermalPlus,SB60 Solargray 5mm / Vacuum 0.25mm / Clear 5mm / Air 10.76mm / LUMI 5mm,25.41,SolargrayÂ®  5mm,5288,SolarbanÂ® 60 S2,Clear Float Glass,414,,SGG ECLAZ II 5mm,20755,ECLAZ II S5,Air,0.3044,0.0536,18.65,0.2222,0.3655,0.0707,66.84,-2.91,2.16,31.97,0.01,-2.87,0.0632,Yes,No,,
EnthermalPlus,SB60 Optiblue 5mm / Vacuum 0.25mm / Clear 5mm / Air 11.06mm / C180 5mm,25.41,OptiblueÂ® (SolarbanÂ® z50)  5mm,5423,SolarbanÂ® 60 S2,Clear Float Glass,414,,5mm Clear,2193,LoE 180 S5,Air,0.3052,0.0538,18.6,0.2913,0.4707,0.1043,74.28,-4.79,-0.24,38.74,-0.91,-7.24,0.0671,Yes,No,,
