Repository: Ranojoyd80/enthermal-IGconfigurator_v2

File: Data_Pipeline/1_Source_CSVs/IG_Config_EnthermalPlus_Inboard_Dataset_07-07-26.csv (part 11 of 32)
Product Type,Comment,Total Thickness (mm),Outer Lite (Name_Thickness mm),Outer Lite NFRC ID,Outer Lite Low-E,Middle Lite (Name_Thickness mm),Middle Lite NFRC ID,Middle Lite Low-E,Inner Lite (Name_Thickness mm),Inner Lite NFRC ID,Inner Lite Low-E,Gas Fill,U-value NFRC (W/mÂ²K),U-value NFRC (BTU/hrftF),R-value NFRC,SHGC,Tvis (Visible Transmittance),Exterior Visible Reflectance,Transmitted Color L*,Transmitted Color a*,Transmitted Color b*,Exterior Reflected Color L*,Exterior Reflected Color a*,Exterior Reflected Color b*,T-UV,NFRC,CEN,g-factor,U-value CEN (W/m²K)
EnthermalPlus,SB70 Solargray 6mm / Argon 9.49mm / Clear 5mm / Vacuum 0.25mm / LUMI 5mm,25.44,SolargrayÂ®  6mm,5373,SolarbanÂ® 70 S2,SGG PLANICLEAR 5mm,21012,,SGG ECLAZ II 5mm,20755,ECLAZ II S5,Ar90,0.3259,0.0574,17.42,0.1345,0.3007,0.0703,61.59,-3.77,3.05,31.9,-0.14,-3.75,0.0215,Yes,No,,
EnthermalPlus,SB70 Optigray 6mm / Argon 10.09mm / Clear 5mm / Vacuum 0.25mm / C180 5mm,25.44,OptigrayÂ®  6mm,5390,SolarbanÂ® 70 S2,Float Glass - 5mm,2003,,5mm Clear,2193,LoE 180 S5,Ar90,0.3795,0.0668,14.96,0.1733,0.4038,0.105,69.61,-6.26,5.39,38.78,-2.68,-4.0,0.0184,Yes,No,,
EnthermalPlus,SB70 Optigray 6mm / Argon 10.09mm / Clear 5mm / Vacuum 0.25mm / C270 5mm,25.44,OptigrayÂ®  6mm,5390,SolarbanÂ® 70 S2,Float Glass - 5mm,2003,,5mm Clear,2028,LoEÂ² 270 S5,Ar90,0.2931,0.0516,19.38,0.1703,0.3547,0.1015,65.99,-6.97,5.74,38.12,-4.59,-2.06,0.0098,Yes,No,,
EnthermalPlus,SB70 Optigray 6mm / Argon 10.09mm / Clear 5mm / Vacuum 0.25mm / C272 5mm,25.44,OptigrayÂ®  6mm,5390,SolarbanÂ® 70 S2,Float Glass - 5mm,2003,,5 mm Clear,2013,LoEÂ² 272 S5,Ar90,0.3126,0.055,18.17,0.1736,0.3664,0.0974,66.86,-6.19,5.58,37.37,-2.87,-2.69,0.0125,Yes,No,,
EnthermalPlus,SB70 Optigray 6mm / Argon 10.09mm / Clear 5mm / Vacuum 0.25mm / C366 5mm,25.44,OptigrayÂ®  6mm,5390,SolarbanÂ® 70 S2,Float Glass - 5mm,2003,,5mm Clear,2156,LoEÂ³ 366 S5,Ar90,0.2482,0.0437,22.88,0.1657,0.3303,0.0984,64.06,-8.34,5.93,37.56,-2.33,-3.06,0.0037,Yes,No,,
EnthermalPlus,SB70 Optigray 6mm / Argon 10.1mm / Clear 5mm / Vacuum 0.25mm / SB60 5mm,25.45,OptigrayÂ®  6mm,5390,SolarbanÂ® 70 S2,Clear Float Glass,414,,Clear  5mm,5283,SolarbanÂ® 60 S5,Ar90,0.2919,0.0514,19.45,0.1704,0.3652,0.0982,66.78,-7.11,5.84,37.52,-3.08,-2.37,0.0137,Yes,No,,
EnthermalPlus,SB70 Optigray 6mm / Argon 10.1mm / Clear 5mm / Vacuum 0.25mm / SB70 5mm,25.45,OptigrayÂ®  6mm,5390,SolarbanÂ® 70 S2,Clear Float Glass,414,,SolarbanÂ® 70 glass  5mm,5434,SolarbanÂ® 70 S5,Ar90,0.2418,0.0426,23.49,0.1579,0.3349,0.1034,64.4,-8.19,7.04,38.46,-3.35,-3.84,0.0057,Yes,No,,
EnthermalPlus,SB70 Optigray 6mm / Argon 9.49mm / Clear 5mm / Vacuum 0.25mm / LUMI 5mm,25.44,OptigrayÂ®  6mm,5390,SolarbanÂ® 70 S2,SGG PLANICLEAR 5mm,21012,,SGG ECLAZ II 5mm,20755,ECLAZ II S5,Ar90,0.3259,0.0574,17.42,0.1772,0.4259,0.0973,71.16,-5.98,5.31,37.4,-2.23,-3.72,0.0283,Yes,No,,
EnthermalPlus,SB70 Solarblue 6mm / Argon 10.09mm / Clear 5mm / Vacuum 0.25mm / C180 5mm,25.44,SolarblueÂ®  6mm,5396,SolarbanÂ® 70 S2,Float Glass - 5mm,2003,,5mm Clear,2193,LoE 180 S5,Ar90,0.3795,0.0668,14.96,0.1615,0.3602,0.0937,66.73,-9.26,-3.03,36.97,-2.88,-10.15,0.0178,Yes,No,,
EnthermalPlus,SB70 Solarblue 6mm / Argon 10.09mm / Clear 5mm / Vacuum 0.25mm / C270 5mm,25.44,SolarblueÂ®  6mm,5396,SolarbanÂ® 70 S2,Float Glass - 5mm,2003,,5mm Clear,2028,LoEÂ² 270 S5,Ar90,0.2931,0.0516,19.38,0.1584,0.3166,0.0909,63.23,-9.81,-2.29,36.4,-4.78,-7.75,0.0095,Yes,No,,
EnthermalPlus,SB70 Solarblue 6mm / Argon 10.09mm / Clear 5mm / Vacuum 0.25mm / C272 5mm,25.44,SolarblueÂ®  6mm,5396,SolarbanÂ® 70 S2,Float Glass - 5mm,2003,,5 mm Clear,2013,LoEÂ² 272 S5,Ar90,0.3126,0.055,18.17,0.1616,0.3268,0.0874,64.06,-9.05,-2.57,35.7,-3.14,-8.25,0.0121,Yes,No,,
EnthermalPlus,SB70 Solarblue 6mm / Argon 10.09mm / Clear 5mm / Vacuum 0.25mm / C366 5mm,25.44,SolarblueÂ®  6mm,5396,SolarbanÂ® 70 S2,Float Glass - 5mm,2003,,5mm Clear,2156,LoEÂ³ 366 S5,Ar90,0.2482,0.0437,22.88,0.1539,0.295,0.0882,61.39,-11.03,-1.87,35.86,-2.57,-8.75,0.0035,Yes,No,,
EnthermalPlus,SB70 Solarblue 6mm / Argon 10.1mm / Clear 5mm / Vacuum 0.25mm / SB60 5mm,25.45,SolarblueÂ®  6mm,5396,SolarbanÂ® 70 S2,Clear Float Glass,414,,Clear  5mm,5283,SolarbanÂ® 60 S5,Ar90,0.2919,0.0514,19.45,0.1585,0.3259,0.0881,64.0,-9.96,-2.26,35.82,-3.34,-7.96,0.0133,Yes,No,,
EnthermalPlus,SB70 Solarblue 6mm / Argon 10.1mm / Clear 5mm / Vacuum 0.25mm / SB70 5mm,25.45,SolarblueÂ®  6mm,5396,SolarbanÂ® 70 S2,Clear Float Glass,414,,SolarbanÂ® 70 glass  5mm,5434,SolarbanÂ® 70 S5,Ar90,0.2418,0.0426,23.49,0.1465,0.299,0.0924,61.69,-10.95,-0.8,36.71,-3.31,-9.81,0.0055,Yes,No,,
EnthermalPlus,SB70 Solarblue 6mm / Argon 9.49mm / Clear 5mm / Vacuum 0.25mm / LUMI 5mm,25.44,SolarblueÂ®  6mm,5396,SolarbanÂ® 70 S2,SGG PLANICLEAR 5mm,21012,,SGG ECLAZ II 5mm,20755,ECLAZ II S5,Ar90,0.3259,0.0574,17.42,0.1648,0.3799,0.0874,68.21,-9.06,-3.28,35.73,-2.45,-9.38,0.0273,Yes,No,,
EnthermalPlus,SB70 Optiblue 6mm / Argon 10.09mm / Clear 5mm / Vacuum 0.25mm / C180 5mm,25.44,OptiblueÂ® (SolarbanÂ® z75)  6mm,5428,SolarbanÂ® 70 S2,Float Glass - 5mm,2003,,5mm Clear,2193,LoE 180 S5,Ar90,0.3795,0.0668,14.96,0.1806,0.4109,0.1079,70.28,-6.28,0.14,39.42,-1.5,-8.91,0.0235,Yes,No,,
EnthermalPlus,SB70 Optiblue 6mm / Argon 10.09mm / Clear 5mm / Vacuum 0.25mm / C270 5mm,25.44,OptiblueÂ® (SolarbanÂ® z75)  6mm,5428,SolarbanÂ® 70 S2,Float Glass - 5mm,2003,,5mm Clear,2028,LoEÂ² 270 S5,Ar90,0.2931,0.0516,19.38,0.1781,0.361,0.1042,66.63,-7.03,0.75,38.74,-3.66,-6.44,0.0124,Yes,No,,
EnthermalPlus,SB70 Optiblue 6mm / Argon 10.09mm / Clear 5mm / Vacuum 0.25mm / C272 5mm,25.44,OptiblueÂ® (SolarbanÂ® z75)  6mm,5428,SolarbanÂ® 70 S2,Float Glass - 5mm,2003,,5 mm Clear,2013,LoEÂ² 272 S5,Ar90,0.3126,0.055,18.17,0.1815,0.3729,0.0999,67.5,-6.21,0.5,37.96,-1.85,-7.05,0.0157,Yes,No,,
EnthermalPlus,SB70 Optiblue 6mm / Argon 10.09mm / Clear 5mm / Vacuum 0.25mm / C366 5mm,25.44,OptiblueÂ® (SolarbanÂ® z75)  6mm,5428,SolarbanÂ® 70 S2,Float Glass - 5mm,2003,,5mm Clear,2156,LoEÂ³ 366 S5,Ar90,0.2482,0.0437,22.88,0.1733,0.3362,0.101,64.69,-8.43,1.09,38.15,-1.23,-7.55,0.0046,Yes,No,,
EnthermalPlus,SB70 Optiblue 6mm / Argon 10.1mm / Clear 5mm / Vacuum 0.25mm / SB60 5mm,25.45,OptiblueÂ® (SolarbanÂ® z75)  6mm,5428,SolarbanÂ® 70 S2,Clear Float Glass,414,,Clear  5mm,5283,SolarbanÂ® 60 S5,Ar90,0.2919,0.0514,19.45,0.1783,0.3717,0.1008,67.42,-7.15,0.8,38.1,-2.09,-6.71,0.0174,Yes,No,,
EnthermalPlus,SB70 Optiblue 6mm / Argon 10.1mm / Clear 5mm / Vacuum 0.25mm / SB70 5mm,25.45,OptiblueÂ® (SolarbanÂ® z75)  6mm,5428,SolarbanÂ® 70 S2,Clear Float Glass,414,,SolarbanÂ® 70 glass  5mm,5434,SolarbanÂ® 70 S5,Ar90,0.2418,0.0426,23.49,0.1647,0.3408,0.1062,65.02,-8.31,2.2,39.1,-2.09,-8.64,0.0072,Yes,No,,
EnthermalPlus,SB70 Optiblue 6mm / Argon 9.49mm / Clear 5mm / Vacuum 0.25mm / LUMI 5mm,25.44,OptiblueÂ® (SolarbanÂ® z75)  6mm,5428,SolarbanÂ® 70 S2,SGG PLANICLEAR 5mm,21012,,SGG ECLAZ II 5mm,20755,ECLAZ II S5,Ar90,0.3259,0.0574,17.42,0.1854,0.4335,0.0999,71.84,-5.99,-0.05,37.99,-1.1,-8.26,0.0364,Yes,No,,
EnthermalPlus,LUMI 6mm / Argon 9.75mm / Clear 5mm / Vacuum 0.25mm / C180 5mm,25.4,SGG ECLAZ II 6mm,20756,ECLAZ II S2,Float Glass - 5mm,2003,,5mm Clear,2193,LoE 180 S5,Ar90,0.3864,0.068,14.7,0.5253,0.7134,0.1649,87.6,-4.18,4.11,47.83,-1.75,-5.91,0.1681,Yes,Yes,0.530219,0.405257
EnthermalPlus,LUMI 6mm / Argon 9.75mm / Clear 5mm / Vacuum 0.25mm / C270 5mm,25.4,SGG ECLAZ II 6mm,20756,ECLAZ II S2,Float Glass - 5mm,2003,,5mm Clear,2028,LoEÂ² 270 S5,Ar90,0.2972,0.0523,19.1,0.4127,0.6262,0.1539,83.19,-5.35,4.51,46.3,-6.58,-0.52,0.0839,Yes,Yes,0.416947,0.308426
EnthermalPlus,LUMI 6mm / Argon 9.75mm / Clear 5mm / Vacuum 0.25mm / C272 5mm,25.4,SGG ECLAZ II 6mm,20756,ECLAZ II S2,Float Glass - 5mm,2003,,5 mm Clear,2013,LoEÂ² 272 S5,Ar90,0.3173,0.0559,17.9,0.4385,0.6473,0.1413,84.27,-4.28,4.28,44.53,-2.48,-1.88,0.1001,Yes,Yes,0.442904,0.330311
EnthermalPlus,LUMI 6mm / Argon 9.75mm / Clear 5mm / Vacuum 0.25mm / C366 5mm,25.4,SGG ECLAZ II 6mm,20756,ECLAZ II S2,Float Glass - 5mm,2003,,5mm Clear,2156,LoEÂ³ 366 S5,Ar90,0.2512,0.0442,22.6,0.3611,0.5824,0.1448,80.82,-7.42,4.86,45.0,-0.66,-3.07,0.0307,Yes,Yes,0.364689,0.257978
EnthermalPlus,LUMI 6mm / Argon 9.76mm / Clear 5mm / Vacuum 0.25mm / SB60 5mm,25.41,SGG ECLAZ II 6mm,20756,ECLAZ II S2,Clear Float Glass,414,,Clear  5mm,5283,SolarbanÂ® 60 S5,Ar90,0.2961,0.0521,19.18,0.4236,0.645,0.1437,84.16,-5.44,4.6,44.84,-3.12,-1.11,0.1218,Yes,No,,
EnthermalPlus,LUMI 6mm / Argon 9.76mm / Clear 5mm / Vacuum 0.25mm / SB70 5mm,25.41,SGG ECLAZ II 6mm,20756,ECLAZ II S2,Clear Float Glass,414,,SolarbanÂ® 70 glass  5mm,5434,SolarbanÂ® 70 S5,Ar90,0.2447,0.0431,23.21,0.3345,0.5902,0.1601,81.2,-7.27,6.22,47.14,-2.64,-5.52,0.0444,Yes,No,,
EnthermalPlus,LUMI 6mm / Argon 9.15mm / Clear 5mm / Vacuum 0.25mm / LUMI 5mm,25.4,SGG ECLAZ II 6mm,20756,ECLAZ II S2,SGG PLANICLEAR 5mm,21012,,SGG ECLAZ II 5mm,20755,ECLAZ II S5,Ar90,0.3307,0.0582,17.17,0.5386,0.7532,0.1412,89.5,-3.73,3.9,44.6,-0.96,-4.66,0.2746,Yes,Yes,0.542902,0.344794
EnthermalPlus,ZEN 6mm / Argon 9.75mm / Clear 5mm / Vacuum 0.25mm / C180 5mm,25.4,SGG ECLAZ ONE II 6mm,20764,ECLAZ ONE II S2,Float Glass - 5mm,2003,,5mm Clear,2193,LoE 180 S5,Ar90,0.3828,0.0674,14.83,0.4428,0.6768,0.2205,85.75,-4.25,5.14,54.38,-1.66,-8.0,0.1566,Yes,Yes,0.447336,0.400929
EnthermalPlus,ZEN 6mm / Argon 9.75mm / Clear 5mm / Vacuum 0.25mm / C270 5mm,25.4,SGG ECLAZ ONE II 6mm,20764,ECLAZ ONE II S2,Float Glass - 5mm,2003,,5mm Clear,2028,LoEÂ² 270 S5,Ar90,0.2951,0.052,19.24,0.3734,0.5937,0.2106,81.39,-5.45,5.64,53.26,-5.07,-4.53,0.0791,Yes,Yes,0.376837,0.305898
EnthermalPlus,ZEN 6mm / Argon 9.75mm / Clear 5mm / Vacuum 0.25mm / C272 5mm,25.4,SGG ECLAZ ONE II 6mm,20764,ECLAZ ONE II S2,Float Glass - 5mm,2003,,5 mm Clear,2013,LoEÂ² 272 S5,Ar90,0.3149,0.0555,18.03,0.3923,0.6132,0.1994,82.43,-4.36,5.43,52.0,-2.12,-5.62,0.0939,Yes,Yes,0.395996,0.327419
EnthermalPlus,ZEN 6mm / Argon 9.75mm / Clear 5mm / Vacuum 0.25mm / C366 5mm,25.4,SGG ECLAZ ONE II 6mm,20764,ECLAZ ONE II S2,Float Glass - 5mm,2003,,5mm Clear,2156,LoEÂ³ 366 S5,Ar90,0.2497,0.044,22.74,0.3326,0.5518,0.2025,79.05,-7.37,5.93,52.33,-0.89,-6.34,0.0287,Yes,Yes,0.335538,0.256193
EnthermalPlus,ZEN 6mm / Argon 9.76mm / Clear 5mm / Vacuum 0.25mm / SB60 5mm,25.41,SGG ECLAZ ONE II 6mm,20764,ECLAZ ONE II S2,Clear Float Glass,414,,Clear  5mm,5283,SolarbanÂ® 60 S5,Ar90,0.2939,0.0518,19.32,0.3803,0.611,0.2015,82.32,-5.5,5.75,52.22,-2.56,-5.08,0.1142,Yes,No,,
EnthermalPlus,ZEN 6mm / Argon 9.76mm / Clear 5mm / Vacuum 0.25mm / SB70 5mm,25.41,SGG ECLAZ ONE II 6mm,20764,ECLAZ ONE II S2,Clear Float Glass,414,,SolarbanÂ® 70 glass  5mm,5434,SolarbanÂ® 70 S5,Ar90,0.2432,0.0428,23.35,0.3088,0.5598,0.2162,79.46,-7.23,7.18,53.87,-2.38,-7.81,0.0408,Yes,No,,
EnthermalPlus,ZEN 6mm / Argon 9.15mm / Clear 5mm / Vacuum 0.25mm / LUMI 5mm,25.4,SGG ECLAZ ONE II 6mm,20764,ECLAZ ONE II S2,SGG PLANICLEAR 5mm,21012,,SGG ECLAZ II 5mm,20755,ECLAZ II S5,Ar90,0.3284,0.0578,17.29,0.4577,0.7134,0.1993,87.56,-3.81,5.05,52.04,-1.05,-7.42,0.2546,Yes,Yes,0.461570,0.341991
EnthermalPlus,SKN183 6mm / Argon 9.75mm / Clear 5mm / Vacuum 0.25mm / C180 5mm,25.4,SGG COOL-LITE SKN 183 II 6mm,20896,COOL-LITE SKN 183 II S2,Float Glass - 5mm,2003,,5mm Clear,2193,LoE 180 S5,Ar90,0.3821,0.0673,14.86,0.314,0.6457,0.1626,84.22,-5.0,4.11,47.53,-2.17,-9.18,0.1161,Yes,Yes,0.322977,0.399969
EnthermalPlus,SKN183 6mm / Argon 9.75mm / Clear 5mm / Vacuum 0.25mm / C270 5mm,25.4,SGG COOL-LITE SKN 183 II 6mm,20896,COOL-LITE SKN 183 II S2,Float Glass - 5mm,2003,,5mm Clear,2028,LoEÂ² 270 S5,Ar90,0.2946,0.0519,19.27,0.3014,0.5668,0.1534,79.95,-6.03,4.55,46.25,-6.12,-5.33,0.0588,Yes,Yes,0.307814,0.305336
EnthermalPlus,SKN183 6mm / Argon 9.75mm / Clear 5mm / Vacuum 0.25mm / C272 5mm,25.4,SGG COOL-LITE SKN 183 II 6mm,20896,COOL-LITE SKN 183 II S2,Float Glass - 5mm,2003,,5 mm Clear,2013,LoEÂ² 272 S5,Ar90,0.3143,0.0554,18.06,0.309,0.5856,0.1431,80.98,-5.02,4.33,44.81,-2.76,-6.53,0.0712,Yes,Yes,0.315934,0.326775
EnthermalPlus,SKN183 6mm / Argon 9.75mm / Clear 5mm / Vacuum 0.25mm / C366 5mm,25.4,SGG COOL-LITE SKN 183 II 6mm,20896,COOL-LITE SKN 183 II S2,Float Glass - 5mm,2003,,5mm Clear,2156,LoEÂ³ 366 S5,Ar90,0.2493,0.0439,22.77,0.2851,0.5273,0.1458,77.67,-7.86,4.85,45.18,-1.47,-7.34,0.0216,Yes,Yes,0.290205,0.255795
EnthermalPlus,SKN183 6mm / Argon 9.76mm / Clear 5mm / Vacuum 0.25mm / SB60 5mm,25.41,SGG COOL-LITE SKN 183 II 6mm,20896,COOL-LITE SKN 183 II S2,Clear Float Glass,414,,Clear  5mm,5283,SolarbanÂ® 60 S5,Ar90,0.2935,0.0517,19.35,0.3035,0.5836,0.1451,80.88,-6.13,4.64,45.07,-3.22,-5.92,0.0847,Yes,No,,
EnthermalPlus,SKN183 6mm / Argon 9.76mm / Clear 5mm / Vacuum 0.25mm / SB70 5mm,25.41,SGG COOL-LITE SKN 183 II 6mm,20896,COOL-LITE SKN 183 II S2,Clear Float Glass,414,,SolarbanÂ® 70 glass  5mm,5434,SolarbanÂ® 70 S5,Ar90,0.2429,0.0428,23.38,0.2675,0.5346,0.1583,78.06,-7.71,6.17,46.92,-3.23,-8.93,0.0317,Yes,No,,
EnthermalPlus,SKN183 6mm / Argon 9.15mm / Clear 5mm / Vacuum 0.25mm / LUMI 5mm,25.4,SGG COOL-LITE SKN 183 II 6mm,20896,COOL-LITE SKN 183 II S2,SGG PLANICLEAR 5mm,21012,,SGG ECLAZ II 5mm,20755,ECLAZ II S5,Ar90,0.3279,0.0577,17.32,0.3254,0.6812,0.1431,86.03,-4.59,3.94,44.87,-1.48,-8.57,0.1868,Yes,Yes,0.333161,0.341370
EnthermalPlus,XTREME 6mm / Argon 9.75mm / Clear 5mm / Vacuum 0.25mm / C180 5mm,25.4,SGG COOL-LITE XTREME 61-29 II 6mm,20980,COOL-LITE XTREME 61-29 II S2,Float Glass - 5mm,2003,,5mm Clear,2193,LoE 180 S5,Ar90,0.3824,0.0673,14.85,0.2179,0.529,0.1387,77.91,-6.6,1.46,44.26,-2.88,-7.86,0.0961,Yes,Yes,0.231434,0.400434
EnthermalPlus,XTREME 6mm / Argon 9.75mm / Clear 5mm / Vacuum 0.25mm / C270 5mm,25.4,SGG COOL-LITE XTREME 61-29 II 6mm,20980,COOL-LITE XTREME 61-29 II S2,Float Glass - 5mm,2003,,5mm Clear,2028,LoEÂ² 270 S5,Ar90,0.2949,0.0519,19.26,0.2189,0.4646,0.1324,73.92,-7.35,1.98,43.29,-6.04,-4.52,0.0496,Yes,Yes,0.228606,0.305609
EnthermalPlus,XTREME 6mm / Argon 9.75mm / Clear 5mm / Vacuum 0.25mm / C272 5mm,25.4,SGG COOL-LITE XTREME 61-29 II 6mm,20980,COOL-LITE XTREME 61-29 II S2,Float Glass - 5mm,2003,,5 mm Clear,2013,LoEÂ² 272 S5,Ar90,0.3146,0.0554,18.05,0.2218,0.4796,0.1254,74.85,-6.41,1.71,42.19,-3.41,-5.34,0.0602,Yes,Yes,0.232314,0.327087
EnthermalPlus,XTREME 6mm / Argon 9.75mm / Clear 5mm / Vacuum 0.25mm / C366 5mm,25.4,SGG COOL-LITE XTREME 61-29 II 6mm,20980,COOL-LITE XTREME 61-29 II S2,Float Glass - 5mm,2003,,5mm Clear,2156,LoEÂ³ 366 S5,Ar90,0.2495,0.0439,22.76,0.215,0.4324,0.127,71.79,-8.84,2.36,42.43,-2.5,-6.12,0.0181,Yes,Yes,0.222770,0.255987
EnthermalPlus,XTREME 6mm / Argon 9.76mm / Clear 5mm / Vacuum 0.25mm / SB60 5mm,25.41,SGG COOL-LITE XTREME 61-29 II 6mm,20980,COOL-LITE XTREME 61-29 II S2,Clear Float Glass,414,,Clear  5mm,5283,SolarbanÂ® 60 S5,Ar90,0.2937,0.0517,19.33,0.2184,0.4781,0.1267,74.77,-7.45,2.02,42.38,-3.71,-4.87,0.0708,Yes,No,,
EnthermalPlus,XTREME 6mm / Argon 9.76mm / Clear 5mm / Vacuum 0.25mm / SB70 5mm,25.41,SGG COOL-LITE XTREME 61-29 II 6mm,20980,COOL-LITE XTREME 61-29 II S2,Clear Float Glass,414,,SolarbanÂ® 70 glass  5mm,5434,SolarbanÂ® 70 S5,Ar90,0.243,0.0428,23.36,0.2042,0.4387,0.1355,72.17,-8.74,3.65,43.76,-3.89,-7.64,0.0263,Yes,No,,
EnthermalPlus,XTREME 6mm / Argon 9.15mm / Clear 5mm / Vacuum 0.25mm / LUMI 5mm,25.4,SGG COOL-LITE XTREME 61-29 II 6mm,20980,COOL-LITE XTREME 61-29 II S2,SGG PLANICLEAR 5mm,21012,,SGG ECLAZ II 5mm,20755,ECLAZ II S5,Ar90,0.3281,0.0578,17.3,0.2249,0.5577,0.1254,79.57,-6.2,1.2,42.25,-2.34,-7.01,0.153,Yes,Yes,0.236491,0.341671
EnthermalPlus,C180 6mm / Argon 9.05mm / C180 6mm / Vacuum 0.25mm / Clear 5mm,25.4,6mm Clear,2194,LoE 180 S2,6mm Clear,2194,LoE 180 S4,Float Glass - 5mm,2003,,Ar90,0.3938,0.0694,14.42,0.4737,0.6702,0.2002,85.46,-4.65,4.4,52.06,-2.92,-6.53,0.1074,Yes,No,,
EnthermalPlus,C180 6mm / Argon 9.05mm / C270 6mm / Vacuum 0.25mm / Clear 5mm,25.4,6mm Clear,2194,LoE 180 S2,6mm Clear,2029,LoEÂ² 270 S4,Float Glass - 5mm,2003,,Ar90,0.3018,0.0531,18.82,0.315,0.5889,0.1778,81.17,-5.75,4.76,49.38,-3.57,-5.15,0.0551,Yes,No,,
EnthermalPlus,C180 6mm / Argon 9.05mm / C272 6mm / Vacuum 0.25mm / Clear 5mm,25.4,6mm Clear,2194,LoE 180 S2,6 mm Clear,2014,LoEÂ² 272 S4,Float Glass - 5mm,2003,,Ar90,0.3224,0.0568,17.61,0.3485,0.6067,0.1669,82.11,-4.7,4.61,47.99,-2.23,-5.46,0.0663,Yes,No,,
EnthermalPlus,C180 6mm / Argon 9.05mm / C366 6mm / Vacuum 0.25mm / Clear 5mm,25.4,6mm Clear,2194,LoE 180 S2,6mm Clear,2157,LoEÂ³ 366 S4,Float Glass - 5mm,2003,,Ar90,0.2545,0.0448,22.31,0.2449,0.5476,0.1703,78.85,-7.77,5.11,48.42,-2.35,-5.93,0.0203,Yes,No,,
EnthermalPlus,C180 6mm / Argon 9.07mm / SB60 6mm / Vacuum 0.25mm / Clear 5mm,25.42,6mm Clear,2194,LoE 180 S2,Clear  6mm,5284,SolarbanÂ® 60 S4,Clear Float Glass,414,,Ar90,0.3006,0.0529,18.89,0.3377,0.6065,0.1688,82.12,-5.83,4.84,48.24,-2.52,-5.58,0.0786,Yes,No,,
EnthermalPlus,C180 6mm / Argon 9.07mm / SB70 6mm / Vacuum 0.25mm / Clear 5mm,25.42,6mm Clear,2194,LoE 180 S2,SolarbanÂ® 70 glass  6mm,5439,SolarbanÂ® 70 S4,Clear Float Glass,414,,Ar90,0.2479,0.0437,22.91,0.2417,0.5556,0.1881,79.26,-7.62,6.43,50.63,-4.08,-6.08,0.0281,Yes,No,,
EnthermalPlus,C180 6mm / Argon 8.45mm / LUMI 6mm / Vacuum 0.25mm / Clear 5mm,25.4,6mm Clear,2194,LoE 180 S2,SGG ECLAZ II 6mm,20756,ECLAZ II S4,SGG PLANICLEAR 5mm,21012,,Ar90,0.3367,0.0593,16.86,0.483,0.7105,0.1729,87.46,-4.08,4.24,48.84,-2.14,-6.12,0.173,Yes,Yes,0.491048,0.351356
EnthermalPlus,C180 6mm / Argon 8.45mm / SKN183 6mm / Vacuum 0.25mm / Clear 5mm,25.4,6mm Clear,2194,LoE 180 S2,SGG COOL-LITE SKN 183 II 6mm,20896,COOL-LITE SKN 183 II S4,SGG PLANICLEAR 5mm,21012,,Ar90,0.2534,0.0446,22.41,0.3094,0.6427,0.1782,84.06,-4.85,4.13,49.5,-2.6,-8.32,0.1196,Yes,Yes,0.317791,0.260035
EnthermalPlus,C270 6mm / Argon 9.05mm / C180 6mm / Vacuum 0.25mm / Clear 5mm,25.4,6mm Clear,2029,LoEÂ² 270 S2,6mm Clear,2194,LoE 180 S4,Float Glass - 5mm,2003,,Ar90,0.3894,0.0686,14.58,0.2926,0.5896,0.1589,81.21,-5.87,4.87,46.95,-4.51,-3.28,0.0554,Yes,No,,
EnthermalPlus,C270 6mm / Argon 9.05mm / C270 6mm / Vacuum 0.25mm / Clear 5mm,25.4,6mm Clear,2029,LoEÂ² 270 S2,6mm Clear,2029,LoEÂ² 270 S4,Float Glass - 5mm,2003,,Ar90,0.2991,0.0527,18.98,0.2373,0.5185,0.1415,77.13,-6.73,5.07,44.51,-5.13,-1.91,0.0307,Yes,No,,
EnthermalPlus,C270 6mm / Argon 9.05mm / C272 6mm / Vacuum 0.25mm / Clear 5mm,25.4,6mm Clear,2029,LoEÂ² 270 S2,6 mm Clear,2014,LoEÂ² 272 S4,Float Glass - 5mm,2003,,Ar90,0.3194,0.0562,17.78,0.2533,0.5342,0.133,78.04,-5.75,4.91,43.26,-3.87,-2.1,0.0374,Yes,No,,
EnthermalPlus,C270 6mm / Argon 9.05mm / C366 6mm / Vacuum 0.25mm / Clear 5mm,25.4,6mm Clear,2029,LoEÂ² 270 S2,6mm Clear,2157,LoEÂ³ 366 S4,Float Glass - 5mm,2003,,Ar90,0.2526,0.0445,22.48,0.1988,0.4825,0.1356,74.92,-8.55,5.39,43.64,-4.09,-2.51,0.0109,Yes,No,,
EnthermalPlus,C270 6mm / Argon 9.07mm / SB60 6mm / Vacuum 0.25mm / Clear 5mm,25.42,6mm Clear,2029,LoEÂ² 270 S2,Clear  6mm,5284,SolarbanÂ® 60 S4,Clear Float Glass,414,,Ar90,0.2979,0.0525,19.06,0.25,0.5341,0.1346,78.04,-6.82,5.14,43.48,-4.08,-2.23,0.0422,Yes,No,,
EnthermalPlus,C270 6mm / Argon 9.07mm / SB70 6mm / Vacuum 0.25mm / Clear 5mm,25.42,6mm Clear,2029,LoEÂ² 270 S2,SolarbanÂ® 70 glass  6mm,5439,SolarbanÂ® 70 S4,Clear Float Glass,414,,Ar90,0.246,0.0433,23.08,0.1976,0.4895,0.1494,75.31,-8.42,6.75,45.63,-5.79,-2.76,0.0152,Yes,No,,
EnthermalPlus,C270 6mm / Argon 8.45mm / LUMI 6mm / Vacuum 0.25mm / Clear 5mm,25.4,6mm Clear,2029,LoEÂ² 270 S2,SGG ECLAZ II 6mm,20756,ECLAZ II S4,SGG PLANICLEAR 5mm,21012,,Ar90,0.3338,0.0588,17.01,0.3063,0.6254,0.1377,83.14,-5.28,4.58,44.02,-3.76,-2.81,0.0867,Yes,Yes,0.316672,0.347891
EnthermalPlus,C270 6mm / Argon 8.45mm / SKN183 6mm / Vacuum 0.25mm / Clear 5mm,25.4,6mm Clear,2029,LoEÂ² 270 S2,SGG COOL-LITE SKN 183 II 6mm,20896,COOL-LITE SKN 183 II S4,SGG PLANICLEAR 5mm,21012,,Ar90,0.2517,0.0443,22.56,0.2427,0.5659,0.1419,79.89,-5.94,4.59,44.63,-4.18,-4.8,0.0608,Yes,Yes,0.251375,0.258108
EnthermalPlus,C272 6mm / Argon 9.05mm / C180 6mm / Vacuum 0.25mm / Clear 5mm,25.4,6 mm Clear,2014,LoEÂ² 272 S2,6mm Clear,2194,LoE 180 S4,Float Glass - 5mm,2003,,Ar90,0.3904,0.0688,14.55,0.3271,0.6073,0.1467,82.15,-4.75,4.66,45.24,-2.41,-3.77,0.0666,Yes,No,,
EnthermalPlus,C272 6mm / Argon 9.05mm / C270 6mm / Vacuum 0.25mm / Clear 5mm,25.4,6 mm Clear,2014,LoEÂ² 272 S2,6mm Clear,2029,LoEÂ² 270 S4,Float Glass - 5mm,2003,,Ar90,0.2997,0.0528,18.95,0.2564,0.5343,0.1282,78.04,-5.73,4.9,42.51,-3.1,-2.18,0.0374,Yes,No,,
EnthermalPlus,C272 6mm / Argon 9.05mm / C272 6mm / Vacuum 0.25mm / Clear 5mm,25.4,6 mm Clear,2014,LoEÂ² 272 S2,6 mm Clear,2014,LoEÂ² 272 S4,Float Glass - 5mm,2003,,Ar90,0.3201,0.0564,17.74,0.2761,0.5507,0.1193,78.97,-4.74,4.71,41.08,-1.67,-2.43,0.0463,Yes,No,,
EnthermalPlus,C272 6mm / Argon 9.05mm / C366 6mm / Vacuum 0.25mm / Clear 5mm,25.4,6 mm Clear,2014,LoEÂ² 272 S2,6mm Clear,2157,LoEÂ³ 366 S4,Float Glass - 5mm,2003,,Ar90,0.253,0.0446,22.44,0.2104,0.4971,0.1221,75.81,-7.67,5.25,41.52,-1.84,-3.01,0.0134,Yes,No,,
EnthermalPlus,C272 6mm / Argon 9.07mm / SB60 6mm / Vacuum 0.25mm / Clear 5mm,25.42,6 mm Clear,2014,LoEÂ² 272 S2,Clear  6mm,5284,SolarbanÂ® 60 S4,Clear Float Glass,414,,Ar90,0.2985,0.0526,19.02,0.2713,0.5505,0.1209,78.97,-5.83,4.95,41.34,-1.96,-2.56,0.0508,Yes,No,,
EnthermalPlus,C272 6mm / Argon 9.07mm / SB70 6mm / Vacuum 0.25mm / Clear 5mm,25.42,6 mm Clear,2014,LoEÂ² 272 S2,SolarbanÂ® 70 glass  6mm,5439,SolarbanÂ® 70 S4,Clear Float Glass,414,,Ar90,0.2464,0.0434,23.04,0.2085,0.5041,0.1367,76.19,-7.49,6.6,43.77,-3.68,-3.31,0.0188,Yes,No,,
EnthermalPlus,C272 6mm / Argon 8.45mm / LUMI 6mm / Vacuum 0.25mm / Clear 5mm,25.4,6 mm Clear,2014,LoEÂ² 272 S2,SGG ECLAZ II 6mm,20756,ECLAZ II S4,SGG PLANICLEAR 5mm,21012,,Ar90,0.3344,0.0589,16.98,0.3423,0.6447,0.1242,84.13,-4.18,4.39,41.94,-1.58,-3.15,0.103,Yes,Yes,0.352378,0.348659
EnthermalPlus,C272 6mm / Argon 8.45mm / SKN183 6mm / Vacuum 0.25mm / Clear 5mm,25.4,6 mm Clear,2014,LoEÂ² 272 S2,SGG COOL-LITE SKN 183 II 6mm,20896,COOL-LITE SKN 183 II S4,SGG PLANICLEAR 5mm,21012,,Ar90,0.2521,0.0444,22.52,0.2602,0.5831,0.1287,80.83,-4.91,4.4,42.63,-2.02,-5.55,0.0735,Yes,Yes,0.268931,0.258536
EnthermalPlus,C340 6mm / Argon 9.05mm / C180 6mm / Vacuum 0.25mm / Clear 5mm,25.4,6mm Clear,2167,LoEÂ³ 340 S2,6mm Clear,2194,LoE 180 S4,Float Glass - 5mm,2003,,Ar90,0.3884,0.0684,14.62,0.1402,0.3301,0.1435,64.49,-10.27,-3.5,44.98,-6.77,-13.29,0.0086,Yes,No,,
EnthermalPlus,C340 6mm / Argon 9.05mm / C270 6mm / Vacuum 0.25mm / Clear 5mm,25.4,6mm Clear,2167,LoEÂ³ 340 S2,6mm Clear,2029,LoEÂ² 270 S4,Float Glass - 5mm,2003,,Ar90,0.2985,0.0526,19.02,0.1207,0.2904,0.1379,61.11,-10.63,-2.99,44.13,-6.9,-12.58,0.0045,Yes,No,,
EnthermalPlus,C340 6mm / Argon 9.05mm / C272 6mm / Vacuum 0.25mm / Clear 5mm,25.4,6mm Clear,2167,LoEÂ³ 340 S2,6 mm Clear,2014,LoEÂ² 272 S4,Float Glass - 5mm,2003,,Ar90,0.3187,0.0561,17.82,0.1262,0.2988,0.1351,61.83,-9.93,-3.15,43.7,-6.39,-12.51,0.0056,Yes,No,,
EnthermalPlus,C340 6mm / Argon 9.05mm / C366 6mm / Vacuum 0.25mm / Clear 5mm,25.4,6mm Clear,2167,LoEÂ³ 340 S2,6mm Clear,2157,LoEÂ³ 366 S4,Float Glass - 5mm,2003,,Ar90,0.2522,0.0444,22.52,0.1073,0.2706,0.1359,59.32,-11.67,-2.81,43.83,-6.58,-12.51,0.0017,Yes,No,,
EnthermalPlus,C340 6mm / Argon 9.07mm / SB60 6mm / Vacuum 0.25mm / Clear 5mm,25.42,6mm Clear,2167,LoEÂ³ 340 S2,Clear  6mm,5284,SolarbanÂ® 60 S4,Clear Float Glass,414,,Ar90,0.2974,0.0524,19.1,0.1256,0.2989,0.1356,61.85,-10.8,-2.95,43.78,-6.39,-12.63,0.0063,Yes,No,,
EnthermalPlus,C340 6mm / Argon 9.07mm / SB70 6mm / Vacuum 0.25mm / Clear 5mm,25.42,6mm Clear,2167,LoEÂ³ 340 S2,SolarbanÂ® 70 glass  6mm,5439,SolarbanÂ® 70 S4,Clear Float Glass,414,,Ar90,0.2456,0.0433,23.12,0.1075,0.2745,0.1405,59.64,-11.7,-1.53,44.51,-7.33,-12.69,0.0024,Yes,No,,
EnthermalPlus,C340 6mm / Argon 8.45mm / LUMI 6mm / Vacuum 0.25mm / Clear 5mm,25.4,6mm Clear,2167,LoEÂ³ 340 S2,SGG ECLAZ II 6mm,20756,ECLAZ II S4,SGG PLANICLEAR 5mm,21012,,Ar90,0.3331,0.0587,17.04,0.1449,0.3496,0.1367,66.05,-9.99,-3.83,43.98,-6.38,-12.98,0.0135,Yes,Yes,0.159615,0.347118
EnthermalPlus,C340 6mm / Argon 8.45mm / SKN183 6mm / Vacuum 0.25mm / Clear 5mm,25.4,6mm Clear,2167,LoEÂ³ 340 S2,SGG COOL-LITE SKN 183 II 6mm,20896,COOL-LITE SKN 183 II S4,SGG PLANICLEAR 5mm,21012,,Ar90,0.2514,0.0443,22.59,0.1248,0.3167,0.1382,63.39,-10.09,-3.7,44.2,-6.4,-13.56,0.0096,Yes,Yes,0.135792,0.257677
EnthermalPlus,C366 6mm / Argon 9.05mm / C180 6mm / Vacuum 0.25mm / Clear 5mm,25.4,6mm Clear,2157,LoEÂ³ 366 S2,6mm Clear,2194,LoE 180 S4,Float Glass - 5mm,2003,,Ar90,0.3872,0.0682,14.67,0.2235,0.5481,0.1438,78.88,-7.78,5.15,44.83,-3.03,-4.22,0.0201,Yes,No,,
EnthermalPlus,C366 6mm / Argon 9.05mm / C270 6mm / Vacuum 0.25mm / Clear 5mm,25.4,6mm Clear,2157,LoEÂ³ 366 S2,6mm Clear,2029,LoEÂ² 270 S4,Float Glass - 5mm,2003,,Ar90,0.2978,0.0524,19.07,0.1935,0.4825,0.1286,74.92,-8.5,5.36,42.57,-3.31,-3.18,0.0108,Yes,No,,
EnthermalPlus,C366 6mm / Argon 9.05mm / C272 6mm / Vacuum 0.25mm / Clear 5mm,25.4,6mm Clear,2157,LoEÂ³ 366 S2,6 mm Clear,2014,LoEÂ² 272 S4,Float Glass - 5mm,2003,,Ar90,0.3179,0.056,17.86,0.2027,0.4971,0.1213,75.81,-7.65,5.25,41.4,-1.96,-3.36,0.0133,Yes,No,,
EnthermalPlus,C366 6mm / Argon 9.05mm / C366 6mm / Vacuum 0.25mm / Clear 5mm,25.4,6mm Clear,2157,LoEÂ³ 366 S2,6mm Clear,2157,LoEÂ³ 366 S4,Float Glass - 5mm,2003,,Ar90,0.2516,0.0443,22.56,0.1711,0.4493,0.1235,72.79,-10.08,5.55,41.75,-2.4,-3.53,0.004,Yes,No,,
EnthermalPlus,C366 6mm / Argon 9.07mm / SB60 6mm / Vacuum 0.25mm / Clear 5mm,25.42,6mm Clear,2157,LoEÂ³ 366 S2,Clear  6mm,5284,SolarbanÂ® 60 S4,Clear Float Glass,414,,Ar90,0.2966,0.0522,19.14,0.202,0.497,0.1226,75.82,-8.67,5.46,41.62,-2.11,-3.51,0.015,Yes,No,,
EnthermalPlus,C366 6mm / Argon 9.07mm / SB70 6mm / Vacuum 0.25mm / Clear 5mm,25.42,6mm Clear,2157,LoEÂ³ 366 S2,SolarbanÂ® 70 glass  6mm,5439,SolarbanÂ® 70 S4,Clear Float Glass,414,,Ar90,0.2451,0.0432,23.17,0.1715,0.4556,0.1354,73.16,-9.92,6.92,43.59,-4.36,-3.61,0.0055,Yes,No,,
EnthermalPlus,C366 6mm / Argon 8.45mm / LUMI 6mm / Vacuum 0.25mm / Clear 5mm,25.4,6mm Clear,2157,LoEÂ³ 366 S2,SGG ECLAZ II 6mm,20756,ECLAZ II S4,SGG PLANICLEAR 5mm,21012,,Ar90,0.3323,0.0585,17.09,0.2335,0.5816,0.1253,80.78,-7.36,4.94,42.1,-1.89,-4.1,0.0316,Yes,Yes,0.244382,0.346155
EnthermalPlus,C366 6mm / Argon 8.45mm / SKN183 6mm / Vacuum 0.25mm / Clear 5mm,25.4,6mm Clear,2157,LoEÂ³ 366 S2,SGG COOL-LITE SKN 183 II 6mm,20896,COOL-LITE SKN 183 II S4,SGG PLANICLEAR 5mm,21012,,Ar90,0.2509,0.0442,22.63,0.2013,0.5265,0.1291,77.62,-7.78,4.88,42.69,-2.41,-5.63,0.0223,Yes,Yes,0.209830,0.257140
EnthermalPlus,Q452 6mm / Argon 9.05mm / C180 6mm / Vacuum 0.25mm / Clear 5mm,25.4,6mm Clear,2107,Quad LoE 452 S2,6mm Clear,2194,LoE 180 S4,Float Glass - 5mm,2003,,Ar90,0.3869,0.0681,14.68,0.1776,0.4438,0.1168,72.49,-9.75,5.29,40.89,-4.6,-2.87,0.0058,Yes,No,,
EnthermalPlus,Q452 6mm / Argon 9.05mm / C270 6mm / Vacuum 0.25mm / Clear 5mm,25.4,6mm Clear,2107,Quad LoE 452 S2,6mm Clear,2029,LoEÂ² 270 S4,Float Glass - 5mm,2003,,Ar90,0.2976,0.0524,19.08,0.1544,0.3902,0.1068,68.76,-10.27,5.42,39.2,-4.6,-2.09,0.0033,Yes,No,,
EnthermalPlus,Q452 6mm / Argon 9.05mm / C272 6mm / Vacuum 0.25mm / Clear 5mm,25.4,6mm Clear,2107,Quad LoE 452 S2,6 mm Clear,2014,LoEÂ² 272 S4,Float Glass - 5mm,2003,,Ar90,0.3177,0.0559,17.87,0.1613,0.4017,0.102,69.57,-9.48,5.35,38.32,-3.54,-2.19,0.0041,Yes,No,,
EnthermalPlus,Q452 6mm / Argon 9.05mm / C366 6mm / Vacuum 0.25mm / Clear 5mm,25.4,6mm Clear,2107,Quad LoE 452 S2,6mm Clear,2157,LoEÂ³ 366 S4,Float Glass - 5mm,2003,,Ar90,0.2515,0.0443,22.58,0.1378,0.3633,0.1034,66.78,-11.63,5.5,38.58,-3.93,-2.2,0.0012,Yes,No,,
EnthermalPlus,Q452 6mm / Argon 9.07mm / SB60 6mm / Vacuum 0.25mm / Clear 5mm,25.42,6mm Clear,2107,Quad LoE 452 S2,Clear  6mm,5284,SolarbanÂ® 60 S4,Clear Float Glass,414,,Ar90,0.2964,0.0522,19.15,0.1609,0.4018,0.1029,69.59,-10.43,5.53,38.48,-3.64,-2.32,0.0045,Yes,No,,
EnthermalPlus,Q452 6mm / Argon 9.07mm / SB70 6mm / Vacuum 0.25mm / Clear 5mm,25.42,6mm Clear,2107,Quad LoE 452 S2,SolarbanÂ® 70 glass  6mm,5439,SolarbanÂ® 70 S4,Clear Float Glass,414,,Ar90,0.245,0.0431,23.18,0.1382,0.3687,0.1114,67.14,-11.57,6.84,39.97,-5.55,-2.23,0.0017,Yes,No,,
EnthermalPlus,Q452 6mm / Argon 8.45mm / LUMI 6mm / Vacuum 0.25mm / Clear 5mm,25.4,6mm Clear,2107,Quad LoE 452 S2,SGG ECLAZ II 6mm,20756,ECLAZ II S4,SGG PLANICLEAR 5mm,21012,,Ar90,0.3322,0.0585,17.1,0.1843,0.4702,0.1046,74.21,-9.36,5.08,38.85,-3.52,-2.85,0.009,Yes,Yes,0.198227,0.345924
EnthermalPlus,Q452 6mm / Argon 8.45mm / SKN183 6mm / Vacuum 0.25mm / Clear 5mm,25.4,6mm Clear,2107,Quad LoE 452 S2,SGG COOL-LITE SKN 183 II 6mm,20896,COOL-LITE SKN 183 II S4,SGG PLANICLEAR 5mm,21012,,Ar90,0.2508,0.0442,22.64,0.1605,0.4258,0.1072,71.28,-9.67,4.98,39.29,-4.01,-3.82,0.0064,Yes,Yes,0.171044,0.257011
EnthermalPlus,SB60 6mm / Argon 9.09mm / C180 6mm / Vacuum 0.25mm / Clear 5mm,25.44,Clear  6mm,5284,SolarbanÂ® 60 S2,6mm Clear,2194,LoE 180 S4,Float Glass - 5mm,2003,,Ar90,0.3891,0.0685,14.59,0.3174,0.6166,0.1496,82.66,-5.52,4.79,45.65,-2.96,-3.99,0.0795,Yes,No,,
EnthermalPlus,SB60 6mm / Argon 9.09mm / C270 6mm / Vacuum 0.25mm / Clear 5mm,25.44,Clear  6mm,5284,SolarbanÂ® 60 S2,6mm Clear,2029,LoEÂ² 270 S4,Float Glass - 5mm,2003,,Ar90,0.2989,0.0526,19.0,0.2544,0.5424,0.1305,78.53,-6.47,5.0,42.86,-3.59,-2.43,0.0422,Yes,No,,
EnthermalPlus,SB60 6mm / Argon 9.09mm / C272 6mm / Vacuum 0.25mm / Clear 5mm,25.44,Clear  6mm,5284,SolarbanÂ® 60 S2,6 mm Clear,2014,LoEÂ² 272 S4,Float Glass - 5mm,2003,,Ar90,0.3192,0.0562,17.79,0.2726,0.5591,0.1213,79.47,-5.48,4.82,41.4,-2.09,-2.69,0.0509,Yes,No,,
EnthermalPlus,SB60 6mm / Argon 9.09mm / C366 6mm / Vacuum 0.25mm / Clear 5mm,25.44,Clear  6mm,5284,SolarbanÂ® 60 S2,6mm Clear,2157,LoEÂ³ 366 S4,Float Glass - 5mm,2003,,Ar90,0.2525,0.0445,22.49,0.2112,0.5047,0.1241,76.29,-8.38,5.34,41.85,-2.31,-3.21,0.0152,Yes,No,,
EnthermalPlus,SB60 6mm / Argon 9.11mm / SB60 6mm / Vacuum 0.25mm / Clear 5mm,25.46,Clear  6mm,5284,SolarbanÂ® 60 S2,Clear  6mm,5284,SolarbanÂ® 60 S4,Clear Float Glass,414,,Ar90,0.2978,0.0524,19.07,0.2687,0.5589,0.1229,79.47,-6.57,5.06,41.66,-2.37,-2.83,0.0593,Yes,No,,
EnthermalPlus,SB60 6mm / Argon 9.11mm / SB70 6mm / Vacuum 0.25mm / Clear 5mm,25.46,Clear  6mm,5284,SolarbanÂ® 60 S2,SolarbanÂ® 70 glass  6mm,5439,SolarbanÂ® 70 S4,Clear Float Glass,414,,Ar90,0.2459,0.0433,23.09,0.2094,0.5118,0.1393,76.68,-8.22,6.7,44.15,-4.28,-3.47,0.0211,Yes,No,,
EnthermalPlus,SB60 6mm / Argon 8.49mm / LUMI 6mm / Vacuum 0.25mm / Clear 5mm,25.44,Clear  6mm,5284,SolarbanÂ® 60 S2,SGG ECLAZ II 6mm,20756,ECLAZ II S4,SGG PLANICLEAR 5mm,21012,,Ar90,0.3336,0.0587,17.02,0.3325,0.6544,0.1263,84.65,-4.97,4.5,42.28,-2.02,-3.45,0.1265,Yes,No,,
EnthermalPlus,SB60 6mm / Argon 8.49mm / SKN183 6mm / Vacuum 0.25mm / Clear 5mm,25.44,Clear  6mm,5284,SolarbanÂ® 60 S2,SGG COOL-LITE SKN 183 II 6mm,20896,COOL-LITE SKN 183 II S4,SGG PLANICLEAR 5mm,21012,,Ar90,0.2516,0.0443,22.57,0.2596,0.592,0.131,81.34,-5.66,4.51,42.99,-2.5,-5.79,0.0878,Yes,No,,
EnthermalPlus,SB60 Solexia 6mm / Argon 9.09mm / C180 6mm / Vacuum 0.25mm / Clear 5mm,25.44,SolexiaÂ®  6mm,5254,SolarbanÂ® 60 S2,6mm Clear,2194,LoE 180 S4,Float Glass - 5mm,2003,,Ar90,0.3891,0.0685,14.59,0.2464,0.5371,0.1247,78.26,-10.19,5.46,42.03,-6.32,-2.32,0.0455,Yes,No,,
EnthermalPlus,SB60 Solexia 6mm / Argon 9.09mm / C270 6mm / Vacuum 0.25mm / Clear 5mm,25.44,SolexiaÂ®  6mm,5254,SolarbanÂ® 60 S2,6mm Clear,2029,LoEÂ² 270 S4,Float Glass - 5mm,2003,,Ar90,0.2989,0.0526,19.0,0.2053,0.4729,0.1101,74.34,-10.8,5.64,39.63,-6.52,-1.09,0.0248,Yes,No,,
EnthermalPlus,SB60 Solexia 6mm / Argon 9.09mm / C272 6mm / Vacuum 0.25mm / Clear 5mm,25.44,SolexiaÂ®  6mm,5254,SolarbanÂ® 60 S2,6 mm Clear,2014,LoEÂ² 272 S4,Float Glass - 5mm,2003,,Ar90,0.3192,0.0562,17.79,0.2175,0.4872,0.1029,75.22,-9.94,5.49,38.37,-4.98,-1.32,0.0302,Yes,No,,
EnthermalPlus,SB60 Solexia 6mm / Argon 9.09mm / C366 6mm / Vacuum 0.25mm / Clear 5mm,25.44,SolexiaÂ®  6mm,5254,SolarbanÂ® 60 S2,6mm Clear,2157,LoEÂ³ 366 S4,Float Glass - 5mm,2003,,Ar90,0.2525,0.0445,22.49,0.1762,0.4405,0.1052,72.23,-12.39,5.95,38.75,-5.3,-1.67,0.0089,Yes,No,,
EnthermalPlus,SB60 Solexia 6mm / Argon 9.11mm / SB60 6mm / Vacuum 0.25mm / Clear 5mm,25.46,SolexiaÂ®  6mm,5254,SolarbanÂ® 60 S2,Clear  6mm,5284,SolarbanÂ® 60 S4,Clear Float Glass,414,,Ar90,0.2978,0.0524,19.07,0.2155,0.4872,0.1043,75.24,-10.97,5.72,38.6,-5.17,-1.43,0.0345,Yes,No,,
EnthermalPlus,SB60 Solexia 6mm / Argon 9.11mm / SB70 6mm / Vacuum 0.25mm / Clear 5mm,25.46,SolexiaÂ®  6mm,5254,SolarbanÂ® 60 S2,SolarbanÂ® 70 glass  6mm,5439,SolarbanÂ® 70 S4,Clear Float Glass,414,,Ar90,0.2459,0.0433,23.09,0.1756,0.4465,0.1169,72.59,-12.24,7.26,40.75,-7.45,-1.78,0.0124,Yes,No,,
EnthermalPlus,SB60 Solexia 6mm / Argon 8.49mm / LUMI 6mm / Vacuum 0.25mm / Clear 5mm,25.44,SolexiaÂ®  6mm,5254,SolarbanÂ® 60 S2,SGG ECLAZ II 6mm,20756,ECLAZ II S4,SGG PLANICLEAR 5mm,21012,,Ar90,0.3336,0.0587,17.02,0.2564,0.57,0.1067,80.16,-9.79,5.2,39.11,-5.04,-2.06,0.0706,Yes,No,,
EnthermalPlus,SB60 Solexia 6mm / Argon 8.49mm / SKN183 6mm / Vacuum 0.25mm / Clear 5mm,25.44,SolexiaÂ®  6mm,5254,SolarbanÂ® 60 S2,SGG COOL-LITE SKN 183 II 6mm,20896,COOL-LITE SKN 183 II S4,SGG PLANICLEAR 5mm,21012,,Ar90,0.2516,0.0443,22.57,0.211,0.5159,0.1106,77.01,-10.16,5.19,39.76,-5.5,-3.79,0.05,Yes,No,,
EnthermalPlus,SB60 Solarbronze 6mm / Argon 9.09mm / C180 6mm / Vacuum 0.25mm / Clear 5mm,25.44,SolarbronzeÂ®  6mm,5274,SolarbanÂ® 60 S2,6mm Clear,2194,LoE 180 S4,Float Glass - 5mm,2003,,Ar90,0.3891,0.0685,14.59,0.2075,0.3692,0.0813,66.89,-0.5,8.52,34.16,0.36,0.1,0.0378,Yes,No,,
EnthermalPlus,SB60 Solarbronze 6mm / Argon 9.09mm / C270 6mm / Vacuum 0.25mm / Clear 5mm,25.44,SolarbronzeÂ®  6mm,5274,SolarbanÂ® 60 S2,6mm Clear,2029,LoEÂ² 270 S4,Float Glass - 5mm,2003,,Ar90,0.2989,0.0526,19.0,0.1638,0.3248,0.0745,63.43,-1.51,8.48,32.7,-0.09,0.53,0.0207,Yes,No,,
EnthermalPlus,SB60 Solarbronze 6mm / Argon 9.09mm / C272 6mm / Vacuum 0.25mm / Clear 5mm,25.44,SolarbronzeÂ®  6mm,5274,SolarbanÂ® 60 S2,6 mm Clear,2014,LoEÂ² 272 S4,Float Glass - 5mm,2003,,Ar90,0.3192,0.0562,17.79,0.1764,0.3351,0.0713,64.24,-0.67,8.38,31.99,0.47,0.28,0.0253,Yes,No,,
EnthermalPlus,SB60 Solarbronze 6mm / Argon 9.09mm / C366 6mm / Vacuum 0.25mm / Clear 5mm,25.44,SolarbronzeÂ®  6mm,5274,SolarbanÂ® 60 S2,6mm Clear,2157,LoEÂ³ 366 S4,Float Glass - 5mm,2003,,Ar90,0.2525,0.0445,22.49,0.1338,0.3021,0.0723,61.53,-3.25,8.68,32.22,0.41,0.01,0.0074,Yes,No,,
EnthermalPlus,SB60 Solarbronze 6mm / Argon 9.11mm / SB60 6mm / Vacuum 0.25mm / Clear 5mm,25.46,SolarbronzeÂ®  6mm,5274,SolarbanÂ® 60 S2,Clear  6mm,5284,SolarbanÂ® 60 S4,Clear Float Glass,414,,Ar90,0.2978,0.0524,19.07,0.173,0.3347,0.0719,64.22,-1.55,8.56,32.12,0.29,0.27,0.0287,Yes,No,,
EnthermalPlus,SB60 Solarbronze 6mm / Argon 9.11mm / SB70 6mm / Vacuum 0.25mm / Clear 5mm,25.46,SolarbronzeÂ®  6mm,5274,SolarbanÂ® 60 S2,SolarbanÂ® 70 glass  6mm,5439,SolarbanÂ® 70 S4,Clear Float Glass,414,,Ar90,0.2459,0.0433,23.09,0.132,0.3063,0.0776,61.86,-3.07,9.81,33.36,-0.33,0.06,0.0104,Yes,No,,
EnthermalPlus,SB60 Solarbronze 6mm / Argon 8.49mm / LUMI 6mm / Vacuum 0.25mm / Clear 5mm,25.44,SolarbronzeÂ®  6mm,5274,SolarbanÂ® 60 S2,SGG ECLAZ II 6mm,20756,ECLAZ II S4,SGG PLANICLEAR 5mm,21012,,Ar90,0.3336,0.0587,17.02,0.2152,0.3922,0.0731,68.59,0.04,8.36,32.41,0.65,0.07,0.0585,Yes,No,,
EnthermalPlus,SB60 Solarbronze 6mm / Argon 8.49mm / SKN183 6mm / Vacuum 0.25mm / Clear 5mm,25.44,SolarbronzeÂ®  6mm,5274,SolarbanÂ® 60 S2,SGG COOL-LITE SKN 183 II 6mm,20896,COOL-LITE SKN 183 II S4,SGG PLANICLEAR 5mm,21012,,Ar90,0.2516,0.0443,22.57,0.1647,0.3546,0.0746,65.8,-0.74,8.24,32.76,0.26,-1.07,0.0415,Yes,No,,
EnthermalPlus,SB60 Solargray 6mm / Argon 9.09mm / C180 6mm / Vacuum 0.25mm / Clear 5mm,25.44,SolargrayÂ®  6mm,5289,SolarbanÂ® 60 S2,6mm Clear,2194,LoE 180 S4,Float Glass - 5mm,2003,,Ar90,0.3891,0.0685,14.59,0.1815,0.3085,0.07,62.28,-2.7,1.96,31.82,-0.2,-3.21,0.0364,Yes,No,,
EnthermalPlus,SB60 Solargray 6mm / Argon 9.09mm / C270 6mm / Vacuum 0.25mm / Clear 5mm,25.44,SolargrayÂ®  6mm,5289,SolarbanÂ® 60 S2,6mm Clear,2029,LoEÂ² 270 S4,Float Glass - 5mm,2003,,Ar90,0.2989,0.0526,19.0,0.1433,0.2716,0.0652,59.02,-3.54,2.22,30.69,-0.51,-2.33,0.0201,Yes,No,,
EnthermalPlus,SB60 Solargray 6mm / Argon 9.09mm / C272 6mm / Vacuum 0.25mm / Clear 5mm,25.44,SolargrayÂ®  6mm,5289,SolarbanÂ® 60 S2,6 mm Clear,2014,LoEÂ² 272 S4,Float Glass - 5mm,2003,,Ar90,0.3192,0.0562,17.79,0.1543,0.2801,0.0629,59.77,-2.75,2.02,30.12,0.01,-2.39,0.0245,Yes,No,,
EnthermalPlus,SB60 Solargray 6mm / Argon 9.09mm / C366 6mm / Vacuum 0.25mm / Clear 5mm,25.44,SolargrayÂ®  6mm,5289,SolarbanÂ® 60 S2,6mm Clear,2157,LoEÂ³ 366 S4,Float Glass - 5mm,2003,,Ar90,0.2525,0.0445,22.49,0.1169,0.2528,0.0637,57.25,-5.14,2.61,30.31,0.05,-2.71,0.0071,Yes,No,,
EnthermalPlus,SB60 Solargray 6mm / Argon 9.11mm / SB60 6mm / Vacuum 0.25mm / Clear 5mm,25.46,SolargrayÂ®  6mm,5289,SolarbanÂ® 60 S2,Clear  6mm,5284,SolarbanÂ® 60 S4,Clear Float Glass,414,,Ar90,0.2978,0.0524,19.07,0.1512,0.2799,0.0633,59.77,-3.6,2.23,30.23,-0.11,-2.44,0.0277,Yes,No,,
EnthermalPlus,SB60 Solargray 6mm / Argon 9.11mm / SB70 6mm / Vacuum 0.25mm / Clear 5mm,25.46,SolargrayÂ®  6mm,5289,SolarbanÂ® 60 S2,SolarbanÂ® 70 glass  6mm,5439,SolarbanÂ® 70 S4,Clear Float Glass,414,,Ar90,0.2459,0.0433,23.09,0.1152,0.2562,0.0675,57.54,-5.02,3.67,31.22,-0.58,-2.97,0.01,Yes,No,,
EnthermalPlus,SB60 Solargray 6mm / Argon 8.49mm / LUMI 6mm / Vacuum 0.25mm / Clear 5mm,25.44,SolargrayÂ®  6mm,5289,SolarbanÂ® 60 S2,SGG ECLAZ II 6mm,20756,ECLAZ II S4,SGG PLANICLEAR 5mm,21012,,Ar90,0.3336,0.0587,17.02,0.1876,0.3277,0.0641,63.88,-2.22,1.66,30.45,0.03,-2.7,0.0564,Yes,No,,
EnthermalPlus,SB60 Solargray 6mm / Argon 8.49mm / SKN183 6mm / Vacuum 0.25mm / Clear 5mm,25.44,SolargrayÂ®  6mm,5289,SolarbanÂ® 60 S2,SGG COOL-LITE SKN 183 II 6mm,20896,COOL-LITE SKN 183 II S4,SGG PLANICLEAR 5mm,21012,,Ar90,0.2516,0.0443,22.57,0.1435,0.2964,0.0653,61.25,-2.87,1.78,30.75,-0.0,-3.88,0.04,Yes,No,,
EnthermalPlus,SB60 Optigray 6mm / Argon 9.09mm / C180 6mm / Vacuum 0.25mm / Clear 5mm,25.44,OptigrayÂ®  6mm,5265,SolarbanÂ® 60 S2,6mm Clear,2194,LoE 180 S4,Float Glass - 5mm,2003,,Ar90,0.3891,0.0685,14.59,0.2298,0.437,0.0968,71.93,-4.87,4.13,37.29,-1.82,-3.06,0.048,Yes,No,,
EnthermalPlus,SB60 Optigray 6mm / Argon 9.09mm / C270 6mm / Vacuum 0.25mm / Clear 5mm,25.44,OptigrayÂ®  6mm,5265,SolarbanÂ® 60 S2,6mm Clear,2029,LoEÂ² 270 S4,Float Glass - 5mm,2003,,Ar90,0.2989,0.0526,19.0,0.1851,0.3847,0.0872,68.26,-5.71,4.33,35.44,-2.2,-1.96,0.0263,Yes,No,,
EnthermalPlus,SB60 Optigray 6mm / Argon 9.09mm / C272 6mm / Vacuum 0.25mm / Clear 5mm,25.44,OptigrayÂ®  6mm,5265,SolarbanÂ® 60 S2,6 mm Clear,2014,LoEÂ² 272 S4,Float Glass - 5mm,2003,,Ar90,0.3192,0.0562,17.79,0.1981,0.3965,0.0826,69.1,-4.85,4.16,34.49,-1.23,-2.13,0.0321,Yes,No,,
EnthermalPlus,SB60 Optigray 6mm / Argon 9.09mm / C366 6mm / Vacuum 0.25mm / Clear 5mm,25.44,OptigrayÂ®  6mm,5265,SolarbanÂ® 60 S2,6mm Clear,2157,LoEÂ³ 366 S4,Float Glass - 5mm,2003,,Ar90,0.2525,0.0445,22.49,0.1539,0.358,0.0841,66.27,-7.41,4.68,34.79,-1.32,-2.53,0.0094,Yes,No,,
EnthermalPlus,SB60 Optigray 6mm / Argon 9.11mm / SB60 6mm / Vacuum 0.25mm / Clear 5mm,25.46,OptigrayÂ®  6mm,5265,SolarbanÂ® 60 S2,Clear  6mm,5284,SolarbanÂ® 60 S4,Clear Float Glass,414,,Ar90,0.2978,0.0524,19.07,0.1951,0.3964,0.0835,69.1,-5.8,4.38,34.67,-1.42,-2.2,0.0364,Yes,No,,
EnthermalPlus,SB60 Optigray 6mm / Argon 9.11mm / SB70 6mm / Vacuum 0.25mm / Clear 5mm,25.46,OptigrayÂ®  6mm,5265,SolarbanÂ® 60 S2,SolarbanÂ® 70 glass  6mm,5439,SolarbanÂ® 70 S4,Clear Float Glass,414,,Ar90,0.2459,0.0433,23.09,0.1524,0.3629,0.0917,66.61,-7.26,5.89,36.3,-2.6,-2.74,0.0131,Yes,No,,
EnthermalPlus,SB60 Optigray 6mm / Argon 8.49mm / LUMI 6mm / Vacuum 0.25mm / Clear 5mm,25.44,OptigrayÂ®  6mm,5265,SolarbanÂ® 60 S2,SGG ECLAZ II 6mm,20756,ECLAZ II S4,SGG PLANICLEAR 5mm,21012,,Ar90,0.3336,0.0587,17.02,0.239,0.464,0.0851,73.71,-4.39,3.86,35.06,-1.2,-2.62,0.0745,Yes,No,,
EnthermalPlus,SB60 Optigray 6mm / Argon 8.49mm / SKN183 6mm / Vacuum 0.25mm / Clear 5mm,25.44,OptigrayÂ®  6mm,5265,SolarbanÂ® 60 S2,SGG COOL-LITE SKN 183 II 6mm,20896,COOL-LITE SKN 183 II S4,SGG PLANICLEAR 5mm,21012,,Ar90,0.2516,0.0443,22.57,0.1878,0.4198,0.0875,70.76,-5.0,3.9,35.53,-1.45,-4.24,0.0527,Yes,No,,
EnthermalPlus,SB60 Solarblue 6mm / Argon 9.09mm / C180 6mm / Vacuum 0.25mm / Clear 5mm,25.44,SolarblueÂ®  6mm,5364,SolarbanÂ® 60 S2,6mm Clear,2194,LoE 180 S4,Float Glass - 5mm,2003,,Ar90,0.3891,0.0685,14.59,0.2129,0.3897,0.0867,68.96,-7.98,-4.55,35.58,-2.24,-8.8,0.0463,Yes,No,,
EnthermalPlus,SB60 Solarblue 6mm / Argon 9.09mm / C270 6mm / Vacuum 0.25mm / Clear 5mm,25.44,SolarblueÂ®  6mm,5364,SolarbanÂ® 60 S2,6mm Clear,2029,LoEÂ² 270 S4,Float Glass - 5mm,2003,,Ar90,0.2989,0.0526,19.0,0.1716,0.3432,0.0789,65.43,-8.63,-3.95,33.94,-2.54,-6.92,0.0254,Yes,No,,
EnthermalPlus,SB60 Solarblue 6mm / Argon 9.09mm / C272 6mm / Vacuum 0.25mm / Clear 5mm,25.44,SolarblueÂ®  6mm,5364,SolarbanÂ® 60 S2,6 mm Clear,2014,LoEÂ² 272 S4,Float Glass - 5mm,2003,,Ar90,0.3192,0.0562,17.79,0.1837,0.3536,0.075,66.23,-7.79,-4.24,33.08,-1.52,-6.81,0.0311,Yes,No,,
