Repository: Ranojoyd80/enthermal-IGconfigurator_v2

File: Data_Pipeline/1_Source_CSVs/IG_Config_EnthermalPlus_Outboard_Dataset_07-07-26.csv (part 11 of 13)
Product Type,Comment,Total Thickness (mm),Outer Lite (Name_Thickness mm),Outer Lite NFRC ID,Outer Lite Low-E,Middle Lite (Name_Thickness mm),Middle Lite NFRC ID,Middle Lite Low-E,Inner Lite (Name_Thickness mm),Inner Lite NFRC ID,Inner Lite Low-E,Gas Fill,U-value NFRC (W/mÂ²K),U-value NFRC (BTU/hrftF),R-value NFRC,SHGC,Tvis (Visible Transmittance),Exterior Visible Reflectance,Transmitted Color L*,Transmitted Color a*,Transmitted Color b*,Exterior Reflected Color L*,Exterior Reflected Color a*,Exterior Reflected Color b*,T-UV,NFRC,CEN,g-factor,U-value CEN (W/m²K)
EnthermalPlus,SB60 Optiblue 5mm / Vacuum 0.25mm / Clear 5mm / Air 11.06mm / C270 5mm,25.41,OptiblueÂ® (SolarbanÂ® z50)  5mm,5423,SolarbanÂ® 60 S2,Clear Float Glass,414,,5mm Clear,2028,LoEÂ² 270 S5,Air,0.3025,0.0533,18.77,0.2777,0.4133,0.0995,70.44,-5.68,0.24,37.83,-3.93,-3.45,0.0361,Yes,No,,
EnthermalPlus,SB60 Optiblue 5mm / Vacuum 0.25mm / Clear 5mm / Air 11.06mm / C272 5mm,25.41,OptiblueÂ® (SolarbanÂ® z50)  5mm,5423,SolarbanÂ® 60 S2,Clear Float Glass,414,,5 mm Clear,2013,LoEÂ² 272 S5,Air,0.3031,0.0534,18.73,0.2847,0.4272,0.0939,71.38,-4.78,-0.04,36.78,-1.49,-4.26,0.0439,Yes,No,,
EnthermalPlus,SB60 Optiblue 5mm / Vacuum 0.25mm / Clear 5mm / Air 11.06mm / C366 5mm,25.41,OptiblueÂ® (SolarbanÂ® z50)  5mm,5423,SolarbanÂ® 60 S2,Clear Float Glass,414,,5mm Clear,2156,LoEÂ³ 366 S5,Air,0.3012,0.053,18.85,0.2617,0.3847,0.0954,68.4,-7.44,0.71,37.06,-0.41,-5.09,0.0129,Yes,No,,
EnthermalPlus,SB60 Optiblue 5mm / Vacuum 0.25mm / Clear 5mm / Air 11.09mm / SB60 5mm,25.44,OptiblueÂ® (SolarbanÂ® z50)  5mm,5423,SolarbanÂ® 60 S2,Clear Float Glass,414,,Clear  5mm,5283,SolarbanÂ® 60 S5,Air,0.3024,0.0532,18.78,0.2841,0.4323,0.0948,71.74,-5.47,0.11,36.92,-1.69,-3.81,0.0505,Yes,No,,
EnthermalPlus,SB60 Optiblue 5mm / Vacuum 0.25mm / Clear 5mm / Air 11.09mm / SB70 5mm,25.44,OptiblueÂ® (SolarbanÂ® z50)  5mm,5423,SolarbanÂ® 60 S2,Clear Float Glass,414,,SolarbanÂ® 70 glass  5mm,5434,SolarbanÂ® 70 S5,Air,0.3009,0.053,18.87,0.2505,0.3957,0.1023,69.16,-7.07,1.79,38.35,-1.14,-7.06,0.0185,Yes,No,,
EnthermalPlus,SB60 Optiblue 5mm / Vacuum 0.25mm / Clear 5mm / Air 10.76mm / LUMI 5mm,25.41,OptiblueÂ® (SolarbanÂ® z50)  5mm,5423,SolarbanÂ® 60 S2,Clear Float Glass,414,,SGG ECLAZ II 5mm,20755,ECLAZ II S5,Air,0.3044,0.0536,18.65,0.2977,0.4943,0.0936,75.78,-4.74,-0.6,36.78,-0.56,-6.07,0.0984,Yes,No,,
EnthermalPlus,C180 6mm / Vacuum 0.25mm / Clear 5mm / Air 10.05mm / C180 5mm,25.4,6mm Clear,2194,LoE 180 S2,Float Glass - 5mm,2003,,5mm Clear,2193,LoE 180 S5,Air,0.4031,0.071,14.09,0.5455,0.6761,0.1961,85.75,-4.36,4.35,51.59,-2.3,-6.85,0.1109,Yes,No,,
EnthermalPlus,C180 6mm / Vacuum 0.25mm / Clear 5mm / Air 10.05mm / C270 5mm,25.4,6mm Clear,2194,LoE 180 S2,Float Glass - 5mm,2003,,5mm Clear,2028,LoEÂ² 270 S5,Air,0.3991,0.0703,14.23,0.4477,0.5932,0.1863,81.4,-5.55,4.84,50.38,-6.06,-2.83,0.0567,Yes,No,,
EnthermalPlus,C180 6mm / Vacuum 0.25mm / Clear 5mm / Air 10.05mm / C272 5mm,25.4,6mm Clear,2194,LoE 180 S2,Float Glass - 5mm,2003,,5 mm Clear,2013,LoEÂ² 272 S5,Air,0.4,0.0704,14.2,0.4694,0.6128,0.175,82.44,-4.47,4.61,49.0,-2.85,-3.94,0.0684,Yes,No,,
EnthermalPlus,C180 6mm / Vacuum 0.25mm / Clear 5mm / Air 10.05mm / C366 5mm,25.4,6mm Clear,2194,LoE 180 S2,Float Glass - 5mm,2003,,5mm Clear,2156,LoEÂ³ 366 S5,Air,0.3971,0.0699,14.3,0.4065,0.5514,0.1781,79.07,-7.49,5.12,49.36,-1.46,-4.79,0.0207,Yes,No,,
EnthermalPlus,C180 6mm / Vacuum 0.25mm / Clear 5mm / Air 10.08mm / SB60 5mm,25.43,6mm Clear,2194,LoE 180 S2,Float Glass - 5mm,2003,,Clear  5mm,5283,SolarbanÂ® 60 S5,Air,0.3988,0.0702,14.24,0.4626,0.6201,0.1767,82.85,-5.25,4.79,49.19,-3.08,-3.39,0.0814,Yes,No,,
EnthermalPlus,C180 6mm / Vacuum 0.25mm / Clear 5mm / Air 10.08mm / SB70 5mm,25.43,6mm Clear,2194,LoE 180 S2,Float Glass - 5mm,2003,,SolarbanÂ® 70 glass  5mm,5434,SolarbanÂ® 70 S5,Air,0.3966,0.0698,14.32,0.3883,0.5678,0.1919,79.96,-7.02,6.26,51.05,-2.75,-6.71,0.03,Yes,No,,
EnthermalPlus,C180 6mm / Vacuum 0.25mm / Clear 5mm / Air 9.75mm / LUMI 5mm,25.4,6mm Clear,2194,LoE 180 S2,Float Glass - 5mm,2003,,SGG ECLAZ II 5mm,20755,ECLAZ II S5,Air,0.4022,0.0708,14.12,0.5453,0.7092,0.1744,87.4,-4.32,4.15,48.99,-1.78,-6.03,0.1658,Yes,Yes,0.550771,0.424724
EnthermalPlus,C270 6mm / Vacuum 0.25mm / Clear 5mm / Air 10.05mm / C180 5mm,25.4,6mm Clear,2029,LoEÂ² 270 S2,Float Glass - 5mm,2003,,5mm Clear,2193,LoE 180 S5,Air,0.3093,0.0545,18.36,0.3192,0.5949,0.1558,81.5,-5.59,4.81,46.52,-3.95,-3.56,0.0568,Yes,No,,
EnthermalPlus,C270 6mm / Vacuum 0.25mm / Clear 5mm / Air 10.05mm / C270 5mm,25.4,6mm Clear,2029,LoEÂ² 270 S2,Float Glass - 5mm,2003,,5mm Clear,2028,LoEÂ² 270 S5,Air,0.3069,0.0541,18.5,0.3087,0.5222,0.1481,77.35,-6.52,5.1,45.42,-7.37,0.19,0.0314,Yes,No,,
EnthermalPlus,C270 6mm / Vacuum 0.25mm / Clear 5mm / Air 10.05mm / C272 5mm,25.4,6mm Clear,2029,LoEÂ² 270 S2,Float Glass - 5mm,2003,,5 mm Clear,2013,LoEÂ² 272 S5,Air,0.3075,0.0541,18.47,0.3155,0.5395,0.1393,78.34,-5.53,4.89,44.16,-4.45,-0.76,0.0383,Yes,No,,
EnthermalPlus,C270 6mm / Vacuum 0.25mm / Clear 5mm / Air 10.05mm / C366 5mm,25.4,6mm Clear,2029,LoEÂ² 270 S2,Float Glass - 5mm,2003,,5mm Clear,2156,LoEÂ³ 366 S5,Air,0.3058,0.0538,18.57,0.294,0.4858,0.1416,75.12,-8.29,5.39,44.48,-3.29,-1.56,0.0111,Yes,No,,
EnthermalPlus,C270 6mm / Vacuum 0.25mm / Clear 5mm / Air 10.08mm / SB60 5mm,25.43,6mm Clear,2029,LoEÂ² 270 S2,Float Glass - 5mm,2003,,Clear  5mm,5283,SolarbanÂ® 60 S5,Air,0.3068,0.054,18.51,0.3151,0.546,0.1407,78.74,-6.27,5.05,44.34,-4.63,-0.26,0.0431,Yes,No,,
EnthermalPlus,C270 6mm / Vacuum 0.25mm / Clear 5mm / Air 10.08mm / SB70 5mm,25.43,6mm Clear,2029,LoEÂ² 270 S2,Float Glass - 5mm,2003,,SolarbanÂ® 70 glass  5mm,5434,SolarbanÂ® 70 S5,Air,0.3055,0.0538,18.59,0.2822,0.5001,0.1523,75.97,-7.89,6.62,46.01,-4.59,-3.36,0.0157,Yes,No,,
EnthermalPlus,C270 6mm / Vacuum 0.25mm / Clear 5mm / Air 9.75mm / LUMI 5mm,25.4,6mm Clear,2029,LoEÂ² 270 S2,Float Glass - 5mm,2003,,SGG ECLAZ II 5mm,20755,ECLAZ II S5,Air,0.3087,0.0544,18.39,0.3269,0.6242,0.1389,83.09,-5.52,4.52,44.15,-3.44,-2.71,0.083,Yes,Yes,0.335414,0.320669
EnthermalPlus,C272 6mm / Vacuum 0.25mm / Clear 5mm / Air 10.05mm / C180 5mm,25.4,6 mm Clear,2014,LoEÂ² 272 S2,Float Glass - 5mm,2003,,5mm Clear,2193,LoE 180 S5,Air,0.3303,0.0582,17.19,0.3613,0.6128,0.1434,82.44,-4.47,4.61,44.77,-1.77,-4.1,0.0684,Yes,No,,
EnthermalPlus,C272 6mm / Vacuum 0.25mm / Clear 5mm / Air 10.05mm / C270 5mm,25.4,6 mm Clear,2014,LoEÂ² 272 S2,Float Glass - 5mm,2003,,5mm Clear,2028,LoEÂ² 270 S5,Air,0.3276,0.0577,17.33,0.341,0.538,0.1352,78.25,-5.49,4.92,43.53,-5.66,0.27,0.0383,Yes,No,,
EnthermalPlus,C272 6mm / Vacuum 0.25mm / Clear 5mm / Air 10.05mm / C272 5mm,25.4,6 mm Clear,2014,LoEÂ² 272 S2,Float Glass - 5mm,2003,,5 mm Clear,2013,LoEÂ² 272 S5,Air,0.3282,0.0578,17.3,0.3503,0.5561,0.126,79.28,-4.51,4.69,42.11,-2.36,-0.85,0.0474,Yes,No,,
EnthermalPlus,C272 6mm / Vacuum 0.25mm / Clear 5mm / Air 10.05mm / C366 5mm,25.4,6 mm Clear,2014,LoEÂ² 272 S2,Float Glass - 5mm,2003,,5mm Clear,2156,LoEÂ³ 366 S5,Air,0.3263,0.0575,17.4,0.3206,0.5005,0.1285,76.01,-7.4,5.26,42.48,-0.99,-1.81,0.0136,Yes,No,,
EnthermalPlus,C272 6mm / Vacuum 0.25mm / Clear 5mm / Air 10.08mm / SB60 5mm,25.43,6 mm Clear,2014,LoEÂ² 272 S2,Float Glass - 5mm,2003,,Clear  5mm,5283,SolarbanÂ® 60 S5,Air,0.3274,0.0577,17.34,0.3492,0.5627,0.1275,79.67,-5.25,4.86,42.31,-2.59,-0.25,0.0521,Yes,No,,
EnthermalPlus,C272 6mm / Vacuum 0.25mm / Clear 5mm / Air 10.08mm / SB70 5mm,25.43,6 mm Clear,2014,LoEÂ² 272 S2,Float Glass - 5mm,2003,,SolarbanÂ® 70 glass  5mm,5434,SolarbanÂ® 70 S5,Air,0.3259,0.0574,17.42,0.307,0.5151,0.1398,76.86,-6.94,6.46,44.21,-2.35,-3.99,0.0197,Yes,No,,
EnthermalPlus,C272 6mm / Vacuum 0.25mm / Clear 5mm / Air 9.75mm / LUMI 5mm,25.4,6 mm Clear,2014,LoEÂ² 272 S2,Float Glass - 5mm,2003,,SGG ECLAZ II 5mm,20755,ECLAZ II S5,Air,0.3297,0.0581,17.22,0.3691,0.6434,0.1255,84.07,-4.42,4.32,42.1,-1.22,-3.09,0.099,Yes,Yes,0.377503,0.344014
EnthermalPlus,C340 6mm / Vacuum 0.25mm / Clear 5mm / Air 10.05mm / C180 5mm,25.4,6mm Clear,2167,LoEÂ³ 340 S2,Float Glass - 5mm,2003,,5mm Clear,2193,LoE 180 S5,Air,0.2879,0.0507,19.72,0.1461,0.3329,0.1425,64.71,-10.06,-3.58,44.83,-6.56,-13.34,0.0089,Yes,No,,
EnthermalPlus,C340 6mm / Vacuum 0.25mm / Clear 5mm / Air 10.05mm / C270 5mm,25.4,6mm Clear,2167,LoEÂ³ 340 S2,Float Glass - 5mm,2003,,5mm Clear,2028,LoEÂ² 270 S5,Air,0.2859,0.0504,19.86,0.1462,0.2925,0.1401,61.29,-10.52,-2.95,44.45,-7.73,-11.95,0.0047,Yes,No,,
EnthermalPlus,C340 6mm / Vacuum 0.25mm / Clear 5mm / Air 10.05mm / C272 5mm,25.4,6mm Clear,2167,LoEÂ³ 340 S2,Float Glass - 5mm,2003,,5 mm Clear,2013,LoEÂ² 272 S5,Air,0.2864,0.0504,19.83,0.1486,0.3017,0.1371,62.08,-9.8,-3.16,43.99,-6.71,-12.19,0.0058,Yes,No,,
EnthermalPlus,C340 6mm / Vacuum 0.25mm / Clear 5mm / Air 10.05mm / C366 5mm,25.4,6mm Clear,2167,LoEÂ³ 340 S2,Float Glass - 5mm,2003,,5mm Clear,2156,LoEÂ³ 366 S5,Air,0.2849,0.0502,19.93,0.1442,0.2725,0.1377,59.49,-11.48,-2.79,44.08,-6.36,-12.45,0.0017,Yes,No,,
EnthermalPlus,C340 6mm / Vacuum 0.25mm / Clear 5mm / Air 10.08mm / SB60 5mm,25.43,6mm Clear,2167,LoEÂ³ 340 S2,Float Glass - 5mm,2003,,Clear  5mm,5283,SolarbanÂ® 60 S5,Air,0.2858,0.0503,19.87,0.1486,0.3055,0.1375,62.42,-10.43,-3.07,44.05,-6.73,-12.05,0.0066,Yes,No,,
EnthermalPlus,C340 6mm / Vacuum 0.25mm / Clear 5mm / Air 10.08mm / SB70 5mm,25.43,6mm Clear,2167,LoEÂ³ 340 S2,Float Glass - 5mm,2003,,SolarbanÂ® 70 glass  5mm,5434,SolarbanÂ® 70 S5,Air,0.2846,0.0501,19.95,0.1401,0.2804,0.1413,60.18,-11.29,-1.72,44.64,-6.89,-13.01,0.0026,Yes,No,,
EnthermalPlus,C340 6mm / Vacuum 0.25mm / Clear 5mm / Air 9.75mm / LUMI 5mm,25.4,6mm Clear,2167,LoEÂ³ 340 S2,Float Glass - 5mm,2003,,SGG ECLAZ II 5mm,20755,ECLAZ II S5,Air,0.2874,0.0506,19.75,0.1503,0.3491,0.137,66.01,-10.14,-3.9,44.01,-6.29,-12.88,0.013,Yes,Yes,0.162553,0.296948
EnthermalPlus,C366 6mm / Vacuum 0.25mm / Clear 5mm / Air 10.05mm / C180 5mm,25.4,6mm Clear,2157,LoEÂ³ 366 S2,Float Glass - 5mm,2003,,5mm Clear,2193,LoE 180 S5,Air,0.2612,0.046,21.74,0.2367,0.553,0.141,79.16,-7.53,5.1,44.43,-2.49,-4.47,0.0207,Yes,No,,
EnthermalPlus,C366 6mm / Vacuum 0.25mm / Clear 5mm / Air 10.05mm / C270 5mm,25.4,6mm Clear,2157,LoEÂ³ 366 S2,Float Glass - 5mm,2003,,5mm Clear,2028,LoEÂ² 270 S5,Air,0.2595,0.0457,21.88,0.2379,0.4858,0.1344,75.12,-8.29,5.38,43.42,-5.39,-1.33,0.0111,Yes,No,,
EnthermalPlus,C366 6mm / Vacuum 0.25mm / Clear 5mm / Air 10.05mm / C272 5mm,25.4,6mm Clear,2157,LoEÂ³ 366 S2,Float Glass - 5mm,2003,,5 mm Clear,2013,LoEÂ² 272 S5,Air,0.2599,0.0458,21.85,0.2414,0.5019,0.1266,76.1,-7.44,5.23,42.23,-2.62,-2.21,0.0136,Yes,No,,
EnthermalPlus,C366 6mm / Vacuum 0.25mm / Clear 5mm / Air 10.05mm / C366 5mm,25.4,6mm Clear,2157,LoEÂ³ 366 S2,Float Glass - 5mm,2003,,5mm Clear,2156,LoEÂ³ 366 S5,Air,0.2587,0.0456,21.95,0.2342,0.4523,0.1285,72.99,-9.84,5.56,42.51,-1.75,-2.82,0.004,Yes,No,,
EnthermalPlus,C366 6mm / Vacuum 0.25mm / Clear 5mm / Air 10.08mm / SB60 5mm,25.43,6mm Clear,2157,LoEÂ³ 366 S2,Float Glass - 5mm,2003,,Clear  5mm,5283,SolarbanÂ® 60 S5,Air,0.2594,0.0457,21.89,0.2416,0.508,0.1279,76.49,-8.15,5.37,42.4,-2.75,-1.77,0.0155,Yes,No,,
EnthermalPlus,C366 6mm / Vacuum 0.25mm / Clear 5mm / Air 10.08mm / SB70 5mm,25.43,6mm Clear,2157,LoEÂ³ 366 S2,Float Glass - 5mm,2003,,SolarbanÂ® 70 glass  5mm,5434,SolarbanÂ® 70 S5,Air,0.2585,0.0455,21.97,0.2268,0.4655,0.1379,73.8,-9.42,6.78,43.94,-3.32,-4.15,0.0059,Yes,No,,
EnthermalPlus,C366 6mm / Vacuum 0.25mm / Clear 5mm / Air 9.75mm / LUMI 5mm,25.4,6mm Clear,2157,LoEÂ³ 366 S2,Float Glass - 5mm,2003,,SGG ECLAZ II 5mm,20755,ECLAZ II S5,Air,0.2608,0.0459,21.77,0.2438,0.5806,0.1263,80.72,-7.58,4.87,42.23,-1.67,-3.91,0.0304,Yes,Yes,0.251557,0.267197
EnthermalPlus,Q452 6mm / Vacuum 0.25mm / Clear 5mm / Air 10.05mm / C180 5mm,25.4,6mm Clear,2107,Quad LoE 452 S2,Float Glass - 5mm,2003,,5mm Clear,2193,LoE 180 S5,Air,0.2547,0.0449,22.29,0.1851,0.4477,0.115,72.74,-9.52,5.24,40.58,-4.17,-3.03,0.006,Yes,No,,
EnthermalPlus,Q452 6mm / Vacuum 0.25mm / Clear 5mm / Air 10.05mm / C270 5mm,25.4,6mm Clear,2107,Quad LoE 452 S2,Float Glass - 5mm,2003,,5mm Clear,2028,LoEÂ² 270 S5,Air,0.2531,0.0446,22.43,0.1862,0.3931,0.1107,68.97,-10.11,5.46,39.84,-6.16,-0.8,0.0034,Yes,No,,
EnthermalPlus,Q452 6mm / Vacuum 0.25mm / Clear 5mm / Air 10.05mm / C272 5mm,25.4,6mm Clear,2107,Quad LoE 452 S2,Float Glass - 5mm,2003,,5 mm Clear,2013,LoEÂ² 272 S5,Air,0.2535,0.0446,22.4,0.1889,0.4058,0.1055,69.85,-9.31,5.35,38.94,-4.05,-1.42,0.0042,Yes,No,,
EnthermalPlus,Q452 6mm / Vacuum 0.25mm / Clear 5mm / Air 10.05mm / C366 5mm,25.4,6mm Clear,2107,Quad LoE 452 S2,Float Glass - 5mm,2003,,5mm Clear,2156,LoEÂ³ 366 S5,Air,0.2524,0.0444,22.5,0.1839,0.3659,0.1067,66.97,-11.4,5.51,39.13,-3.43,-1.83,0.0012,Yes,No,,
EnthermalPlus,Q452 6mm / Vacuum 0.25mm / Clear 5mm / Air 10.08mm / SB60 5mm,25.43,6mm Clear,2107,Quad LoE 452 S2,Float Glass - 5mm,2003,,Clear  5mm,5283,SolarbanÂ® 60 S5,Air,0.253,0.0446,22.44,0.1891,0.4108,0.1063,70.22,-9.98,5.46,39.06,-4.13,-1.11,0.0046,Yes,No,,
EnthermalPlus,Q452 6mm / Vacuum 0.25mm / Clear 5mm / Air 10.08mm / SB70 5mm,25.43,6mm Clear,2107,Quad LoE 452 S2,Float Glass - 5mm,2003,,SolarbanÂ® 70 glass  5mm,5434,SolarbanÂ® 70 S5,Air,0.2522,0.0444,22.52,0.1786,0.3768,0.1129,67.74,-11.11,6.71,40.22,-4.79,-2.65,0.0017,Yes,No,,
EnthermalPlus,Q452 6mm / Vacuum 0.25mm / Clear 5mm / Air 9.75mm / LUMI 5mm,25.4,6mm Clear,2107,Quad LoE 452 S2,Float Glass - 5mm,2003,,SGG ECLAZ II 5mm,20755,ECLAZ II S5,Air,0.2543,0.0448,22.33,0.1905,0.4694,0.1053,74.17,-9.56,5.02,38.94,-3.38,-2.65,0.0087,Yes,Yes,0.200356,0.260010
EnthermalPlus,SB60 6mm / Vacuum 0.25mm / Clear 5mm / Air 10.07mm / C180 5mm,25.42,Clear  6mm,5284,SolarbanÂ® 60 S2,Clear Float Glass,414,,5mm Clear,2193,LoE 180 S5,Air,0.3081,0.0543,18.43,0.3469,0.6126,0.146,82.45,-5.61,4.88,45.14,-2.62,-4.13,0.0817,Yes,No,,
EnthermalPlus,SB60 6mm / Vacuum 0.25mm / Clear 5mm / Air 10.07mm / C270 5mm,25.42,Clear  6mm,5284,SolarbanÂ® 60 S2,Clear Float Glass,414,,5mm Clear,2028,LoEÂ² 270 S5,Air,0.3058,0.0538,18.57,0.3334,0.5379,0.1379,78.26,-6.57,5.16,43.92,-6.38,0.06,0.0433,Yes,No,,
EnthermalPlus,SB60 6mm / Vacuum 0.25mm / Clear 5mm / Air 10.07mm / C272 5mm,25.42,Clear  6mm,5284,SolarbanÂ® 60 S2,Clear Float Glass,414,,5 mm Clear,2013,LoEÂ² 272 S5,Air,0.3063,0.0539,18.54,0.3411,0.5558,0.1285,79.28,-5.6,4.94,42.51,-3.08,-1.05,0.0523,Yes,No,,
EnthermalPlus,SB60 6mm / Vacuum 0.25mm / Clear 5mm / Air 10.07mm / C366 5mm,25.42,Clear  6mm,5284,SolarbanÂ® 60 S2,Clear Float Glass,414,,5mm Clear,2156,LoEÂ³ 366 S5,Air,0.3046,0.0536,18.64,0.3166,0.5004,0.131,76.02,-8.43,5.48,42.86,-1.76,-1.96,0.0155,Yes,No,,
EnthermalPlus,SB60 6mm / Vacuum 0.25mm / Clear 5mm / Air 10.1mm / SB60 5mm,25.45,Clear  6mm,5284,SolarbanÂ® 60 S2,Clear Float Glass,414,,Clear  5mm,5283,SolarbanÂ® 60 S5,Air,0.3056,0.0538,18.58,0.3406,0.5625,0.13,79.67,-6.35,5.11,42.71,-3.3,-0.48,0.061,Yes,No,,
EnthermalPlus,SB60 6mm / Vacuum 0.25mm / Clear 5mm / Air 10.1mm / SB70 5mm,25.45,Clear  6mm,5284,SolarbanÂ® 60 S2,Clear Float Glass,414,,SolarbanÂ® 70 glass  5mm,5434,SolarbanÂ® 70 S5,Air,0.3043,0.0536,18.66,0.3038,0.515,0.1424,76.87,-7.99,6.7,44.58,-3.22,-3.98,0.0222,Yes,No,,
EnthermalPlus,SB60 6mm / Vacuum 0.25mm / Clear 5mm / Air 9.77mm / LUMI 5mm,25.42,Clear  6mm,5284,SolarbanÂ® 60 S2,Clear Float Glass,414,,SGG ECLAZ II 5mm,20755,ECLAZ II S5,Air,0.3075,0.0542,18.46,0.3549,0.6432,0.128,84.07,-5.58,4.58,42.5,-1.96,-3.23,0.1209,Yes,No,,
EnthermalPlus,SB70 6mm / Vacuum 0.25mm / Clear 5mm / Air 10.07mm / C180 5mm,25.42,SolarbanÂ® 70 glass  6mm,5439,SolarbanÂ® 70 S2,Clear Float Glass,414,,5mm Clear,2193,LoE 180 S5,Air,0.2544,0.0448,22.32,0.2356,0.561,0.1657,79.57,-7.35,6.36,47.81,-4.55,-4.95,0.0301,Yes,No,,
EnthermalPlus,SB70 6mm / Vacuum 0.25mm / Clear 5mm / Air 10.07mm / C270 5mm,25.42,SolarbanÂ® 70 glass  6mm,5439,SolarbanÂ® 70 S2,Clear Float Glass,414,,5mm Clear,2028,LoEÂ² 270 S5,Air,0.2528,0.0445,22.46,0.2378,0.4927,0.1588,75.51,-8.15,6.73,46.87,-7.32,-2.28,0.0157,Yes,No,,
EnthermalPlus,SB70 6mm / Vacuum 0.25mm / Clear 5mm / Air 10.07mm / C272 5mm,25.42,SolarbanÂ® 70 glass  6mm,5439,SolarbanÂ® 70 S2,Clear Float Glass,414,,5 mm Clear,2013,LoEÂ² 272 S5,Air,0.2532,0.0446,22.43,0.2408,0.5088,0.1509,76.48,-7.26,6.55,45.8,-4.81,-3.17,0.0198,Yes,No,,
EnthermalPlus,SB70 6mm / Vacuum 0.25mm / Clear 5mm / Air 10.07mm / C366 5mm,25.42,SolarbanÂ® 70 glass  6mm,5439,SolarbanÂ® 70 S2,Clear Float Glass,414,,5mm Clear,2156,LoEÂ³ 366 S5,Air,0.252,0.0444,22.53,0.2355,0.4586,0.1529,73.35,-9.67,6.89,46.05,-4.01,-3.71,0.0059,Yes,No,,
EnthermalPlus,SB70 6mm / Vacuum 0.25mm / Clear 5mm / Air 10.1mm / SB60 5mm,25.45,SolarbanÂ® 70 glass  6mm,5439,SolarbanÂ® 70 S2,Clear Float Glass,414,,Clear  5mm,5283,SolarbanÂ® 60 S5,Air,0.2527,0.0445,22.47,0.241,0.515,0.1522,76.86,-7.98,6.71,45.96,-4.92,-2.76,0.0221,Yes,No,,
EnthermalPlus,SB70 6mm / Vacuum 0.25mm / Clear 5mm / Air 10.1mm / SB70 5mm,25.45,SolarbanÂ® 70 glass  6mm,5439,SolarbanÂ® 70 S2,Clear Float Glass,414,,SolarbanÂ® 70 glass  5mm,5434,SolarbanÂ® 70 S5,Air,0.2518,0.0443,22.55,0.2289,0.4723,0.1624,74.19,-9.21,8.02,47.35,-5.37,-4.84,0.0091,Yes,No,,
EnthermalPlus,SB70 6mm / Vacuum 0.25mm / Clear 5mm / Air 9.77mm / LUMI 5mm,25.42,SolarbanÂ® 70 glass  6mm,5439,SolarbanÂ® 70 S2,Clear Float Glass,414,,SGG ECLAZ II 5mm,20755,ECLAZ II S5,Air,0.254,0.0447,22.36,0.2424,0.5885,0.1506,81.11,-7.38,6.21,45.8,-3.95,-4.63,0.044,Yes,No,,
EnthermalPlus,SB67 6mm / Vacuum 0.25mm / Clear 5mm / Air 10.07mm / C180 5mm,25.42,Clear  6mm,5476,SolarbanÂ® R67 S2,Clear Float Glass,414,,5mm Clear,2193,LoE 180 S5,Air,0.3092,0.0545,18.36,0.2512,0.4695,0.2124,74.24,-8.04,2.45,53.38,-3.97,-7.61,0.0513,Yes,No,,
EnthermalPlus,SB67 6mm / Vacuum 0.25mm / Clear 5mm / Air 10.07mm / C270 5mm,25.42,Clear  6mm,5476,SolarbanÂ® R67 S2,Clear Float Glass,414,,5mm Clear,2028,LoEÂ² 270 S5,Air,0.3069,0.054,18.5,0.2446,0.412,0.2078,70.38,-8.88,3.01,52.84,-5.55,-5.77,0.0263,Yes,No,,
EnthermalPlus,SB67 6mm / Vacuum 0.25mm / Clear 5mm / Air 10.07mm / C272 5mm,25.42,Clear  6mm,5476,SolarbanÂ® R67 S2,Clear Float Glass,414,,5 mm Clear,2013,LoEÂ² 272 S5,Air,0.3074,0.0541,18.47,0.2496,0.4252,0.202,71.28,-7.94,2.8,52.18,-3.99,-6.27,0.0321,Yes,No,,
EnthermalPlus,SB67 6mm / Vacuum 0.25mm / Clear 5mm / Air 10.07mm / C366 5mm,25.42,Clear  6mm,5476,SolarbanÂ® R67 S2,Clear Float Glass,414,,5mm Clear,2156,LoEÂ³ 366 S5,Air,0.3057,0.0538,18.57,0.2344,0.3832,0.2034,68.32,-10.35,3.21,52.33,-3.42,-6.63,0.0097,Yes,No,,
EnthermalPlus,SB67 6mm / Vacuum 0.25mm / Clear 5mm / Air 10.1mm / SB60 5mm,25.45,Clear  6mm,5476,SolarbanÂ® R67 S2,Clear Float Glass,414,,Clear  5mm,5283,SolarbanÂ® 60 S5,Air,0.3067,0.054,18.51,0.2495,0.4305,0.2029,71.65,-8.65,2.95,52.26,-4.08,-6.04,0.0376,Yes,No,,
EnthermalPlus,SB67 6mm / Vacuum 0.25mm / Clear 5mm / Air 10.1mm / SB70 5mm,25.45,Clear  6mm,5476,SolarbanÂ® R67 S2,Clear Float Glass,414,,SolarbanÂ® 70 glass  5mm,5434,SolarbanÂ® 70 S5,Air,0.3054,0.0538,18.59,0.2258,0.3946,0.2103,69.12,-10.01,4.21,53.12,-4.21,-7.42,0.0143,Yes,No,,
EnthermalPlus,SB67 6mm / Vacuum 0.25mm / Clear 5mm / Air 9.77mm / LUMI 5mm,25.42,Clear  6mm,5476,SolarbanÂ® R67 S2,Clear Float Glass,414,,SGG ECLAZ II 5mm,20755,ECLAZ II S5,Air,0.3087,0.0544,18.39,0.257,0.4921,0.2018,75.67,-8.05,2.29,52.18,-3.5,-7.19,0.0762,Yes,No,,
EnthermalPlus,LUMI 6mm / Vacuum 0.25mm / Clear 5mm / Air 9.45mm / C180 5mm,25.4,SGG ECLAZ II 6mm,20756,ECLAZ II S2,SGG PLANICLEAR 5mm,21012,,5mm Clear,2193,LoE 180 S5,Air,0.3441,0.0606,16.5,0.5654,0.7173,0.1657,87.78,-3.78,4.17,47.92,-1.56,-5.9,0.1799,Yes,Yes,0.567921,0.359880
EnthermalPlus,LUMI 6mm / Vacuum 0.25mm / Clear 5mm / Air 9.45mm / C270 5mm,25.4,SGG ECLAZ II 6mm,20756,ECLAZ II S2,SGG PLANICLEAR 5mm,21012,,5mm Clear,2028,LoEÂ² 270 S5,Air,0.3415,0.0601,16.63,0.4567,0.6295,0.1545,83.36,-4.98,4.57,46.38,-6.46,-0.46,0.0891,Yes,Yes,0.458769,0.357149
EnthermalPlus,LUMI 6mm / Vacuum 0.25mm / Clear 5mm / Air 9.45mm / C272 5mm,25.4,SGG ECLAZ II 6mm,20756,ECLAZ II S2,SGG PLANICLEAR 5mm,21012,,5 mm Clear,2013,LoEÂ² 272 S5,Air,0.3421,0.0602,16.6,0.4817,0.6507,0.1419,84.44,-3.9,4.34,44.61,-2.34,-1.83,0.1064,Yes,Yes,0.483861,0.357752
EnthermalPlus,LUMI 6mm / Vacuum 0.25mm / Clear 5mm / Air 9.45mm / C366 5mm,25.4,SGG ECLAZ II 6mm,20756,ECLAZ II S2,SGG PLANICLEAR 5mm,21012,,5mm Clear,2156,LoEÂ³ 366 S5,Air,0.3402,0.0599,16.69,0.4071,0.5854,0.1454,80.98,-7.07,4.92,45.08,-0.49,-3.04,0.0328,Yes,Yes,0.408956,0.355792
EnthermalPlus,LUMI 6mm / Vacuum 0.25mm / Clear 5mm / Air 9.48mm / SB60 5mm,25.43,SGG ECLAZ II 6mm,20756,ECLAZ II S2,SGG PLANICLEAR 5mm,21012,,Clear  5mm,5283,SolarbanÂ® 60 S5,Air,0.3413,0.0601,16.64,0.474,0.6585,0.1439,84.85,-4.69,4.51,44.85,-2.67,-1.1,0.1302,Yes,No,,
EnthermalPlus,LUMI 6mm / Vacuum 0.25mm / Clear 5mm / Air 9.48mm / SB70 5mm,25.43,SGG ECLAZ II 6mm,20756,ECLAZ II S2,SGG PLANICLEAR 5mm,21012,,SolarbanÂ® 70 glass  5mm,5434,SolarbanÂ® 70 S5,Air,0.3398,0.0598,16.71,0.385,0.6024,0.1609,81.87,-6.57,6.14,47.24,-2.05,-5.74,0.0477,Yes,No,,
EnthermalPlus,LUMI 6mm / Vacuum 0.25mm / Clear 5mm / Air 9.15mm / LUMI 5mm,25.4,SGG ECLAZ II 6mm,20756,ECLAZ II S2,SGG PLANICLEAR 5mm,21012,,SGG ECLAZ II 5mm,20755,ECLAZ II S5,Air,0.3436,0.0605,16.52,0.5666,0.7532,0.1412,89.5,-3.73,3.9,44.6,-0.96,-4.66,0.2746,Yes,Yes,0.569534,0.359352
EnthermalPlus,ZEN 6mm / Vacuum 0.25mm / Clear 5mm / Air 9.45mm / C180 5mm,25.4,SGG ECLAZ ONE II 6mm,20764,ECLAZ ONE II S2,SGG PLANICLEAR 5mm,21012,,5mm Clear,2193,LoE 180 S5,Air,0.275,0.0484,20.65,0.4737,0.6804,0.2212,85.93,-3.85,5.2,54.45,-1.53,-7.99,0.1673,Yes,Yes,0.475851,0.282877
EnthermalPlus,ZEN 6mm / Vacuum 0.25mm / Clear 5mm / Air 9.45mm / C270 5mm,25.4,SGG ECLAZ ONE II 6mm,20764,ECLAZ ONE II S2,SGG PLANICLEAR 5mm,21012,,5mm Clear,2028,LoEÂ² 270 S5,Air,0.2733,0.0481,20.77,0.4139,0.5968,0.2112,81.56,-5.09,5.7,53.32,-4.99,-4.49,0.0839,Yes,Yes,0.415218,0.281201
EnthermalPlus,ZEN 6mm / Vacuum 0.25mm / Clear 5mm / Air 9.45mm / C272 5mm,25.4,SGG ECLAZ ONE II 6mm,20764,ECLAZ ONE II S2,SGG PLANICLEAR 5mm,21012,,5 mm Clear,2013,LoEÂ² 272 S5,Air,0.2737,0.0482,20.75,0.4313,0.6165,0.1999,82.59,-3.99,5.49,52.05,-2.03,-5.58,0.0997,Yes,Yes,0.432795,0.281571
EnthermalPlus,ZEN 6mm / Vacuum 0.25mm / Clear 5mm / Air 9.45mm / C366 5mm,25.4,SGG ECLAZ ONE II 6mm,20764,ECLAZ ONE II S2,SGG PLANICLEAR 5mm,21012,,5mm Clear,2156,LoEÂ³ 366 S5,Air,0.2725,0.048,20.84,0.3759,0.5547,0.203,79.21,-7.03,5.99,52.39,-0.77,-6.31,0.0306,Yes,Yes,0.376980,0.280365
EnthermalPlus,ZEN 6mm / Vacuum 0.25mm / Clear 5mm / Air 9.48mm / SB60 5mm,25.43,SGG ECLAZ ONE II 6mm,20764,ECLAZ ONE II S2,SGG PLANICLEAR 5mm,21012,,Clear  5mm,5283,SolarbanÂ® 60 S5,Air,0.2732,0.0481,20.78,0.4268,0.6239,0.2017,83.0,-4.76,5.67,52.23,-2.25,-5.08,0.1218,Yes,No,,
EnthermalPlus,ZEN 6mm / Vacuum 0.25mm / Clear 5mm / Air 9.48mm / SB70 5mm,25.43,SGG ECLAZ ONE II 6mm,20764,ECLAZ ONE II S2,SGG PLANICLEAR 5mm,21012,,SolarbanÂ® 70 glass  5mm,5434,SolarbanÂ® 70 S5,Air,0.2723,0.048,20.85,0.3567,0.5715,0.2169,80.12,-6.55,7.1,53.95,-1.96,-7.95,0.0437,Yes,No,,
EnthermalPlus,ZEN 6mm / Vacuum 0.25mm / Clear 5mm / Air 9.15mm / LUMI 5mm,25.4,SGG ECLAZ ONE II 6mm,20764,ECLAZ ONE II S2,SGG PLANICLEAR 5mm,21012,,SGG ECLAZ II 5mm,20755,ECLAZ II S5,Air,0.2747,0.0484,20.67,0.4792,0.7134,0.1993,87.56,-3.81,5.05,52.04,-1.05,-7.42,0.2546,Yes,Yes,0.481557,0.282551
EnthermalPlus,SKN183 6mm / Vacuum 0.25mm / Clear 5mm / Air 9.45mm / C180 5mm,25.4,SGG COOL-LITE SKN 183 II 6mm,20896,COOL-LITE SKN 183 II S2,SGG PLANICLEAR 5mm,21012,,5mm Clear,2193,LoE 180 S5,Air,0.2595,0.0457,21.88,0.324,0.6491,0.1632,84.39,-4.63,4.17,47.61,-2.04,-9.16,0.1241,Yes,Yes,0.329528,0.265650
EnthermalPlus,SKN183 6mm / Vacuum 0.25mm / Clear 5mm / Air 9.45mm / C270 5mm,25.4,SGG COOL-LITE SKN 183 II 6mm,20896,COOL-LITE SKN 183 II S2,SGG PLANICLEAR 5mm,21012,,5mm Clear,2028,LoEÂ² 270 S5,Air,0.2581,0.0454,22.0,0.3161,0.5698,0.1539,80.11,-5.69,4.61,46.32,-6.04,-5.28,0.0624,Yes,Yes,0.320923,0.264176
EnthermalPlus,SKN183 6mm / Vacuum 0.25mm / Clear 5mm / Air 9.45mm / C272 5mm,25.4,SGG COOL-LITE SKN 183 II 6mm,20896,COOL-LITE SKN 183 II S2,SGG PLANICLEAR 5mm,21012,,5 mm Clear,2013,LoEÂ² 272 S5,Air,0.2584,0.0455,21.98,0.3228,0.5887,0.1435,81.14,-4.67,4.39,44.87,-2.67,-6.49,0.0756,Yes,Yes,0.327728,0.264502
EnthermalPlus,SKN183 6mm / Vacuum 0.25mm / Clear 5mm / Air 9.45mm / C366 5mm,25.4,SGG COOL-LITE SKN 183 II 6mm,20896,COOL-LITE SKN 183 II S2,SGG PLANICLEAR 5mm,21012,,5mm Clear,2156,LoEÂ³ 366 S5,Air,0.2574,0.0453,22.06,0.3015,0.53,0.1463,77.83,-7.53,4.9,45.24,-1.35,-7.31,0.023,Yes,Yes,0.306114,0.263441
EnthermalPlus,SKN183 6mm / Vacuum 0.25mm / Clear 5mm / Air 9.48mm / SB60 5mm,25.43,SGG COOL-LITE SKN 183 II 6mm,20896,COOL-LITE SKN 183 II S2,SGG PLANICLEAR 5mm,21012,,Clear  5mm,5283,SolarbanÂ® 60 S5,Air,0.2579,0.0454,22.01,0.3227,0.5958,0.1452,81.55,-5.43,4.55,45.08,-2.88,-5.91,0.0903,Yes,No,,
EnthermalPlus,SKN183 6mm / Vacuum 0.25mm / Clear 5mm / Air 9.48mm / SB70 5mm,25.43,SGG COOL-LITE SKN 183 II 6mm,20896,COOL-LITE SKN 183 II S2,SGG PLANICLEAR 5mm,21012,,SolarbanÂ® 70 glass  5mm,5434,SolarbanÂ® 70 S5,Air,0.2571,0.0453,22.08,0.2883,0.5457,0.1589,78.7,-7.06,6.08,47.0,-2.81,-9.09,0.034,Yes,No,,
EnthermalPlus,SKN183 6mm / Vacuum 0.25mm / Clear 5mm / Air 9.15mm / LUMI 5mm,25.4,SGG COOL-LITE SKN 183 II 6mm,20896,COOL-LITE SKN 183 II S2,SGG PLANICLEAR 5mm,21012,,SGG ECLAZ II 5mm,20755,ECLAZ II S5,Air,0.2593,0.0457,21.9,0.3326,0.6812,0.1431,86.03,-4.59,3.94,44.87,-1.48,-8.57,0.1868,Yes,Yes,0.338226,0.265363
EnthermalPlus,XTREME 6mm / Vacuum 0.25mm / Clear 5mm / Air 9.45mm / C180 5mm,25.4,SGG COOL-LITE XTREME 61-29 II 6mm,20980,COOL-LITE XTREME 61-29 II S2,SGG PLANICLEAR 5mm,21012,,5mm Clear,2193,LoE 180 S5,Air,0.267,0.047,21.27,0.2201,0.5318,0.1391,78.06,-6.27,1.5,44.31,-2.79,-7.87,0.1024,Yes,Yes,0.229035,0.273989
EnthermalPlus,XTREME 6mm / Vacuum 0.25mm / Clear 5mm / Air 9.45mm / C270 5mm,25.4,SGG COOL-LITE XTREME 61-29 II 6mm,20980,COOL-LITE XTREME 61-29 II S2,SGG PLANICLEAR 5mm,21012,,5mm Clear,2028,LoEÂ² 270 S5,Air,0.2655,0.0468,21.39,0.2242,0.467,0.1328,74.07,-7.05,2.02,43.33,-6.0,-4.49,0.0525,Yes,Yes,0.232510,0.272419
EnthermalPlus,XTREME 6mm / Vacuum 0.25mm / Clear 5mm / Air 9.45mm / C272 5mm,25.4,SGG COOL-LITE XTREME 61-29 II 6mm,20980,COOL-LITE XTREME 61-29 II S2,SGG PLANICLEAR 5mm,21012,,5 mm Clear,2013,LoEÂ² 272 S5,Air,0.2658,0.0468,21.36,0.2264,0.4821,0.1256,75.0,-6.09,1.75,42.23,-3.35,-5.32,0.0638,Yes,Yes,0.234850,0.272766
EnthermalPlus,XTREME 6mm / Vacuum 0.25mm / Clear 5mm / Air 9.45mm / C366 5mm,25.4,SGG COOL-LITE XTREME 61-29 II 6mm,20980,COOL-LITE XTREME 61-29 II S2,SGG PLANICLEAR 5mm,21012,,5mm Clear,2156,LoEÂ³ 366 S5,Air,0.2647,0.0466,21.45,0.2218,0.4347,0.1273,71.93,-8.55,2.4,42.48,-2.44,-6.11,0.0192,Yes,Yes,0.229817,0.271636
EnthermalPlus,XTREME 6mm / Vacuum 0.25mm / Clear 5mm / Air 9.48mm / SB60 5mm,25.43,SGG COOL-LITE XTREME 61-29 II 6mm,20980,COOL-LITE XTREME 61-29 II S2,SGG PLANICLEAR 5mm,21012,,Clear  5mm,5283,SolarbanÂ® 60 S5,Air,0.2653,0.0467,21.4,0.2267,0.488,0.1268,75.39,-6.82,1.91,42.38,-3.47,-4.88,0.0753,Yes,No,,
EnthermalPlus,XTREME 6mm / Vacuum 0.25mm / Clear 5mm / Air 9.48mm / SB70 5mm,25.43,SGG COOL-LITE XTREME 61-29 II 6mm,20980,COOL-LITE XTREME 61-29 II S2,SGG PLANICLEAR 5mm,21012,,SolarbanÂ® 70 glass  5mm,5434,SolarbanÂ® 70 S5,Air,0.2645,0.0466,21.47,0.2144,0.4478,0.1358,72.77,-8.14,3.55,43.81,-3.61,-7.8,0.0282,Yes,No,,
EnthermalPlus,XTREME 6mm / Vacuum 0.25mm / Clear 5mm / Air 9.15mm / LUMI 5mm,25.4,SGG COOL-LITE XTREME 61-29 II 6mm,20980,COOL-LITE XTREME 61-29 II S2,SGG PLANICLEAR 5mm,21012,,SGG ECLAZ II 5mm,20755,ECLAZ II S5,Air,0.2667,0.047,21.29,0.2272,0.5577,0.1254,79.57,-6.2,1.2,42.25,-2.34,-7.01,0.153,Yes,Yes,0.236130,0.273684
EnthermalPlus,SB60 Solexia 6mm / Vacuum 0.25mm / Clear 5mm / Air 10.07mm / C180 5mm,25.42,SolexiaÂ®  6mm,5254,SolarbanÂ® 60 S2,Clear Float Glass,414,,5mm Clear,2193,LoE 180 S5,Air,0.3081,0.0543,18.43,0.2626,0.5337,0.1219,78.06,-10.26,5.55,41.59,-5.96,-2.43,0.0467,Yes,No,,
EnthermalPlus,SB60 Solexia 6mm / Vacuum 0.25mm / Clear 5mm / Air 10.07mm / C270 5mm,25.42,SolexiaÂ®  6mm,5254,SolarbanÂ® 60 S2,Clear Float Glass,414,,5mm Clear,2028,LoEÂ² 270 S5,Air,0.3058,0.0538,18.57,0.258,0.4689,0.1159,74.08,-10.87,5.78,40.58,-8.95,0.99,0.0255,Yes,No,,
EnthermalPlus,SB60 Solexia 6mm / Vacuum 0.25mm / Clear 5mm / Air 10.07mm / C272 5mm,25.42,SolexiaÂ®  6mm,5254,SolarbanÂ® 60 S2,Clear Float Glass,414,,5 mm Clear,2013,LoEÂ² 272 S5,Air,0.3063,0.0539,18.54,0.2628,0.4844,0.1084,75.04,-10.04,5.6,39.31,-5.99,0.0,0.0311,Yes,No,,
EnthermalPlus,SB60 Solexia 6mm / Vacuum 0.25mm / Clear 5mm / Air 10.07mm / C366 5mm,25.42,SolexiaÂ®  6mm,5254,SolarbanÂ® 60 S2,Clear Float Glass,414,,5mm Clear,2156,LoEÂ³ 366 S5,Air,0.3046,0.0536,18.64,0.2493,0.4367,0.1102,71.97,-12.43,6.08,39.59,-4.95,-0.75,0.009,Yes,No,,
EnthermalPlus,SB60 Solexia 6mm / Vacuum 0.25mm / Clear 5mm / Air 10.1mm / SB60 5mm,25.45,SolexiaÂ®  6mm,5254,SolarbanÂ® 60 S2,Clear Float Glass,414,,Clear  5mm,5283,SolarbanÂ® 60 S5,Air,0.3056,0.0538,18.58,0.2628,0.4903,0.1096,75.43,-10.77,5.75,39.49,-6.13,0.49,0.0354,Yes,No,,
EnthermalPlus,SB60 Solexia 6mm / Vacuum 0.25mm / Clear 5mm / Air 10.1mm / SB70 5mm,25.45,SolexiaÂ®  6mm,5254,SolarbanÂ® 60 S2,Clear Float Glass,414,,SolarbanÂ® 70 glass  5mm,5434,SolarbanÂ® 70 S5,Air,0.3043,0.0536,18.66,0.2402,0.4493,0.1192,72.76,-12.04,7.26,41.11,-6.57,-2.22,0.013,Yes,No,,
EnthermalPlus,SB60 Solexia 6mm / Vacuum 0.25mm / Clear 5mm / Air 9.77mm / LUMI 5mm,25.42,SolexiaÂ®  6mm,5254,SolarbanÂ® 60 S2,Clear Float Glass,414,,SGG ECLAZ II 5mm,20755,ECLAZ II S5,Air,0.3075,0.0542,18.46,0.2695,0.5604,0.1081,79.61,-10.32,5.28,39.3,-5.02,-1.8,0.068,Yes,No,,
EnthermalPlus,SB60 Solarbronze 6mm / Vacuum 0.25mm / Clear 5mm / Air 10.07mm / C180 5mm,25.42,SolarbronzeÂ®  6mm,5274,SolarbanÂ® 60 S2,Clear Float Glass,414,,5mm Clear,2193,LoE 180 S5,Air,0.3081,0.0543,18.43,0.224,0.3668,0.0801,66.72,-0.59,8.58,33.89,0.48,-0.03,0.0388,Yes,No,,
EnthermalPlus,SB60 Solarbronze 6mm / Vacuum 0.25mm / Clear 5mm / Air 10.07mm / C270 5mm,25.42,SolarbronzeÂ®  6mm,5274,SolarbanÂ® 60 S2,Clear Float Glass,414,,5mm Clear,2028,LoEÂ² 270 S5,Air,0.3058,0.0538,18.57,0.2139,0.322,0.077,63.2,-1.59,8.59,33.23,-1.35,1.81,0.0213,Yes,No,,
EnthermalPlus,SB60 Solarbronze 6mm / Vacuum 0.25mm / Clear 5mm / Air 10.07mm / C272 5mm,25.42,SolarbronzeÂ®  6mm,5274,SolarbanÂ® 60 S2,Clear Float Glass,414,,5 mm Clear,2013,LoEÂ² 272 S5,Air,0.3063,0.0539,18.54,0.219,0.3331,0.0739,64.08,-0.77,8.46,32.55,0.16,1.18,0.026,Yes,No,,
EnthermalPlus,SB60 Solarbronze 6mm / Vacuum 0.25mm / Clear 5mm / Air 10.07mm / C366 5mm,25.42,SolarbronzeÂ®  6mm,5274,SolarbanÂ® 60 S2,Clear Float Glass,414,,5mm Clear,2156,LoEÂ³ 366 S5,Air,0.3046,0.0536,18.64,0.2019,0.2994,0.075,61.3,-3.31,8.78,32.77,0.78,0.83,0.0075,Yes,No,,
EnthermalPlus,SB60 Solarbronze 6mm / Vacuum 0.25mm / Clear 5mm / Air 10.1mm / SB60 5mm,25.45,SolarbronzeÂ®  6mm,5274,SolarbanÂ® 60 S2,Clear Float Glass,414,,Clear  5mm,5283,SolarbanÂ® 60 S5,Air,0.3056,0.0538,18.58,0.2187,0.3369,0.0745,64.39,-1.35,8.6,32.66,0.02,1.49,0.0294,Yes,No,,
EnthermalPlus,SB60 Solarbronze 6mm / Vacuum 0.25mm / Clear 5mm / Air 10.1mm / SB70 5mm,25.45,SolarbronzeÂ®  6mm,5274,SolarbanÂ® 60 S2,Clear Float Glass,414,,SolarbanÂ® 70 glass  5mm,5434,SolarbanÂ® 70 S5,Air,0.3043,0.0536,18.66,0.1937,0.3083,0.0788,62.02,-2.88,9.83,33.61,0.16,-0.09,0.0108,Yes,No,,
EnthermalPlus,SB60 Solarbronze 6mm / Vacuum 0.25mm / Clear 5mm / Air 9.77mm / LUMI 5mm,25.42,SolarbronzeÂ®  6mm,5274,SolarbanÂ® 60 S2,Clear Float Glass,414,,SGG ECLAZ II 5mm,20755,ECLAZ II S5,Air,0.3075,0.0542,18.46,0.2287,0.3853,0.0737,68.09,-0.5,8.39,32.54,0.65,0.17,0.0563,Yes,No,,
EnthermalPlus,SB60 Solargray 6mm / Vacuum 0.25mm / Clear 5mm / Air 10.07mm / C180 5mm,25.42,SolargrayÂ®  6mm,5289,SolarbanÂ® 60 S2,Clear Float Glass,414,,5mm Clear,2193,LoE 180 S5,Air,0.3081,0.0543,18.43,0.1946,0.3066,0.0691,62.11,-2.78,2.03,31.61,-0.07,-3.25,0.0374,Yes,No,,
EnthermalPlus,SB60 Solargray 6mm / Vacuum 0.25mm / Clear 5mm / Air 10.07mm / C270 5mm,25.42,SolargrayÂ®  6mm,5289,SolarbanÂ® 60 S2,Clear Float Glass,414,,5mm Clear,2028,LoEÂ² 270 S5,Air,0.3058,0.0538,18.57,0.1862,0.2693,0.067,58.8,-3.61,2.34,31.11,-1.65,-1.23,0.0206,Yes,No,,
EnthermalPlus,SB60 Solargray 6mm / Vacuum 0.25mm / Clear 5mm / Air 10.07mm / C272 5mm,25.42,SolargrayÂ®  6mm,5289,SolarbanÂ® 60 S2,Clear Float Glass,414,,5 mm Clear,2013,LoEÂ² 272 S5,Air,0.3063,0.0539,18.54,0.1906,0.2784,0.0647,59.62,-2.83,2.11,30.55,-0.39,-1.7,0.0252,Yes,No,,
EnthermalPlus,SB60 Solargray 6mm / Vacuum 0.25mm / Clear 5mm / Air 10.07mm / C366 5mm,25.42,SolargrayÂ®  6mm,5289,SolarbanÂ® 60 S2,Clear Float Glass,414,,5mm Clear,2156,LoEÂ³ 366 S5,Air,0.3046,0.0536,18.64,0.1757,0.2506,0.0654,57.03,-5.19,2.72,30.72,0.16,-2.12,0.0073,Yes,No,,
EnthermalPlus,SB60 Solargray 6mm / Vacuum 0.25mm / Clear 5mm / Air 10.1mm / SB60 5mm,25.45,SolargrayÂ®  6mm,5289,SolarbanÂ® 60 S2,Clear Float Glass,414,,Clear  5mm,5283,SolarbanÂ® 60 S5,Air,0.3056,0.0538,18.58,0.1904,0.2817,0.0651,59.93,-3.41,2.25,30.64,-0.51,-1.44,0.0284,Yes,No,,
EnthermalPlus,SB60 Solargray 6mm / Vacuum 0.25mm / Clear 5mm / Air 10.1mm / SB70 5mm,25.45,SolargrayÂ®  6mm,5289,SolarbanÂ® 60 S2,Clear Float Glass,414,,SolarbanÂ® 70 glass  5mm,5434,SolarbanÂ® 70 S5,Air,0.3043,0.0536,18.66,0.1684,0.2578,0.0683,57.69,-4.84,3.67,31.41,-0.19,-3.21,0.0105,Yes,No,,
EnthermalPlus,SB60 Solargray 6mm / Vacuum 0.25mm / Clear 5mm / Air 9.77mm / LUMI 5mm,25.42,SolargrayÂ®  6mm,5289,SolarbanÂ® 60 S2,Clear Float Glass,414,,SGG ECLAZ II 5mm,20755,ECLAZ II S5,Air,0.3075,0.0542,18.46,0.1988,0.3221,0.0646,63.41,-2.71,1.74,30.54,0.08,-2.66,0.0543,Yes,No,,
EnthermalPlus,SB60 Optigray 6mm / Vacuum 0.25mm / Clear 5mm / Air 10.07mm / C180 5mm,25.42,OptigrayÂ®  6mm,5265,SolarbanÂ® 60 S2,Clear Float Glass,414,,5mm Clear,2193,LoE 180 S5,Air,0.3081,0.0543,18.43,0.2474,0.4342,0.095,71.74,-4.96,4.21,36.95,-1.59,-3.15,0.0493,Yes,No,,
EnthermalPlus,SB60 Optigray 6mm / Vacuum 0.25mm / Clear 5mm / Air 10.07mm / C270 5mm,25.42,OptigrayÂ®  6mm,5265,SolarbanÂ® 60 S2,Clear Float Glass,414,,5mm Clear,2028,LoEÂ² 270 S5,Air,0.3058,0.0539,18.57,0.2388,0.3814,0.0909,68.02,-5.79,4.47,36.14,-4.04,-0.27,0.0269,Yes,No,,
EnthermalPlus,SB60 Optigray 6mm / Vacuum 0.25mm / Clear 5mm / Air 10.07mm / C272 5mm,25.42,OptigrayÂ®  6mm,5265,SolarbanÂ® 60 S2,Clear Float Glass,414,,5 mm Clear,2013,LoEÂ² 272 S5,Air,0.3063,0.0539,18.54,0.2441,0.3942,0.0862,68.93,-4.94,4.26,35.21,-1.9,-1.04,0.033,Yes,No,,
EnthermalPlus,SB60 Optigray 6mm / Vacuum 0.25mm / Clear 5mm / Air 10.07mm / C366 5mm,25.42,OptigrayÂ®  6mm,5265,SolarbanÂ® 60 S2,Clear Float Glass,414,,5mm Clear,2156,LoEÂ³ 366 S5,Air,0.3046,0.0536,18.64,0.2272,0.3549,0.0875,66.03,-7.46,4.8,35.46,-1.05,-1.65,0.0096,Yes,No,,
EnthermalPlus,SB60 Optigray 6mm / Vacuum 0.25mm / Clear 5mm / Air 10.1mm / SB60 5mm,25.45,OptigrayÂ®  6mm,5265,SolarbanÂ® 60 S2,Clear Float Glass,414,,Clear  5mm,5283,SolarbanÂ® 60 S5,Air,0.3056,0.0538,18.58,0.2438,0.3989,0.087,69.28,-5.6,4.41,35.35,-2.06,-0.64,0.0373,Yes,No,,
EnthermalPlus,SB60 Optigray 6mm / Vacuum 0.25mm / Clear 5mm / Air 10.1mm / SB70 5mm,25.45,OptigrayÂ®  6mm,5265,SolarbanÂ® 60 S2,Clear Float Glass,414,,SolarbanÂ® 70 glass  5mm,5434,SolarbanÂ® 70 S5,Air,0.3043,0.0536,18.66,0.2181,0.3652,0.0933,66.78,-7.06,5.88,36.6,-1.94,-3.08,0.0137,Yes,No,,
EnthermalPlus,SB60 Optigray 6mm / Vacuum 0.25mm / Clear 5mm / Air 9.77mm / LUMI 5mm,25.42,OptigrayÂ®  6mm,5265,SolarbanÂ® 60 S2,Clear Float Glass,414,,SGG ECLAZ II 5mm,20755,ECLAZ II S5,Air,0.3076,0.0542,18.46,0.2531,0.4561,0.086,73.2,-4.92,3.94,35.2,-1.16,-2.49,0.0717,Yes,No,,
EnthermalPlus,SB60 Solarblue 6mm / Vacuum 0.25mm / Clear 5mm / Air 10.07mm / C180 5mm,25.42,SolarblueÂ®  6mm,5364,SolarbanÂ® 60 S2,Clear Float Glass,414,,5mm Clear,2193,LoE 180 S5,Air,0.3081,0.0543,18.43,0.2283,0.3873,0.0852,68.78,-8.05,-4.44,35.27,-1.97,-8.79,0.0475,Yes,No,,
EnthermalPlus,SB60 Solarblue 6mm / Vacuum 0.25mm / Clear 5mm / Air 10.07mm / C270 5mm,25.42,SolarblueÂ®  6mm,5364,SolarbanÂ® 60 S2,Clear Float Glass,414,,5mm Clear,2028,LoEÂ² 270 S5,Air,0.3058,0.0538,18.57,0.2208,0.3403,0.082,65.19,-8.69,-3.79,34.58,-4.47,-5.28,0.0261,Yes,No,,
EnthermalPlus,SB60 Solarblue 6mm / Vacuum 0.25mm / Clear 5mm / Air 10.07mm / C272 5mm,25.42,SolarblueÂ®  6mm,5364,SolarbanÂ® 60 S2,Clear Float Glass,414,,5 mm Clear,2013,LoEÂ² 272 S5,Air,0.3063,0.0539,18.54,0.2257,0.3516,0.0779,66.06,-7.88,-4.11,33.7,-2.43,-5.88,0.032,Yes,No,,
EnthermalPlus,SB60 Solarblue 6mm / Vacuum 0.25mm / Clear 5mm / Air 10.07mm / C366 5mm,25.42,SolarblueÂ®  6mm,5364,SolarbanÂ® 60 S2,Clear Float Glass,414,,5mm Clear,2156,LoEÂ³ 366 S5,Air,0.3046,0.0536,18.64,0.2101,0.317,0.0789,63.3,-10.2,-3.21,33.91,-1.55,-6.67,0.0092,Yes,No,,
EnthermalPlus,SB60 Solarblue 6mm / Vacuum 0.25mm / Clear 5mm / Air 10.1mm / SB60 5mm,25.45,SolarblueÂ®  6mm,5364,SolarbanÂ® 60 S2,Clear Float Glass,414,,Clear  5mm,5283,SolarbanÂ® 60 S5,Air,0.3056,0.0538,18.58,0.2255,0.3559,0.0785,66.41,-8.55,-3.97,33.81,-2.58,-5.52,0.036,Yes,No,,
EnthermalPlus,SB60 Solarblue 6mm / Vacuum 0.25mm / Clear 5mm / Air 10.1mm / SB70 5mm,25.45,SolarblueÂ®  6mm,5364,SolarbanÂ® 60 S2,Clear Float Glass,414,,SolarbanÂ® 70 glass  5mm,5434,SolarbanÂ® 70 S5,Air,0.3043,0.0536,18.66,0.2015,0.3259,0.0839,63.99,-9.93,-2.22,34.98,-2.07,-8.52,0.0133,Yes,No,,
EnthermalPlus,SB60 Solarblue 6mm / Vacuum 0.25mm / Clear 5mm / Air 9.77mm / LUMI 5mm,25.42,SolarblueÂ®  6mm,5364,SolarbanÂ® 60 S2,Clear Float Glass,414,,SGG ECLAZ II 5mm,20755,ECLAZ II S5,Air,0.3075,0.0542,18.46,0.2338,0.4068,0.0778,70.19,-8.06,-4.86,33.71,-1.59,-7.46,0.0689,Yes,No,,
EnthermalPlus,SB60 Optiblue 6mm / Vacuum 0.25mm / Clear 5mm / Air 10.07mm / C180 5mm,25.42,OptiblueÂ® (SolarbanÂ® z50)  6mm,5424,SolarbanÂ® 60 S2,Clear Float Glass,414,,5mm Clear,2193,LoE 180 S5,Air,0.3081,0.0543,18.43,0.2763,0.442,0.0971,72.43,-4.87,-1.21,37.48,-0.76,-7.59,0.063,Yes,No,,
EnthermalPlus,SB60 Optiblue 6mm / Vacuum 0.25mm / Clear 5mm / Air 10.07mm / C270 5mm,25.42,OptiblueÂ® (SolarbanÂ® z50)  6mm,5424,SolarbanÂ® 60 S2,Clear Float Glass,414,,5mm Clear,2028,LoEÂ² 270 S5,Air,0.3058,0.0538,18.57,0.2636,0.3882,0.093,68.68,-5.74,-0.7,36.64,-3.61,-3.92,0.0341,Yes,No,,
EnthermalPlus,SB60 Optiblue 6mm / Vacuum 0.25mm / Clear 5mm / Air 10.07mm / C272 5mm,25.42,OptiblueÂ® (SolarbanÂ® z50)  6mm,5424,SolarbanÂ® 60 S2,Clear Float Glass,414,,5 mm Clear,2013,LoEÂ² 272 S5,Air,0.3063,0.0539,18.54,0.2701,0.4012,0.088,69.6,-4.85,-0.99,35.66,-1.34,-4.66,0.0415,Yes,No,,
EnthermalPlus,SB60 Optiblue 6mm / Vacuum 0.25mm / Clear 5mm / Air 10.07mm / C366 5mm,25.42,OptiblueÂ® (SolarbanÂ® z50)  6mm,5424,SolarbanÂ® 60 S2,Clear Float Glass,414,,5mm Clear,2156,LoEÂ³ 366 S5,Air,0.3046,0.0536,18.64,0.2485,0.3614,0.0893,66.68,-7.46,-0.21,35.92,-0.33,-5.47,0.0121,Yes,No,,
EnthermalPlus,SB60 Optiblue 6mm / Vacuum 0.25mm / Clear 5mm / Air 10.1mm / SB60 5mm,25.45,OptiblueÂ® (SolarbanÂ® z50)  6mm,5424,SolarbanÂ® 60 S2,Clear Float Glass,414,,Clear  5mm,5283,SolarbanÂ® 60 S5,Air,0.3056,0.0538,18.58,0.2696,0.4061,0.0887,69.95,-5.53,-0.84,35.79,-1.53,-4.24,0.0475,Yes,No,,
EnthermalPlus,SB60 Optiblue 6mm / Vacuum 0.25mm / Clear 5mm / Air 10.1mm / SB70 5mm,25.45,OptiblueÂ® (SolarbanÂ® z50)  6mm,5424,SolarbanÂ® 60 S2,Clear Float Glass,414,,SolarbanÂ® 70 glass  5mm,5434,SolarbanÂ® 70 S5,Air,0.3043,0.0536,18.66,0.2379,0.3717,0.0955,67.42,-7.11,0.85,37.13,-0.94,-7.4,0.0174,Yes,No,,
EnthermalPlus,SB60 Optiblue 6mm / Vacuum 0.25mm / Clear 5mm / Air 9.77mm / LUMI 5mm,25.42,OptiblueÂ® (SolarbanÂ® z50)  6mm,5424,SolarbanÂ® 60 S2,Clear Float Glass,414,,SGG ECLAZ II 5mm,20755,ECLAZ II S5,Air,0.3075,0.0542,18.46,0.2823,0.4643,0.0877,73.9,-4.82,-1.59,35.66,-0.46,-6.39,0.0922,Yes,No,,
EnthermalPlus,C180 6mm / Vacuum 0.25mm / Clear 6mm / Air 9.05mm / C180 5mm,25.4,6mm Clear,2194,LoE 180 S2,Float Glass - 6mm,2004,,5mm Clear,2193,LoE 180 S5,Air,0.4084,0.0719,13.9,0.5462,0.6698,0.1947,85.44,-4.64,4.4,51.43,-2.37,-6.82,0.1079,Yes,No,,
EnthermalPlus,C180 6mm / Vacuum 0.25mm / Clear 6mm / Air 9.05mm / C270 5mm,25.4,6mm Clear,2194,LoE 180 S2,Float Glass - 6mm,2004,,5mm Clear,2028,LoEÂ² 270 S5,Air,0.405,0.0713,14.02,0.4578,0.5877,0.185,81.1,-5.81,4.88,50.23,-6.07,-2.87,0.0554,Yes,No,,
EnthermalPlus,C180 6mm / Vacuum 0.25mm / Clear 6mm / Air 9.05mm / C272 5mm,25.4,6mm Clear,2194,LoE 180 S2,Float Glass - 6mm,2004,,5 mm Clear,2013,LoEÂ² 272 S5,Air,0.4057,0.0715,13.99,0.4777,0.6071,0.1739,82.14,-4.74,4.66,48.87,-2.88,-3.97,0.0668,Yes,No,,
EnthermalPlus,C180 6mm / Vacuum 0.25mm / Clear 6mm / Air 9.05mm / C366 5mm,25.4,6mm Clear,2194,LoE 180 S2,Float Glass - 6mm,2004,,5mm Clear,2156,LoEÂ³ 366 S5,Air,0.4033,0.071,14.08,0.4195,0.5464,0.177,78.78,-7.74,5.17,49.22,-1.52,-4.8,0.0202,Yes,No,,
