Repository: Ranojoyd80/enthermal-IGconfigurator_v2

File: Data_Pipeline/1_Source_CSVs/IG_Config_EnthermalPlus_Inboard_Dataset_07-07-26.csv (part 12 of 32)
Product Type,Comment,Total Thickness (mm),Outer Lite (Name_Thickness mm),Outer Lite NFRC ID,Outer Lite Low-E,Middle Lite (Name_Thickness mm),Middle Lite NFRC ID,Middle Lite Low-E,Inner Lite (Name_Thickness mm),Inner Lite NFRC ID,Inner Lite Low-E,Gas Fill,U-value NFRC (W/mÂ²K),U-value NFRC (BTU/hrftF),R-value NFRC,SHGC,Tvis (Visible Transmittance),Exterior Visible Reflectance,Transmitted Color L*,Transmitted Color a*,Transmitted Color b*,Exterior Reflected Color L*,Exterior Reflected Color a*,Exterior Reflected Color b*,T-UV,NFRC,CEN,g-factor,U-value CEN (W/m²K)
EnthermalPlus,SB60 Solarblue 6mm / Argon 9.09mm / C366 6mm / Vacuum 0.25mm / Clear 5mm,25.44,SolarblueÂ®  6mm,5364,SolarbanÂ® 60 S2,6mm Clear,2157,LoEÂ³ 366 S4,Float Glass - 5mm,2003,,Ar90,0.2525,0.0445,22.49,0.1428,0.3198,0.0763,63.54,-10.17,-3.35,33.35,-1.49,-7.3,0.0091,Yes,No,,
EnthermalPlus,SB60 Solarblue 6mm / Argon 9.11mm / SB60 6mm / Vacuum 0.25mm / Clear 5mm,25.46,SolarblueÂ®  6mm,5364,SolarbanÂ® 60 S2,Clear  6mm,5284,SolarbanÂ® 60 S4,Clear Float Glass,414,,Ar90,0.2978,0.0524,19.07,0.1808,0.3537,0.0758,66.25,-8.74,-3.97,33.24,-1.65,-6.95,0.0351,Yes,No,,
EnthermalPlus,SB60 Solarblue 6mm / Argon 9.11mm / SB70 6mm / Vacuum 0.25mm / Clear 5mm,25.46,SolarblueÂ®  6mm,5364,SolarbanÂ® 60 S2,SolarbanÂ® 70 glass  6mm,5439,SolarbanÂ® 70 S4,Clear Float Glass,414,,Ar90,0.2459,0.0433,23.09,0.1414,0.3239,0.0827,63.83,-10.1,-2.19,34.74,-2.7,-7.99,0.0127,Yes,No,,
EnthermalPlus,SB60 Solarblue 6mm / Argon 8.49mm / LUMI 6mm / Vacuum 0.25mm / Clear 5mm,25.44,SolarblueÂ®  6mm,5364,SolarbanÂ® 60 S2,SGG ECLAZ II 6mm,20756,ECLAZ II S4,SGG PLANICLEAR 5mm,21012,,Ar90,0.3336,0.0587,17.02,0.221,0.4138,0.0771,70.68,-7.57,-5.0,33.6,-1.71,-7.53,0.0716,Yes,No,,
EnthermalPlus,SB60 Solarblue 6mm / Argon 8.49mm / SKN183 6mm / Vacuum 0.25mm / Clear 5mm,25.44,SolarblueÂ®  6mm,5364,SolarbanÂ® 60 S2,SGG COOL-LITE SKN 183 II 6mm,20896,COOL-LITE SKN 183 II S4,SGG PLANICLEAR 5mm,21012,,Ar90,0.2516,0.0443,22.57,0.1739,0.3744,0.0792,67.84,-8.02,-4.66,34.06,-1.41,-9.41,0.0508,Yes,No,,
EnthermalPlus,SB60 Optiblue 6mm / Argon 9.09mm / C180 6mm / Vacuum 0.25mm / Clear 5mm,25.44,OptiblueÂ® (SolarbanÂ® z50)  6mm,5424,SolarbanÂ® 60 S2,6mm Clear,2194,LoE 180 S4,Float Glass - 5mm,2003,,Ar90,0.3891,0.0685,14.59,0.2534,0.4448,0.099,72.62,-4.79,-1.31,37.83,-1.02,-7.55,0.0614,Yes,No,,
EnthermalPlus,SB60 Optiblue 6mm / Argon 9.09mm / C270 6mm / Vacuum 0.25mm / Clear 5mm,25.44,OptiblueÂ® (SolarbanÂ® z50)  6mm,5424,SolarbanÂ® 60 S2,6mm Clear,2029,LoEÂ² 270 S4,Float Glass - 5mm,2003,,Ar90,0.2989,0.0526,19.0,0.1997,0.3916,0.0891,68.93,-5.66,-0.85,35.92,-1.52,-5.8,0.0332,Yes,No,,
EnthermalPlus,SB60 Optiblue 6mm / Argon 9.09mm / C272 6mm / Vacuum 0.25mm / Clear 5mm,25.44,OptiblueÂ® (SolarbanÂ® z50)  6mm,5424,SolarbanÂ® 60 S2,6 mm Clear,2014,LoEÂ² 272 S4,Float Glass - 5mm,2003,,Ar90,0.3192,0.0562,17.79,0.2151,0.4036,0.0842,69.77,-4.75,-1.11,34.92,-0.5,-5.81,0.0404,Yes,No,,
EnthermalPlus,SB60 Optiblue 6mm / Argon 9.09mm / C366 6mm / Vacuum 0.25mm / Clear 5mm,25.44,OptiblueÂ® (SolarbanÂ® z50)  6mm,5424,SolarbanÂ® 60 S2,6mm Clear,2157,LoEÂ³ 366 S4,Float Glass - 5mm,2003,,Ar90,0.2525,0.0445,22.49,0.1631,0.3645,0.0858,66.93,-7.41,-0.35,35.24,-0.46,-6.33,0.0119,Yes,No,,
EnthermalPlus,SB60 Optiblue 6mm / Argon 9.11mm / SB60 6mm / Vacuum 0.25mm / Clear 5mm,25.46,OptiblueÂ® (SolarbanÂ® z50)  6mm,5424,SolarbanÂ® 60 S2,Clear  6mm,5284,SolarbanÂ® 60 S4,Clear Float Glass,414,,Ar90,0.2978,0.0524,19.07,0.2112,0.4035,0.0851,69.78,-5.74,-0.86,35.1,-0.69,-5.93,0.0462,Yes,No,,
EnthermalPlus,SB60 Optiblue 6mm / Argon 9.11mm / SB70 6mm / Vacuum 0.25mm / Clear 5mm,25.46,OptiblueÂ® (SolarbanÂ® z50)  6mm,5424,SolarbanÂ® 60 S2,SolarbanÂ® 70 glass  6mm,5439,SolarbanÂ® 70 S4,Clear Float Glass,414,,Ar90,0.2459,0.0433,23.09,0.161,0.3694,0.0938,67.25,-7.3,0.86,36.83,-1.67,-6.91,0.0166,Yes,No,,
EnthermalPlus,SB60 Optiblue 6mm / Argon 8.49mm / LUMI 6mm / Vacuum 0.25mm / Clear 5mm,25.44,OptiblueÂ® (SolarbanÂ® z50)  6mm,5424,SolarbanÂ® 60 S2,SGG ECLAZ II 6mm,20756,ECLAZ II S4,SGG PLANICLEAR 5mm,21012,,Ar90,0.3336,0.0587,17.02,0.2643,0.4724,0.0868,74.42,-4.28,-1.71,35.52,-0.56,-6.46,0.0961,Yes,No,,
EnthermalPlus,SB60 Optiblue 6mm / Argon 8.49mm / SKN183 6mm / Vacuum 0.25mm / Clear 5mm,25.44,OptiblueÂ® (SolarbanÂ® z50)  6mm,5424,SolarbanÂ® 60 S2,SGG COOL-LITE SKN 183 II 6mm,20896,COOL-LITE SKN 183 II S4,SGG PLANICLEAR 5mm,21012,,Ar90,0.2516,0.0443,22.57,0.2017,0.4272,0.0894,71.45,-4.93,-1.48,36.03,-0.46,-8.52,0.0675,Yes,No,,
EnthermalPlus,SB70 6mm / Argon 9.09mm / C180 6mm / Vacuum 0.25mm / Clear 5mm,25.44,SolarbanÂ® 70 glass  6mm,5439,SolarbanÂ® 70 S2,6mm Clear,2194,LoE 180 S4,Float Glass - 5mm,2003,,Ar90,0.3866,0.0681,14.69,0.2232,0.5647,0.1688,79.78,-7.27,6.27,48.2,-4.81,-4.82,0.029,Yes,No,,
EnthermalPlus,SB70 6mm / Argon 9.09mm / C270 6mm / Vacuum 0.25mm / Clear 5mm,25.44,SolarbanÂ® 70 glass  6mm,5439,SolarbanÂ® 70 S2,6mm Clear,2029,LoEÂ² 270 S4,Float Glass - 5mm,2003,,Ar90,0.2974,0.0524,19.09,0.1946,0.4967,0.1526,75.76,-8.02,6.52,46.06,-5.27,-4.07,0.0152,Yes,No,,
EnthermalPlus,SB70 6mm / Argon 9.09mm / C272 6mm / Vacuum 0.25mm / Clear 5mm,25.44,SolarbanÂ® 70 glass  6mm,5439,SolarbanÂ® 70 S2,6 mm Clear,2014,LoEÂ² 272 S4,Float Glass - 5mm,2003,,Ar90,0.3175,0.0559,17.88,0.2033,0.5116,0.1449,76.65,-7.12,6.41,44.97,-4.08,-4.35,0.0191,Yes,No,,
EnthermalPlus,SB70 6mm / Argon 9.09mm / C366 6mm / Vacuum 0.25mm / Clear 5mm,25.44,SolarbanÂ® 70 glass  6mm,5439,SolarbanÂ® 70 S2,6mm Clear,2157,LoEÂ³ 366 S4,Float Glass - 5mm,2003,,Ar90,0.2514,0.0443,22.59,0.1734,0.4624,0.1472,73.61,-9.61,6.74,45.29,-4.45,-4.57,0.0058,Yes,No,,
EnthermalPlus,SB70 6mm / Argon 9.11mm / SB60 6mm / Vacuum 0.25mm / Clear 5mm,25.46,SolarbanÂ® 70 glass  6mm,5439,SolarbanÂ® 70 S2,Clear  6mm,5284,SolarbanÂ® 60 S4,Clear Float Glass,414,,Ar90,0.2963,0.0522,19.17,0.2028,0.5115,0.1463,76.66,-8.16,6.63,45.18,-4.22,-4.43,0.0212,Yes,No,,
EnthermalPlus,SB70 6mm / Argon 9.11mm / SB70 6mm / Vacuum 0.25mm / Clear 5mm,25.46,SolarbanÂ® 70 glass  6mm,5439,SolarbanÂ® 70 S2,SolarbanÂ® 70 glass  6mm,5439,SolarbanÂ® 70 S4,Clear Float Glass,414,,Ar90,0.2449,0.0431,23.19,0.1746,0.4693,0.1597,74.0,-9.43,8.04,47.01,-6.18,-4.53,0.0081,Yes,No,,
EnthermalPlus,SB70 6mm / Argon 8.49mm / LUMI 6mm / Vacuum 0.25mm / Clear 5mm,25.44,SolarbanÂ® 70 glass  6mm,5439,SolarbanÂ® 70 S2,SGG ECLAZ II 6mm,20756,ECLAZ II S4,SGG PLANICLEAR 5mm,21012,,Ar90,0.3319,0.0585,17.11,0.233,0.5987,0.1491,81.67,-6.83,6.16,45.63,-3.95,-4.88,0.0455,Yes,No,,
EnthermalPlus,SB70 6mm / Argon 8.49mm / SKN183 6mm / Vacuum 0.25mm / Clear 5mm,25.44,SolarbanÂ® 70 glass  6mm,5439,SolarbanÂ® 70 S2,SGG COOL-LITE SKN 183 II 6mm,20896,COOL-LITE SKN 183 II S4,SGG PLANICLEAR 5mm,21012,,Ar90,0.2507,0.0441,22.65,0.2034,0.5421,0.1531,78.49,-7.24,6.0,46.17,-4.42,-6.29,0.0327,Yes,No,,
EnthermalPlus,SB70 Solexia 6mm / Argon 9.09mm / C180 6mm / Vacuum 0.25mm / Clear 5mm,25.44,SolexiaÂ®  6mm,5393,SolarbanÂ® 70 S2,6mm Clear,2194,LoE 180 S4,Float Glass - 5mm,2003,,Ar90,0.3866,0.0681,14.69,0.1927,0.4924,0.1395,75.54,-11.61,6.8,44.28,-8.83,-2.83,0.0168,Yes,No,,
EnthermalPlus,SB70 Solexia 6mm / Argon 9.09mm / C270 6mm / Vacuum 0.25mm / Clear 5mm,25.44,SolexiaÂ®  6mm,5393,SolarbanÂ® 70 S2,6mm Clear,2029,LoEÂ² 270 S4,Float Glass - 5mm,2003,,Ar90,0.2974,0.0524,19.09,0.1682,0.4335,0.1271,71.72,-12.05,7.02,42.42,-9.02,-2.22,0.009,Yes,No,,
EnthermalPlus,SB70 Solexia 6mm / Argon 9.09mm / C272 6mm / Vacuum 0.25mm / Clear 5mm,25.44,SolexiaÂ®  6mm,5393,SolarbanÂ® 70 S2,6 mm Clear,2014,LoEÂ² 272 S4,Float Glass - 5mm,2003,,Ar90,0.3175,0.0559,17.88,0.1755,0.4464,0.1211,72.56,-11.27,6.93,41.46,-7.82,-2.47,0.0113,Yes,No,,
EnthermalPlus,SB70 Solexia 6mm / Argon 9.09mm / C366 6mm / Vacuum 0.25mm / Clear 5mm,25.44,SolexiaÂ®  6mm,5393,SolarbanÂ® 70 S2,6mm Clear,2157,LoEÂ³ 366 S4,Float Glass - 5mm,2003,,Ar90,0.2514,0.0443,22.59,0.1508,0.404,0.123,69.69,-13.37,7.21,41.75,-8.19,-2.59,0.0034,Yes,No,,
EnthermalPlus,SB70 Solexia 6mm / Argon 9.11mm / SB60 6mm / Vacuum 0.25mm / Clear 5mm,25.46,SolexiaÂ®  6mm,5393,SolarbanÂ® 70 S2,Clear  6mm,5284,SolarbanÂ® 60 S4,Clear Float Glass,414,,Ar90,0.2963,0.0522,19.17,0.1747,0.4465,0.1223,72.58,-12.25,7.14,41.65,-7.92,-2.54,0.0124,Yes,No,,
EnthermalPlus,SB70 Solexia 6mm / Argon 9.11mm / SB70 6mm / Vacuum 0.25mm / Clear 5mm,25.46,SolexiaÂ®  6mm,5393,SolarbanÂ® 70 S2,SolarbanÂ® 70 glass  6mm,5439,SolarbanÂ® 70 S4,Clear Float Glass,414,,Ar90,0.2449,0.0431,23.19,0.1518,0.4099,0.1328,70.06,-13.21,8.46,43.27,-9.97,-2.48,0.0048,Yes,No,,
EnthermalPlus,SB70 Solexia 6mm / Argon 8.49mm / LUMI 6mm / Vacuum 0.25mm / Clear 5mm,25.44,SolexiaÂ®  6mm,5393,SolarbanÂ® 70 S2,SGG ECLAZ II 6mm,20756,ECLAZ II S4,SGG PLANICLEAR 5mm,21012,,Ar90,0.3319,0.0585,17.11,0.1992,0.5221,0.1243,77.35,-11.31,6.71,42.03,-7.81,-3.0,0.0258,Yes,No,,
EnthermalPlus,SB70 Solexia 6mm / Argon 8.49mm / SKN183 6mm / Vacuum 0.25mm / Clear 5mm,25.44,SolexiaÂ®  6mm,5393,SolarbanÂ® 70 S2,SGG COOL-LITE SKN 183 II 6mm,20896,COOL-LITE SKN 183 II S4,SGG PLANICLEAR 5mm,21012,,Ar90,0.2507,0.0441,22.65,0.1745,0.4729,0.1276,74.32,-11.44,6.55,42.52,-8.23,-4.05,0.0188,Yes,No,,
EnthermalPlus,SB70 Solarbronze 6mm / Argon 9.09mm / C180 6mm / Vacuum 0.25mm / Clear 5mm,25.44,SolarbronzeÂ®  6mm,5377,SolarbanÂ® 70 S2,6mm Clear,2194,LoE 180 S4,Float Glass - 5mm,2003,,Ar90,0.3866,0.0681,14.69,0.1448,0.3379,0.088,64.46,-2.19,9.58,35.49,-0.22,-0.33,0.014,Yes,No,,
EnthermalPlus,SB70 Solarbronze 6mm / Argon 9.09mm / C270 6mm / Vacuum 0.25mm / Clear 5mm,25.44,SolarbronzeÂ®  6mm,5377,SolarbanÂ® 70 S2,6mm Clear,2029,LoEÂ² 270 S4,Float Glass - 5mm,2003,,Ar90,0.2974,0.0524,19.09,0.1244,0.2973,0.0822,61.09,-2.99,9.6,34.33,-0.55,-0.2,0.0075,Yes,No,,
EnthermalPlus,SB70 Solarbronze 6mm / Argon 9.09mm / C272 6mm / Vacuum 0.25mm / Clear 5mm,25.44,SolarbronzeÂ®  6mm,5377,SolarbanÂ® 70 S2,6 mm Clear,2014,LoEÂ² 272 S4,Float Glass - 5mm,2003,,Ar90,0.3175,0.0559,17.88,0.1305,0.3064,0.0795,61.86,-2.24,9.54,33.78,-0.04,-0.43,0.0096,Yes,No,,
EnthermalPlus,SB70 Solarbronze 6mm / Argon 9.09mm / C366 6mm / Vacuum 0.25mm / Clear 5mm,25.44,SolarbronzeÂ®  6mm,5377,SolarbanÂ® 70 S2,6mm Clear,2157,LoEÂ³ 366 S4,Float Glass - 5mm,2003,,Ar90,0.2514,0.0443,22.59,0.1096,0.2766,0.0803,59.27,-4.45,9.68,33.94,-0.23,-0.55,0.0029,Yes,No,,
EnthermalPlus,SB70 Solarbronze 6mm / Argon 9.11mm / SB60 6mm / Vacuum 0.25mm / Clear 5mm,25.46,SolarbronzeÂ®  6mm,5377,SolarbanÂ® 70 S2,Clear  6mm,5284,SolarbanÂ® 60 S4,Clear Float Glass,414,,Ar90,0.2963,0.0522,19.17,0.1294,0.3062,0.0801,61.85,-3.08,9.71,33.89,-0.14,-0.43,0.0104,Yes,No,,
EnthermalPlus,SB70 Solarbronze 6mm / Argon 9.11mm / SB70 6mm / Vacuum 0.25mm / Clear 5mm,25.46,SolarbronzeÂ®  6mm,5377,SolarbanÂ® 70 S2,SolarbanÂ® 70 glass  6mm,5439,SolarbanÂ® 70 S4,Clear Float Glass,414,,Ar90,0.2449,0.0431,23.19,0.1099,0.2808,0.0847,59.61,-4.25,10.77,34.82,-1.0,-0.42,0.004,Yes,No,,
EnthermalPlus,SB70 Solarbronze 6mm / Argon 8.49mm / LUMI 6mm / Vacuum 0.25mm / Clear 5mm,25.44,SolarbronzeÂ®  6mm,5377,SolarbanÂ® 70 S2,SGG ECLAZ II 6mm,20756,ECLAZ II S4,SGG PLANICLEAR 5mm,21012,,Ar90,0.3319,0.0585,17.11,0.1489,0.3585,0.081,66.07,-1.74,9.57,34.11,0.12,-0.59,0.0215,Yes,No,,
EnthermalPlus,SB70 Solarbronze 6mm / Argon 8.49mm / SKN183 6mm / Vacuum 0.25mm / Clear 5mm,25.44,SolarbronzeÂ®  6mm,5377,SolarbanÂ® 70 S2,SGG COOL-LITE SKN 183 II 6mm,20896,COOL-LITE SKN 183 II S4,SGG PLANICLEAR 5mm,21012,,Ar90,0.2507,0.0441,22.65,0.1278,0.3245,0.0824,63.39,-2.26,9.32,34.38,-0.24,-1.29,0.0157,Yes,No,,
EnthermalPlus,SB70 Solargray 6mm / Argon 9.09mm / C180 6mm / Vacuum 0.25mm / Clear 5mm,25.44,SolargrayÂ®  6mm,5373,SolarbanÂ® 70 S2,6mm Clear,2194,LoE 180 S4,Float Glass - 5mm,2003,,Ar90,0.3866,0.0681,14.69,0.1279,0.2825,0.0749,59.98,-4.26,3.21,32.93,-0.58,-3.94,0.0135,Yes,No,,
EnthermalPlus,SB70 Solargray 6mm / Argon 9.09mm / C270 6mm / Vacuum 0.25mm / Clear 5mm,25.44,SolargrayÂ®  6mm,5373,SolarbanÂ® 70 S2,6mm Clear,2029,LoEÂ² 270 S4,Float Glass - 5mm,2003,,Ar90,0.2974,0.0524,19.09,0.1094,0.2486,0.0708,56.81,-4.92,3.52,32.01,-0.77,-3.46,0.0073,Yes,No,,
EnthermalPlus,SB70 Solargray 6mm / Argon 9.09mm / C272 6mm / Vacuum 0.25mm / Clear 5mm,25.44,SolargrayÂ®  6mm,5373,SolarbanÂ® 70 S2,6 mm Clear,2014,LoEÂ² 272 S4,Float Glass - 5mm,2003,,Ar90,0.3175,0.0559,17.88,0.1149,0.2562,0.0689,57.53,-4.21,3.37,31.57,-0.31,-3.54,0.0092,Yes,No,,
EnthermalPlus,SB70 Solargray 6mm / Argon 9.09mm / C366 6mm / Vacuum 0.25mm / Clear 5mm,25.44,SolargrayÂ®  6mm,5373,SolarbanÂ® 70 S2,6mm Clear,2157,LoEÂ³ 366 S4,Float Glass - 5mm,2003,,Ar90,0.2514,0.0443,22.59,0.0961,0.2315,0.0695,55.1,-6.24,3.79,31.71,-0.41,-3.7,0.0028,Yes,No,,
EnthermalPlus,SB70 Solargray 6mm / Argon 9.11mm / SB60 6mm / Vacuum 0.25mm / Clear 5mm,25.46,SolargrayÂ®  6mm,5373,SolarbanÂ® 70 S2,Clear  6mm,5284,SolarbanÂ® 60 S4,Clear Float Glass,414,,Ar90,0.2963,0.0522,19.17,0.1137,0.2561,0.0693,57.53,-5.02,3.57,31.66,-0.38,-3.57,0.01,Yes,No,,
EnthermalPlus,SB70 Solargray 6mm / Argon 9.11mm / SB70 6mm / Vacuum 0.25mm / Clear 5mm,25.46,SolargrayÂ®  6mm,5373,SolarbanÂ® 70 S2,SolarbanÂ® 70 glass  6mm,5439,SolarbanÂ® 70 S4,Clear Float Glass,414,,Ar90,0.2449,0.0431,23.19,0.0963,0.2349,0.0727,55.41,-6.1,4.8,32.42,-1.05,-3.79,0.0039,Yes,No,,
EnthermalPlus,SB70 Solargray 6mm / Argon 8.49mm / LUMI 6mm / Vacuum 0.25mm / Clear 5mm,25.44,SolargrayÂ®  6mm,5373,SolarbanÂ® 70 S2,SGG ECLAZ II 6mm,20756,ECLAZ II S4,SGG PLANICLEAR 5mm,21012,,Ar90,0.3319,0.0585,17.11,0.1308,0.2996,0.0699,61.5,-3.89,3.08,31.83,-0.27,-3.78,0.0207,Yes,No,,
EnthermalPlus,SB70 Solargray 6mm / Argon 8.49mm / SKN183 6mm / Vacuum 0.25mm / Clear 5mm,25.44,SolargrayÂ®  6mm,5373,SolarbanÂ® 70 S2,SGG COOL-LITE SKN 183 II 6mm,20896,COOL-LITE SKN 183 II S4,SGG PLANICLEAR 5mm,21012,,Ar90,0.2507,0.0441,22.65,0.1118,0.2713,0.071,58.98,-4.28,3.05,32.07,-0.37,-4.52,0.0152,Yes,No,,
EnthermalPlus,SB70 Optigray 6mm / Argon 9.09mm / C180 6mm / Vacuum 0.25mm / Clear 5mm,25.44,OptigrayÂ®  6mm,5390,SolarbanÂ® 70 S2,6mm Clear,2194,LoE 180 S4,Float Glass - 5mm,2003,,Ar90,0.3866,0.0681,14.69,0.1668,0.4002,0.1065,69.36,-6.48,5.44,39.03,-3.02,-3.82,0.0178,Yes,No,,
EnthermalPlus,SB70 Optigray 6mm / Argon 9.09mm / C270 6mm / Vacuum 0.25mm / Clear 5mm,25.44,OptigrayÂ®  6mm,5390,SolarbanÂ® 70 S2,6mm Clear,2029,LoEÂ² 270 S4,Float Glass - 5mm,2003,,Ar90,0.2974,0.0524,19.09,0.1443,0.3523,0.0984,65.8,-7.14,5.69,37.58,-3.29,-3.27,0.0095,Yes,No,,
EnthermalPlus,SB70 Optigray 6mm / Argon 9.09mm / C272 6mm / Vacuum 0.25mm / Clear 5mm,25.44,OptigrayÂ®  6mm,5390,SolarbanÂ® 70 S2,6 mm Clear,2014,LoEÂ² 272 S4,Float Glass - 5mm,2003,,Ar90,0.3175,0.0559,17.88,0.151,0.3629,0.0945,66.59,-6.35,5.57,36.85,-2.48,-3.46,0.0121,Yes,No,,
EnthermalPlus,SB70 Optigray 6mm / Argon 9.09mm / C366 6mm / Vacuum 0.25mm / Clear 5mm,25.44,OptigrayÂ®  6mm,5390,SolarbanÂ® 70 S2,6mm Clear,2157,LoEÂ³ 366 S4,Float Glass - 5mm,2003,,Ar90,0.2514,0.0443,22.59,0.128,0.328,0.0957,63.88,-8.55,5.91,37.07,-2.7,-3.63,0.0036,Yes,No,,
EnthermalPlus,SB70 Optigray 6mm / Argon 9.11mm / SB60 6mm / Vacuum 0.25mm / Clear 5mm,25.46,OptigrayÂ®  6mm,5390,SolarbanÂ® 70 S2,Clear  6mm,5284,SolarbanÂ® 60 S4,Clear Float Glass,414,,Ar90,0.2963,0.0522,19.17,0.1501,0.3628,0.0953,66.6,-7.27,5.77,36.99,-2.58,-3.5,0.0131,Yes,No,,
EnthermalPlus,SB70 Optigray 6mm / Argon 9.11mm / SB70 6mm / Vacuum 0.25mm / Clear 5mm,25.46,OptigrayÂ®  6mm,5390,SolarbanÂ® 70 S2,SolarbanÂ® 70 glass  6mm,5439,SolarbanÂ® 70 S4,Clear Float Glass,414,,Ar90,0.2449,0.0431,23.19,0.1286,0.3329,0.102,64.23,-8.38,7.06,38.23,-3.87,-3.63,0.0051,Yes,No,,
EnthermalPlus,SB70 Optigray 6mm / Argon 8.49mm / LUMI 6mm / Vacuum 0.25mm / Clear 5mm,25.44,OptigrayÂ®  6mm,5390,SolarbanÂ® 70 S2,SGG ECLAZ II 6mm,20756,ECLAZ II S4,SGG PLANICLEAR 5mm,21012,,Ar90,0.3319,0.0585,17.11,0.1721,0.4245,0.0966,71.06,-6.1,5.33,37.28,-2.42,-3.81,0.0273,Yes,No,,
EnthermalPlus,SB70 Optigray 6mm / Argon 8.49mm / SKN183 6mm / Vacuum 0.25mm / Clear 5mm,25.44,OptigrayÂ®  6mm,5390,SolarbanÂ® 70 S2,SGG COOL-LITE SKN 183 II 6mm,20896,COOL-LITE SKN 183 II S4,SGG PLANICLEAR 5mm,21012,,Ar90,0.2507,0.0441,22.65,0.1491,0.3844,0.0987,68.23,-6.45,5.22,37.66,-2.69,-4.8,0.0199,Yes,No,,
EnthermalPlus,SB70 Solarblue 6mm / Argon 9.09mm / C180 6mm / Vacuum 0.25mm / Clear 5mm,25.44,SolarblueÂ®  6mm,5396,SolarbanÂ® 70 S2,6mm Clear,2194,LoE 180 S4,Float Glass - 5mm,2003,,Ar90,0.3866,0.0681,14.69,0.1555,0.3571,0.0949,66.49,-9.47,-2.95,37.2,-3.24,-10.02,0.0172,Yes,No,,
EnthermalPlus,SB70 Solarblue 6mm / Argon 9.09mm / C270 6mm / Vacuum 0.25mm / Clear 5mm,25.44,SolarblueÂ®  6mm,5396,SolarbanÂ® 70 S2,6mm Clear,2029,LoEÂ² 270 S4,Float Glass - 5mm,2003,,Ar90,0.2974,0.0524,19.09,0.1344,0.3144,0.0883,63.05,-9.95,-2.32,35.91,-3.4,-8.9,0.0092,Yes,No,,
EnthermalPlus,SB70 Solarblue 6mm / Argon 9.09mm / C272 6mm / Vacuum 0.25mm / Clear 5mm,25.44,SolarblueÂ®  6mm,5396,SolarbanÂ® 70 S2,6 mm Clear,2014,LoEÂ² 272 S4,Float Glass - 5mm,2003,,Ar90,0.3175,0.0559,17.88,0.1407,0.3237,0.0851,63.81,-9.2,-2.55,35.25,-2.57,-8.89,0.0117,Yes,No,,
EnthermalPlus,SB70 Solarblue 6mm / Argon 9.09mm / C366 6mm / Vacuum 0.25mm / Clear 5mm,25.44,SolarblueÂ®  6mm,5396,SolarbanÂ® 70 S2,6mm Clear,2157,LoEÂ³ 366 S4,Float Glass - 5mm,2003,,Ar90,0.2514,0.0443,22.59,0.1192,0.2931,0.0861,61.22,-11.21,-1.86,35.46,-2.69,-9.12,0.0035,Yes,No,,
EnthermalPlus,SB70 Solarblue 6mm / Argon 9.11mm / SB60 6mm / Vacuum 0.25mm / Clear 5mm,25.46,SolarblueÂ®  6mm,5396,SolarbanÂ® 70 S2,Clear  6mm,5284,SolarbanÂ® 60 S4,Clear Float Glass,414,,Ar90,0.2963,0.0522,19.17,0.1397,0.3238,0.0857,63.83,-10.1,-2.31,35.38,-2.63,-8.99,0.0127,Yes,No,,
EnthermalPlus,SB70 Solarblue 6mm / Argon 9.11mm / SB70 6mm / Vacuum 0.25mm / Clear 5mm,25.46,SolarblueÂ®  6mm,5396,SolarbanÂ® 70 S2,SolarbanÂ® 70 glass  6mm,5439,SolarbanÂ® 70 S4,Clear Float Glass,414,,Ar90,0.2449,0.0431,23.19,0.1197,0.2972,0.0914,61.54,-11.13,-0.75,36.52,-3.79,-9.46,0.0049,Yes,No,,
EnthermalPlus,SB70 Solarblue 6mm / Argon 8.49mm / LUMI 6mm / Vacuum 0.25mm / Clear 5mm,25.44,SolarblueÂ®  6mm,5396,SolarbanÂ® 70 S2,SGG ECLAZ II 6mm,20756,ECLAZ II S4,SGG PLANICLEAR 5mm,21012,,Ar90,0.3319,0.0585,17.11,0.1601,0.3786,0.0868,68.12,-9.18,-3.23,35.65,-2.67,-9.41,0.0263,Yes,No,,
EnthermalPlus,SB70 Solarblue 6mm / Argon 8.49mm / SKN183 6mm / Vacuum 0.25mm / Clear 5mm,25.44,SolarblueÂ®  6mm,5396,SolarbanÂ® 70 S2,SGG COOL-LITE SKN 183 II 6mm,20896,COOL-LITE SKN 183 II S4,SGG PLANICLEAR 5mm,21012,,Ar90,0.2507,0.0441,22.65,0.1385,0.3429,0.0886,65.39,-9.36,-3.06,36.01,-2.56,-10.58,0.0192,Yes,No,,
EnthermalPlus,SB70 Optiblue 6mm / Argon 9.09mm / C180 6mm / Vacuum 0.25mm / Clear 5mm,25.44,OptiblueÂ® (SolarbanÂ® z75)  6mm,5428,SolarbanÂ® 70 S2,6mm Clear,2194,LoE 180 S4,Float Glass - 5mm,2003,,Ar90,0.3866,0.0681,14.69,0.1734,0.4073,0.1094,70.03,-6.51,0.21,39.68,-1.88,-8.74,0.0227,Yes,No,,
EnthermalPlus,SB70 Optiblue 6mm / Argon 9.09mm / C270 6mm / Vacuum 0.25mm / Clear 5mm,25.44,OptiblueÂ® (SolarbanÂ® z75)  6mm,5428,SolarbanÂ® 70 S2,6mm Clear,2029,LoEÂ² 270 S4,Float Glass - 5mm,2003,,Ar90,0.2974,0.0524,19.09,0.15,0.3585,0.101,66.44,-7.19,0.71,38.18,-2.19,-7.76,0.0121,Yes,No,,
EnthermalPlus,SB70 Optiblue 6mm / Argon 9.09mm / C272 6mm / Vacuum 0.25mm / Clear 5mm,25.44,OptiblueÂ® (SolarbanÂ® z75)  6mm,5428,SolarbanÂ® 70 S2,6 mm Clear,2014,LoEÂ² 272 S4,Float Glass - 5mm,2003,,Ar90,0.3175,0.0559,17.88,0.1571,0.3693,0.0969,67.23,-6.37,0.51,37.43,-1.33,-7.84,0.0152,Yes,No,,
EnthermalPlus,SB70 Optiblue 6mm / Argon 9.09mm / C366 6mm / Vacuum 0.25mm / Clear 5mm,25.44,OptiblueÂ® (SolarbanÂ® z75)  6mm,5428,SolarbanÂ® 70 S2,6mm Clear,2157,LoEÂ³ 366 S4,Float Glass - 5mm,2003,,Ar90,0.2514,0.0443,22.59,0.1327,0.3339,0.0982,64.51,-8.63,1.08,37.66,-1.5,-8.09,0.0046,Yes,No,,
EnthermalPlus,SB70 Optiblue 6mm / Argon 9.11mm / SB60 6mm / Vacuum 0.25mm / Clear 5mm,25.46,OptiblueÂ® (SolarbanÂ® z75)  6mm,5428,SolarbanÂ® 70 S2,Clear  6mm,5284,SolarbanÂ® 60 S4,Clear Float Glass,414,,Ar90,0.2963,0.0522,19.17,0.1562,0.3693,0.0977,67.25,-7.31,0.74,37.57,-1.43,-7.93,0.0167,Yes,No,,
EnthermalPlus,SB70 Optiblue 6mm / Argon 9.11mm / SB70 6mm / Vacuum 0.25mm / Clear 5mm,25.46,OptiblueÂ® (SolarbanÂ® z75)  6mm,5428,SolarbanÂ® 70 S2,SolarbanÂ® 70 glass  6mm,5439,SolarbanÂ® 70 S4,Clear Float Glass,414,,Ar90,0.2449,0.0431,23.19,0.1332,0.3387,0.1049,64.85,-8.5,2.24,38.87,-2.64,-8.32,0.0064,Yes,No,,
EnthermalPlus,SB70 Optiblue 6mm / Argon 8.49mm / LUMI 6mm / Vacuum 0.25mm / Clear 5mm,25.44,OptiblueÂ® (SolarbanÂ® z75)  6mm,5428,SolarbanÂ® 70 S2,SGG ECLAZ II 6mm,20756,ECLAZ II S4,SGG PLANICLEAR 5mm,21012,,Ar90,0.3319,0.0585,17.11,0.1798,0.432,0.0991,71.74,-6.12,-0.01,37.88,-1.34,-8.31,0.0351,Yes,No,,
EnthermalPlus,SB70 Optiblue 6mm / Argon 8.49mm / SKN183 6mm / Vacuum 0.25mm / Clear 5mm,25.44,OptiblueÂ® (SolarbanÂ® z75)  6mm,5428,SolarbanÂ® 70 S2,SGG COOL-LITE SKN 183 II 6mm,20896,COOL-LITE SKN 183 II S4,SGG PLANICLEAR 5mm,21012,,Ar90,0.2507,0.0441,22.65,0.1554,0.3912,0.1013,68.88,-6.48,0.05,38.28,-1.38,-9.58,0.0254,Yes,No,,
EnthermalPlus,LUMI 6mm / Argon 8.75mm / C180 6mm / Vacuum 0.25mm / Clear 5mm,25.4,SGG ECLAZ II 6mm,20756,ECLAZ II S2,6mm Clear,2194,LoE 180 S4,Float Glass - 5mm,2003,,Ar90,0.393,0.0692,14.45,0.4911,0.707,0.1694,87.29,-4.47,4.16,48.41,-2.53,-5.51,0.1622,Yes,Yes,0.497999,0.412532
EnthermalPlus,LUMI 6mm / Argon 8.75mm / C270 6mm / Vacuum 0.25mm / Clear 5mm,25.4,SGG ECLAZ II 6mm,20756,ECLAZ II S2,6mm Clear,2029,LoEÂ² 270 S4,Float Glass - 5mm,2003,,Ar90,0.3013,0.0531,18.85,0.334,0.6219,0.1445,82.96,-5.6,4.48,45.03,-3.4,-3.53,0.0814,Yes,Yes,0.342296,0.312673
EnthermalPlus,LUMI 6mm / Argon 8.75mm / C272 6mm / Vacuum 0.25mm / Clear 5mm,25.4,SGG ECLAZ II 6mm,20756,ECLAZ II S2,6 mm Clear,2014,LoEÂ² 272 S4,Float Glass - 5mm,2003,,Ar90,0.3219,0.0567,17.64,0.369,0.6411,0.1323,83.95,-4.53,4.3,43.23,-1.67,-3.86,0.0967,Yes,Yes,0.377326,0.335168
EnthermalPlus,LUMI 6mm / Argon 8.75mm / C366 6mm / Vacuum 0.25mm / Clear 5mm,25.4,SGG ECLAZ II 6mm,20756,ECLAZ II S2,6mm Clear,2157,LoEÂ³ 366 S4,Float Glass - 5mm,2003,,Ar90,0.2542,0.0448,22.34,0.2597,0.5785,0.1361,80.61,-7.7,4.86,43.8,-1.78,-4.56,0.03,Yes,Yes,0.267748,0.260975
EnthermalPlus,LUMI 6mm / Argon 8.77mm / SB60 6mm / Vacuum 0.25mm / Clear 5mm,25.42,SGG ECLAZ II 6mm,20756,ECLAZ II S2,Clear  6mm,5284,SolarbanÂ® 60 S4,Clear Float Glass,414,,Ar90,0.3001,0.0528,18.92,0.3582,0.6408,0.1344,83.95,-5.69,4.55,43.55,-2.06,-4.03,0.1174,Yes,No,,
EnthermalPlus,LUMI 6mm / Argon 8.77mm / SB70 6mm / Vacuum 0.25mm / Clear 5mm,25.42,SGG ECLAZ II 6mm,20756,ECLAZ II S2,SolarbanÂ® 70 glass  6mm,5439,SolarbanÂ® 70 S4,Clear Float Glass,414,,Ar90,0.2475,0.0436,22.94,0.2559,0.5865,0.156,81.0,-7.52,6.24,46.61,-3.95,-4.89,0.0415,Yes,No,,
EnthermalPlus,LUMI 6mm / Argon 8.15mm / LUMI 6mm / Vacuum 0.25mm / Clear 5mm,25.4,SGG ECLAZ II 6mm,20756,ECLAZ II S2,SGG ECLAZ II 6mm,20756,ECLAZ II S4,SGG PLANICLEAR 5mm,21012,,Ar90,0.3364,0.0592,16.88,0.5055,0.7507,0.139,89.38,-3.88,3.92,44.33,-1.58,-4.76,0.2673,Yes,Yes,0.511520,0.350728
EnthermalPlus,LUMI 6mm / Argon 8.15mm / SKN183 6mm / Vacuum 0.25mm / Clear 5mm,25.4,SGG ECLAZ II 6mm,20756,ECLAZ II S2,SGG COOL-LITE SKN 183 II 6mm,20896,COOL-LITE SKN 183 II S4,SGG PLANICLEAR 5mm,21012,,Ar90,0.2532,0.0446,22.42,0.3294,0.6787,0.1449,85.91,-4.7,3.9,45.17,-2.12,-7.72,0.1816,Yes,Yes,0.336347,0.259690
EnthermalPlus,ZEN 6mm / Argon 8.75mm / C180 6mm / Vacuum 0.25mm / Clear 5mm,25.4,SGG ECLAZ ONE II 6mm,20764,ECLAZ ONE II S2,6mm Clear,2194,LoE 180 S4,Float Glass - 5mm,2003,,Ar90,0.39,0.0687,14.56,0.4154,0.6709,0.2246,85.46,-4.54,5.19,54.81,-2.24,-7.68,0.1517,Yes,Yes,0.421409,0.408852
EnthermalPlus,ZEN 6mm / Argon 8.75mm / C270 6mm / Vacuum 0.25mm / Clear 5mm,25.4,SGG ECLAZ ONE II 6mm,20764,ECLAZ ONE II S2,6mm Clear,2029,LoEÂ² 270 S4,Float Glass - 5mm,2003,,Ar90,0.2995,0.0527,18.96,0.3024,0.5893,0.2021,81.15,-5.64,5.56,52.35,-2.8,-6.65,0.0769,Yes,Yes,0.309267,0.310541
EnthermalPlus,ZEN 6mm / Argon 8.75mm / C272 6mm / Vacuum 0.25mm / Clear 5mm,25.4,SGG ECLAZ ONE II 6mm,20764,ECLAZ ONE II S2,6 mm Clear,2014,LoEÂ² 272 S4,Float Glass - 5mm,2003,,Ar90,0.3198,0.0563,17.76,0.3301,0.607,0.1913,82.09,-4.59,5.42,51.09,-1.55,-7.03,0.0911,Yes,Yes,0.337022,0.332726
EnthermalPlus,ZEN 6mm / Argon 8.75mm / C366 6mm / Vacuum 0.25mm / Clear 5mm,25.4,SGG ECLAZ ONE II 6mm,20764,ECLAZ ONE II S2,6mm Clear,2157,LoEÂ³ 366 S4,Float Glass - 5mm,2003,,Ar90,0.2529,0.0445,22.45,0.2404,0.5479,0.1947,78.83,-7.66,5.93,51.48,-1.67,-7.45,0.028,Yes,Yes,0.247093,0.259477
EnthermalPlus,ZEN 6mm / Argon 8.77mm / SB60 6mm / Vacuum 0.25mm / Clear 5mm,25.42,SGG ECLAZ ONE II 6mm,20764,ECLAZ ONE II S2,Clear  6mm,5284,SolarbanÂ® 60 S4,Clear Float Glass,414,,Ar90,0.2983,0.0525,19.04,0.322,0.6068,0.1932,82.1,-5.71,5.65,51.31,-1.82,-7.1,0.1107,Yes,No,,
EnthermalPlus,ZEN 6mm / Argon 8.77mm / SB70 6mm / Vacuum 0.25mm / Clear 5mm,25.42,SGG ECLAZ ONE II 6mm,20764,ECLAZ ONE II S2,SolarbanÂ® 70 glass  6mm,5439,SolarbanÂ® 70 S4,Clear Float Glass,414,,Ar90,0.2463,0.0434,23.06,0.2376,0.5562,0.2124,79.26,-7.5,7.22,53.48,-3.3,-7.44,0.0387,Yes,No,,
EnthermalPlus,ZEN 6mm / Argon 8.15mm / LUMI 6mm / Vacuum 0.25mm / Clear 5mm,25.4,SGG ECLAZ ONE II 6mm,20764,ECLAZ ONE II S2,SGG ECLAZ II 6mm,20756,ECLAZ II S4,SGG PLANICLEAR 5mm,21012,,Ar90,0.3344,0.0589,16.98,0.4323,0.7109,0.1972,87.44,-3.97,5.07,51.85,-1.47,-7.52,0.2487,Yes,Yes,0.437524,0.348386
EnthermalPlus,ZEN 6mm / Argon 8.15mm / SKN183 6mm / Vacuum 0.25mm / Clear 5mm,25.4,SGG ECLAZ ONE II 6mm,20764,ECLAZ ONE II S2,SGG COOL-LITE SKN 183 II 6mm,20896,COOL-LITE SKN 183 II S4,SGG PLANICLEAR 5mm,21012,,Ar90,0.2521,0.0444,22.52,0.302,0.6431,0.2026,84.05,-4.73,4.93,52.45,-1.92,-9.43,0.169,Yes,Yes,0.307791,0.258388
EnthermalPlus,SKN183 6mm / Argon 8.75mm / C180 6mm / Vacuum 0.25mm / Clear 5mm,25.4,SGG COOL-LITE SKN 183 II 6mm,20896,COOL-LITE SKN 183 II S2,6mm Clear,2194,LoE 180 S4,Float Glass - 5mm,2003,,Ar90,0.3893,0.0686,14.59,0.2985,0.64,0.1663,83.92,-5.28,4.17,48.01,-2.82,-8.83,0.1121,Yes,Yes,0.308514,0.408040
EnthermalPlus,SKN183 6mm / Argon 8.75mm / C270 6mm / Vacuum 0.25mm / Clear 5mm,25.4,SGG COOL-LITE SKN 183 II 6mm,20896,COOL-LITE SKN 183 II S2,6mm Clear,2029,LoEÂ² 270 S4,Float Glass - 5mm,2003,,Ar90,0.2991,0.0527,18.99,0.2481,0.5628,0.1456,79.73,-6.24,4.5,45.21,-3.54,-7.7,0.0571,Yes,Yes,0.257097,0.310070
EnthermalPlus,SKN183 6mm / Argon 8.75mm / C272 6mm / Vacuum 0.25mm / Clear 5mm,25.4,SGG COOL-LITE SKN 183 II 6mm,20896,COOL-LITE SKN 183 II S2,6 mm Clear,2014,LoEÂ² 272 S4,Float Glass - 5mm,2003,,Ar90,0.3194,0.0562,17.78,0.2633,0.5799,0.1357,80.66,-5.24,4.34,43.77,-2.05,-8.09,0.0688,Yes,Yes,0.272620,0.332186
EnthermalPlus,SKN183 6mm / Argon 8.75mm / C366 6mm / Vacuum 0.25mm / Clear 5mm,25.4,SGG COOL-LITE SKN 183 II 6mm,20896,COOL-LITE SKN 183 II S2,6mm Clear,2157,LoEÂ³ 366 S4,Float Glass - 5mm,2003,,Ar90,0.2526,0.0445,22.48,0.2114,0.5237,0.1387,77.46,-8.12,4.84,44.2,-2.33,-8.5,0.0211,Yes,Yes,0.219461,0.259145
EnthermalPlus,SKN183 6mm / Argon 8.77mm / SB60 6mm / Vacuum 0.25mm / Clear 5mm,25.42,SGG COOL-LITE SKN 183 II 6mm,20896,COOL-LITE SKN 183 II S2,Clear  6mm,5284,SolarbanÂ® 60 S4,Clear Float Glass,414,,Ar90,0.2979,0.0525,19.06,0.2613,0.5798,0.1375,80.67,-6.34,4.58,44.03,-2.3,-8.19,0.0816,Yes,No,,
EnthermalPlus,SKN183 6mm / Argon 8.77mm / SB70 6mm / Vacuum 0.25mm / Clear 5mm,25.42,SGG COOL-LITE SKN 183 II 6mm,20896,COOL-LITE SKN 183 II S2,SolarbanÂ® 70 glass  6mm,5439,SolarbanÂ® 70 S4,Clear Float Glass,414,,Ar90,0.246,0.0433,23.08,0.2109,0.5313,0.1549,77.86,-7.95,6.19,46.48,-4.32,-8.49,0.0293,Yes,No,,
EnthermalPlus,SKN183 6mm / Argon 8.15mm / LUMI 6mm / Vacuum 0.25mm / Clear 5mm,25.4,SGG COOL-LITE SKN 183 II 6mm,20896,COOL-LITE SKN 183 II S2,SGG ECLAZ II 6mm,20756,ECLAZ II S4,SGG PLANICLEAR 5mm,21012,,Ar90,0.334,0.0588,17.0,0.3134,0.6789,0.1412,85.91,-4.73,3.96,44.66,-1.95,-8.71,0.1816,Yes,Yes,0.321951,0.347869
EnthermalPlus,SKN183 6mm / Argon 8.15mm / SKN183 6mm / Vacuum 0.25mm / Clear 5mm,25.4,SGG COOL-LITE SKN 183 II 6mm,20896,COOL-LITE SKN 183 II S2,SGG COOL-LITE SKN 183 II 6mm,20896,COOL-LITE SKN 183 II S4,SGG PLANICLEAR 5mm,21012,,Ar90,0.2519,0.0444,22.55,0.2572,0.6143,0.1462,82.58,-5.38,3.92,45.35,-2.4,-10.77,0.1254,Yes,Yes,0.264394,0.258100
EnthermalPlus,XTREME 6mm / Argon 8.75mm / C180 6mm / Vacuum 0.25mm / Clear 5mm,25.4,SGG COOL-LITE XTREME 61-29 II 6mm,20980,COOL-LITE XTREME 61-29 II S2,6mm Clear,2194,LoE 180 S4,Float Glass - 5mm,2003,,Ar90,0.3896,0.0686,14.57,0.2084,0.5245,0.1412,77.64,-6.86,1.52,44.63,-3.4,-7.63,0.093,Yes,Yes,0.222784,0.408433
EnthermalPlus,XTREME 6mm / Argon 8.75mm / C270 6mm / Vacuum 0.25mm / Clear 5mm,25.4,SGG COOL-LITE XTREME 61-29 II 6mm,20980,COOL-LITE XTREME 61-29 II S2,6mm Clear,2029,LoEÂ² 270 S4,Float Glass - 5mm,2003,,Ar90,0.2993,0.0527,18.97,0.1825,0.4613,0.1271,73.7,-7.52,1.94,42.5,-3.99,-6.34,0.0482,Yes,Yes,0.194144,0.310298
EnthermalPlus,XTREME 6mm / Argon 8.75mm / C272 6mm / Vacuum 0.25mm / Clear 5mm,25.4,SGG COOL-LITE XTREME 61-29 II 6mm,20980,COOL-LITE XTREME 61-29 II S2,6 mm Clear,2014,LoEÂ² 272 S4,Float Glass - 5mm,2003,,Ar90,0.3196,0.0563,17.77,0.1903,0.4749,0.1204,74.55,-6.59,1.73,41.42,-2.73,-6.47,0.0582,Yes,Yes,0.202662,0.332447
EnthermalPlus,XTREME 6mm / Argon 8.75mm / C366 6mm / Vacuum 0.25mm / Clear 5mm,25.4,SGG COOL-LITE XTREME 61-29 II 6mm,20980,COOL-LITE XTREME 61-29 II S2,6mm Clear,2157,LoEÂ³ 366 S4,Float Glass - 5mm,2003,,Ar90,0.2527,0.0445,22.47,0.1631,0.4295,0.1224,71.59,-9.08,2.37,41.74,-3.01,-6.89,0.0177,Yes,Yes,0.173060,0.259305
EnthermalPlus,XTREME 6mm / Argon 8.77mm / SB60 6mm / Vacuum 0.25mm / Clear 5mm,25.42,SGG COOL-LITE XTREME 61-29 II 6mm,20980,COOL-LITE XTREME 61-29 II S2,Clear  6mm,5284,SolarbanÂ® 60 S4,Clear Float Glass,414,,Ar90,0.2981,0.0525,19.05,0.1901,0.4749,0.1217,74.57,-7.63,1.96,41.63,-2.86,-6.58,0.0684,Yes,No,,
EnthermalPlus,XTREME 6mm / Argon 8.77mm / SB70 6mm / Vacuum 0.25mm / Clear 5mm,25.42,SGG COOL-LITE XTREME 61-29 II 6mm,20980,COOL-LITE XTREME 61-29 II S2,SolarbanÂ® 70 glass  6mm,5439,SolarbanÂ® 70 S4,Clear Float Glass,414,,Ar90,0.2461,0.0433,23.07,0.165,0.436,0.1332,71.99,-8.95,3.68,43.43,-4.75,-7.21,0.0246,Yes,No,,
EnthermalPlus,XTREME 6mm / Argon 8.15mm / LUMI 6mm / Vacuum 0.25mm / Clear 5mm,25.4,SGG COOL-LITE XTREME 61-29 II 6mm,20980,COOL-LITE XTREME 61-29 II S2,SGG ECLAZ II 6mm,20756,ECLAZ II S4,SGG PLANICLEAR 5mm,21012,,Ar90,0.3342,0.0589,16.99,0.218,0.5558,0.1243,79.47,-6.33,1.21,42.1,-2.72,-7.08,0.1492,Yes,Yes,0.230127,0.348119
EnthermalPlus,XTREME 6mm / Argon 8.15mm / SKN183 6mm / Vacuum 0.25mm / Clear 5mm,25.4,SGG COOL-LITE XTREME 61-29 II 6mm,20980,COOL-LITE XTREME 61-29 II S2,SGG COOL-LITE SKN 183 II 6mm,20896,COOL-LITE SKN 183 II S4,SGG PLANICLEAR 5mm,21012,,Ar90,0.252,0.0444,22.53,0.1917,0.5034,0.1277,76.37,-6.76,1.32,42.63,-2.87,-8.86,0.1035,Yes,Yes,0.201017,0.258239
EnthermalPlus,C180 6mm / Argon 9.05mm / Clear 6mm / Vacuum 0.25mm / C180 5mm,25.4,6mm Clear,2194,LoE 180 S2,Float Glass - 6mm,2004,,5mm Clear,2193,LoE 180 S5,Ar90,0.3939,0.0694,14.41,0.4962,0.6698,0.1947,85.44,-4.64,4.4,51.43,-2.37,-6.82,0.1079,Yes,No,,
EnthermalPlus,C180 6mm / Argon 9.05mm / Clear 6mm / Vacuum 0.25mm / C270 5mm,25.4,6mm Clear,2194,LoE 180 S2,Float Glass - 6mm,2004,,5mm Clear,2028,LoEÂ² 270 S5,Ar90,0.3018,0.0532,18.81,0.3831,0.5877,0.185,81.1,-5.81,4.88,50.23,-6.07,-2.87,0.0554,Yes,No,,
EnthermalPlus,C180 6mm / Argon 9.05mm / Clear 6mm / Vacuum 0.25mm / C272 5mm,25.4,6mm Clear,2194,LoE 180 S2,Float Glass - 6mm,2004,,5 mm Clear,2013,LoEÂ² 272 S5,Ar90,0.3225,0.0568,17.61,0.4076,0.6071,0.1739,82.14,-4.74,4.66,48.87,-2.88,-3.97,0.0668,Yes,No,,
EnthermalPlus,C180 6mm / Argon 9.05mm / Clear 6mm / Vacuum 0.25mm / C366 5mm,25.4,6mm Clear,2194,LoE 180 S2,Float Glass - 6mm,2004,,5mm Clear,2156,LoEÂ³ 366 S5,Ar90,0.2546,0.0448,22.31,0.3358,0.5464,0.177,78.78,-7.74,5.17,49.22,-1.52,-4.8,0.0202,Yes,No,,
EnthermalPlus,C180 6mm / Argon 9.0mm / Clear 6mm / Vacuum 0.25mm / SB60 5mm,25.45,6mm Clear,2194,LoE 180 S2,Clear Float Glass,415,,Clear  5mm,5283,SolarbanÂ® 60 S5,Ar90,0.3008,0.053,18.87,0.3935,0.6066,0.178,82.12,-5.92,4.89,49.34,-3.46,-3.33,0.0801,Yes,No,,
EnthermalPlus,C180 6mm / Argon 9.0mm / Clear 6mm / Vacuum 0.25mm / SB70 5mm,25.45,6mm Clear,2194,LoE 180 S2,Clear Float Glass,415,,SolarbanÂ® 70 glass  5mm,5434,SolarbanÂ® 70 S5,Ar90,0.248,0.0437,22.89,0.3127,0.5555,0.1925,79.26,-7.64,6.35,51.12,-3.21,-6.47,0.0296,Yes,No,,
EnthermalPlus,C180 6mm / Argon 8.45mm / Clear 6mm / Vacuum 0.25mm / LUMI 5mm,25.4,6mm Clear,2194,LoE 180 S2,SGG PLANICLEAR 6mm,21013,,SGG ECLAZ II 5mm,20755,ECLAZ II S5,Ar90,0.3362,0.0592,16.89,0.5115,0.7107,0.1741,87.46,-4.05,4.23,48.95,-1.74,-6.07,0.1747,Yes,Yes,0.518025,0.350786
EnthermalPlus,C270 6mm / Argon 9.05mm / Clear 6mm / Vacuum 0.25mm / C180 5mm,25.4,6mm Clear,2029,LoEÂ² 270 S2,Float Glass - 6mm,2004,,5mm Clear,2193,LoE 180 S5,Ar90,0.3895,0.0686,14.58,0.3038,0.5894,0.1547,81.2,-5.85,4.86,46.37,-4.01,-3.52,0.0554,Yes,No,,
EnthermalPlus,C270 6mm / Argon 9.05mm / Clear 6mm / Vacuum 0.25mm / C270 5mm,25.4,6mm Clear,2029,LoEÂ² 270 S2,Float Glass - 6mm,2004,,5mm Clear,2028,LoEÂ² 270 S5,Ar90,0.2992,0.0527,18.98,0.2844,0.5175,0.1471,77.06,-6.75,5.14,45.29,-7.37,0.16,0.0307,Yes,No,,
EnthermalPlus,C270 6mm / Argon 9.05mm / Clear 6mm / Vacuum 0.25mm / C272 5mm,25.4,6mm Clear,2029,LoEÂ² 270 S2,Float Glass - 6mm,2004,,5 mm Clear,2013,LoEÂ² 272 S5,Ar90,0.3195,0.0563,17.78,0.2932,0.5346,0.1385,78.06,-5.78,4.94,44.04,-4.48,-0.78,0.0375,Yes,No,,
EnthermalPlus,C270 6mm / Argon 9.05mm / Clear 6mm / Vacuum 0.25mm / C366 5mm,25.4,6mm Clear,2029,LoEÂ² 270 S2,Float Glass - 6mm,2004,,5mm Clear,2156,LoEÂ³ 366 S5,Ar90,0.2526,0.0445,22.48,0.2652,0.4814,0.1407,74.85,-8.51,5.43,44.35,-3.34,-1.57,0.0108,Yes,No,,
EnthermalPlus,C270 6mm / Argon 9.0mm / Clear 6mm / Vacuum 0.25mm / SB60 5mm,25.45,6mm Clear,2029,LoEÂ² 270 S2,Clear Float Glass,415,,Clear  5mm,5283,SolarbanÂ® 60 S5,Ar90,0.2982,0.0525,19.04,0.2872,0.5341,0.1417,78.04,-6.89,5.15,44.48,-4.96,-0.2,0.0426,Yes,No,,
EnthermalPlus,C270 6mm / Argon 9.0mm / Clear 6mm / Vacuum 0.25mm / SB70 5mm,25.45,6mm Clear,2029,LoEÂ² 270 S2,Clear Float Glass,415,,SolarbanÂ® 70 glass  5mm,5434,SolarbanÂ® 70 S5,Ar90,0.2462,0.0434,23.06,0.2489,0.4893,0.1528,75.31,-8.47,6.7,46.08,-4.98,-3.14,0.0155,Yes,No,,
EnthermalPlus,C270 6mm / Argon 8.45mm / Clear 6mm / Vacuum 0.25mm / LUMI 5mm,25.4,6mm Clear,2029,LoEÂ² 270 S2,SGG PLANICLEAR 6mm,21013,,SGG ECLAZ II 5mm,20755,ECLAZ II S5,Ar90,0.3333,0.0587,17.04,0.3171,0.6255,0.1386,83.15,-5.27,4.59,44.12,-3.42,-2.74,0.087,Yes,Yes,0.326937,0.347333
EnthermalPlus,C272 6mm / Argon 9.05mm / Clear 6mm / Vacuum 0.25mm / C180 5mm,25.4,6 mm Clear,2014,LoEÂ² 272 S2,Float Glass - 6mm,2004,,5mm Clear,2193,LoE 180 S5,Ar90,0.3905,0.0688,14.54,0.3404,0.6071,0.1422,82.14,-4.74,4.66,44.6,-1.85,-4.05,0.0669,Yes,No,,
EnthermalPlus,C272 6mm / Argon 9.05mm / Clear 6mm / Vacuum 0.25mm / C270 5mm,25.4,6 mm Clear,2014,LoEÂ² 272 S2,Float Glass - 6mm,2004,,5mm Clear,2028,LoEÂ² 270 S5,Ar90,0.2997,0.0528,18.94,0.3088,0.5331,0.1342,77.97,-5.74,4.96,43.38,-5.66,0.24,0.0375,Yes,No,,
EnthermalPlus,C272 6mm / Argon 9.05mm / Clear 6mm / Vacuum 0.25mm / C272 5mm,25.4,6 mm Clear,2014,LoEÂ² 272 S2,Float Glass - 6mm,2004,,5 mm Clear,2013,LoEÂ² 272 S5,Ar90,0.3201,0.0564,17.74,0.3205,0.551,0.1251,78.99,-4.77,4.74,41.98,-2.39,-0.87,0.0464,Yes,No,,
EnthermalPlus,C272 6mm / Argon 9.05mm / Clear 6mm / Vacuum 0.25mm / C366 5mm,25.4,6 mm Clear,2014,LoEÂ² 272 S2,Float Glass - 6mm,2004,,5mm Clear,2156,LoEÂ³ 366 S5,Ar90,0.2531,0.0446,22.44,0.2832,0.496,0.1276,75.74,-7.63,5.3,42.34,-1.06,-1.82,0.0133,Yes,No,,
EnthermalPlus,C272 6mm / Argon 9.0mm / Clear 6mm / Vacuum 0.25mm / SB60 5mm,25.45,6 mm Clear,2014,LoEÂ² 272 S2,Clear Float Glass,415,,Clear  5mm,5283,SolarbanÂ® 60 S5,Ar90,0.2988,0.0526,19.0,0.313,0.5504,0.1285,78.97,-5.89,4.95,42.47,-2.97,-0.19,0.0515,Yes,No,,
EnthermalPlus,C272 6mm / Argon 9.0mm / Clear 6mm / Vacuum 0.25mm / SB70 5mm,25.45,6 mm Clear,2014,LoEÂ² 272 S2,Clear Float Glass,415,,SolarbanÂ® 70 glass  5mm,5434,SolarbanÂ® 70 S5,Ar90,0.2466,0.0434,23.02,0.2647,0.5039,0.1403,76.18,-7.54,6.55,44.28,-2.8,-3.74,0.0195,Yes,No,,
EnthermalPlus,C272 6mm / Argon 8.45mm / Clear 6mm / Vacuum 0.25mm / LUMI 5mm,25.4,6 mm Clear,2014,LoEÂ² 272 S2,SGG PLANICLEAR 6mm,21013,,SGG ECLAZ II 5mm,20755,ECLAZ II S5,Ar90,0.3339,0.0588,17.01,0.3558,0.6448,0.1253,84.13,-4.16,4.39,42.07,-1.18,-3.13,0.1039,Yes,Yes,0.365139,0.348098
EnthermalPlus,C340 6mm / Argon 9.05mm / Clear 6mm / Vacuum 0.25mm / C180 5mm,25.4,6mm Clear,2167,LoEÂ³ 340 S2,Float Glass - 6mm,2004,,5mm Clear,2193,LoE 180 S5,Ar90,0.3885,0.0684,14.62,0.1448,0.3299,0.1421,64.47,-10.25,-3.51,44.77,-6.57,-13.31,0.0086,Yes,No,,
EnthermalPlus,C340 6mm / Argon 9.05mm / Clear 6mm / Vacuum 0.25mm / C270 5mm,25.4,6mm Clear,2167,LoEÂ³ 340 S2,Float Glass - 6mm,2004,,5mm Clear,2028,LoEÂ² 270 S5,Ar90,0.2986,0.0526,19.02,0.141,0.2898,0.1398,61.06,-10.69,-2.88,44.41,-7.71,-11.96,0.0046,Yes,No,,
EnthermalPlus,C340 6mm / Argon 9.05mm / Clear 6mm / Vacuum 0.25mm / C272 5mm,25.4,6mm Clear,2167,LoEÂ³ 340 S2,Float Glass - 6mm,2004,,5 mm Clear,2013,LoEÂ² 272 S5,Ar90,0.3188,0.0561,17.81,0.1442,0.299,0.1368,61.85,-9.98,-3.09,43.96,-6.7,-12.19,0.0057,Yes,No,,
EnthermalPlus,C340 6mm / Argon 9.05mm / Clear 6mm / Vacuum 0.25mm / C366 5mm,25.4,6mm Clear,2167,LoEÂ³ 340 S2,Float Glass - 6mm,2004,,5mm Clear,2156,LoEÂ³ 366 S5,Ar90,0.2522,0.0444,22.51,0.1369,0.27,0.1374,59.27,-11.64,-2.72,44.05,-6.36,-12.45,0.0017,Yes,No,,
EnthermalPlus,C340 6mm / Argon 9.0mm / Clear 6mm / Vacuum 0.25mm / SB60 5mm,25.45,6mm Clear,2167,LoEÂ³ 340 S2,Clear Float Glass,415,,Clear  5mm,5283,SolarbanÂ® 60 S5,Ar90,0.2976,0.0524,19.08,0.1417,0.2991,0.1378,61.86,-10.88,-2.9,44.1,-6.84,-12.03,0.0065,Yes,No,,
EnthermalPlus,C340 6mm / Argon 9.0mm / Clear 6mm / Vacuum 0.25mm / SB70 5mm,25.45,6mm Clear,2167,LoEÂ³ 340 S2,Clear Float Glass,415,,SolarbanÂ® 70 glass  5mm,5434,SolarbanÂ® 70 S5,Ar90,0.2458,0.0433,23.1,0.1308,0.2745,0.1415,59.64,-11.71,-1.56,44.66,-7.01,-12.94,0.0025,Yes,No,,
EnthermalPlus,C340 6mm / Argon 8.45mm / Clear 6mm / Vacuum 0.25mm / LUMI 5mm,25.4,6mm Clear,2167,LoEÂ³ 340 S2,SGG PLANICLEAR 6mm,21013,,SGG ECLAZ II 5mm,20755,ECLAZ II S5,Ar90,0.3326,0.0586,17.07,0.1489,0.3497,0.1369,66.05,-9.96,-3.85,43.99,-6.29,-12.89,0.0137,Yes,Yes,0.163383,0.346562
EnthermalPlus,C366 6mm / Argon 9.05mm / Clear 6mm / Vacuum 0.25mm / C180 5mm,25.4,6mm Clear,2157,LoEÂ³ 366 S2,Float Glass - 6mm,2004,,5mm Clear,2193,LoE 180 S5,Ar90,0.3873,0.0682,14.66,0.2312,0.548,0.1401,78.87,-7.78,5.14,44.3,-2.52,-4.44,0.0202,Yes,No,,
EnthermalPlus,C366 6mm / Argon 9.05mm / Clear 6mm / Vacuum 0.25mm / C270 5mm,25.4,6mm Clear,2157,LoEÂ³ 366 S2,Float Glass - 6mm,2004,,5mm Clear,2028,LoEÂ² 270 S5,Ar90,0.2978,0.0524,19.07,0.2282,0.4814,0.1336,74.85,-8.51,5.42,43.3,-5.36,-1.36,0.0108,Yes,No,,
EnthermalPlus,C366 6mm / Argon 9.05mm / Clear 6mm / Vacuum 0.25mm / C272 5mm,25.4,6mm Clear,2157,LoEÂ³ 366 S2,Float Glass - 6mm,2004,,5 mm Clear,2013,LoEÂ² 272 S5,Ar90,0.3179,0.056,17.86,0.2327,0.4973,0.1259,75.82,-7.67,5.28,42.13,-2.62,-2.24,0.0133,Yes,No,,
EnthermalPlus,C366 6mm / Argon 9.05mm / Clear 6mm / Vacuum 0.25mm / C366 5mm,25.4,6mm Clear,2157,LoEÂ³ 366 S2,Float Glass - 6mm,2004,,5mm Clear,2156,LoEÂ³ 366 S5,Ar90,0.2517,0.0443,22.56,0.222,0.4483,0.1278,72.72,-10.05,5.6,42.4,-1.77,-2.84,0.0039,Yes,No,,
EnthermalPlus,C366 6mm / Argon 9.0mm / Clear 6mm / Vacuum 0.25mm / SB60 5mm,25.45,6mm Clear,2157,LoEÂ³ 366 S2,Clear Float Glass,415,,Clear  5mm,5283,SolarbanÂ® 60 S5,Ar90,0.2969,0.0523,19.12,0.2291,0.497,0.1288,75.81,-8.73,5.47,42.54,-3.06,-1.7,0.0152,Yes,No,,
EnthermalPlus,C366 6mm / Argon 9.0mm / Clear 6mm / Vacuum 0.25mm / SB70 5mm,25.45,6mm Clear,2157,LoEÂ³ 366 S2,Clear Float Glass,415,,SolarbanÂ® 70 glass  5mm,5434,SolarbanÂ® 70 S5,Ar90,0.2453,0.0432,23.15,0.2111,0.4555,0.1384,73.15,-9.96,6.87,44.01,-3.64,-3.96,0.0058,Yes,No,,
EnthermalPlus,C366 6mm / Argon 8.45mm / Clear 6mm / Vacuum 0.25mm / LUMI 5mm,25.4,6mm Clear,2157,LoEÂ³ 366 S2,SGG PLANICLEAR 6mm,21013,,SGG ECLAZ II 5mm,20755,ECLAZ II S5,Ar90,0.3318,0.0584,17.11,0.2401,0.5817,0.1261,80.78,-7.34,4.94,42.2,-1.65,-3.94,0.032,Yes,Yes,0.250666,0.345602
EnthermalPlus,Q452 6mm / Argon 9.05mm / Clear 6mm / Vacuum 0.25mm / C180 5mm,25.4,6mm Clear,2107,Quad LoE 452 S2,Float Glass - 6mm,2004,,5mm Clear,2193,LoE 180 S5,Ar90,0.387,0.0681,14.67,0.1833,0.4436,0.1143,72.47,-9.73,5.28,40.48,-4.18,-3.01,0.0058,Yes,No,,
EnthermalPlus,Q452 6mm / Argon 9.05mm / Clear 6mm / Vacuum 0.25mm / C270 5mm,25.4,6mm Clear,2107,Quad LoE 452 S2,Float Glass - 6mm,2004,,5mm Clear,2028,LoEÂ² 270 S5,Ar90,0.2976,0.0524,19.08,0.1806,0.3895,0.1102,68.71,-10.31,5.49,39.75,-6.13,-0.83,0.0033,Yes,No,,
EnthermalPlus,Q452 6mm / Argon 9.05mm / Clear 6mm / Vacuum 0.25mm / C272 5mm,25.4,6mm Clear,2107,Quad LoE 452 S2,Float Glass - 6mm,2004,,5 mm Clear,2013,LoEÂ² 272 S5,Ar90,0.3177,0.056,17.87,0.1842,0.4021,0.105,69.59,-9.51,5.39,38.86,-4.04,-1.44,0.0041,Yes,No,,
