Repository: Ranojoyd80/enthermal-IGconfigurator_v2

File: Data_Pipeline/1_Source_CSVs/IG_Config_EnthermalPlus_Inboard_Dataset_07-07-26.csv (part 13 of 32)
Product Type,Comment,Total Thickness (mm),Outer Lite (Name_Thickness mm),Outer Lite NFRC ID,Outer Lite Low-E,Middle Lite (Name_Thickness mm),Middle Lite NFRC ID,Middle Lite Low-E,Inner Lite (Name_Thickness mm),Inner Lite NFRC ID,Inner Lite Low-E,Gas Fill,U-value NFRC (W/mÂ²K),U-value NFRC (BTU/hrftF),R-value NFRC,SHGC,Tvis (Visible Transmittance),Exterior Visible Reflectance,Transmitted Color L*,Transmitted Color a*,Transmitted Color b*,Exterior Reflected Color L*,Exterior Reflected Color a*,Exterior Reflected Color b*,T-UV,NFRC,CEN,g-factor,U-value CEN (W/m²K)
EnthermalPlus,Q452 6mm / Argon 9.05mm / Clear 6mm / Vacuum 0.25mm / C366 5mm,25.4,6mm Clear,2107,Quad LoE 452 S2,Float Glass - 6mm,2004,,5mm Clear,2156,LoEÂ³ 366 S5,Ar90,0.2515,0.0443,22.57,0.1764,0.3626,0.1062,66.72,-11.58,5.55,39.05,-3.43,-1.84,0.0012,Yes,No,,
EnthermalPlus,Q452 6mm / Argon 9.0mm / Clear 6mm / Vacuum 0.25mm / SB60 5mm,25.45,6mm Clear,2107,Quad LoE 452 S2,Clear Float Glass,415,,Clear  5mm,5283,SolarbanÂ® 60 S5,Ar90,0.2967,0.0523,19.14,0.1813,0.402,0.1069,69.6,-10.5,5.56,39.16,-4.36,-1.06,0.0045,Yes,No,,
EnthermalPlus,Q452 6mm / Argon 9.0mm / Clear 6mm / Vacuum 0.25mm / SB70 5mm,25.45,6mm Clear,2107,Quad LoE 452 S2,Clear Float Glass,415,,SolarbanÂ® 70 glass  5mm,5434,SolarbanÂ® 70 S5,Ar90,0.2452,0.0432,23.16,0.1685,0.3687,0.1133,67.14,-11.59,6.8,40.27,-5.03,-2.51,0.0017,Yes,No,,
EnthermalPlus,Q452 6mm / Argon 8.45mm / Clear 6mm / Vacuum 0.25mm / LUMI 5mm,25.4,6mm Clear,2107,Quad LoE 452 S2,SGG PLANICLEAR 6mm,21013,,SGG ECLAZ II 5mm,20755,ECLAZ II S5,Ar90,0.3316,0.0584,17.12,0.1892,0.4703,0.1051,74.22,-9.34,5.09,38.91,-3.37,-2.67,0.0091,Yes,Yes,0.202822,0.345372
EnthermalPlus,SB60 6mm / Argon 9.09mm / Clear 6mm / Vacuum 0.25mm / C180 5mm,25.44,Clear  6mm,5284,SolarbanÂ® 60 S2,Float Glass - 6mm,2004,,5mm Clear,2193,LoE 180 S5,Ar90,0.3892,0.0685,14.59,0.3299,0.6164,0.1449,82.65,-5.52,4.78,44.99,-2.38,-4.27,0.0797,Yes,No,,
EnthermalPlus,SB60 6mm / Argon 9.09mm / Clear 6mm / Vacuum 0.25mm / C270 5mm,25.44,Clear  6mm,5284,SolarbanÂ® 60 S2,Float Glass - 6mm,2004,,5mm Clear,2028,LoEÂ² 270 S5,Ar90,0.299,0.0527,18.99,0.3056,0.5412,0.1367,78.46,-6.48,5.06,43.75,-6.2,-0.01,0.0423,Yes,No,,
EnthermalPlus,SB60 6mm / Argon 9.09mm / Clear 6mm / Vacuum 0.25mm / C272 5mm,25.44,Clear  6mm,5284,SolarbanÂ® 60 S2,Float Glass - 6mm,2004,,5 mm Clear,2013,LoEÂ² 272 S5,Ar90,0.3192,0.0562,17.79,0.3159,0.5593,0.1272,79.48,-5.51,4.85,42.31,-2.84,-1.13,0.0511,Yes,No,,
EnthermalPlus,SB60 6mm / Argon 9.09mm / Clear 6mm / Vacuum 0.25mm / C366 5mm,25.44,Clear  6mm,5284,SolarbanÂ® 60 S2,Float Glass - 6mm,2004,,5mm Clear,2156,LoEÂ³ 366 S5,Ar90,0.2525,0.0445,22.49,0.2829,0.5035,0.1297,76.22,-8.35,5.38,42.68,-1.5,-2.06,0.0151,Yes,No,,
EnthermalPlus,SB60 6mm / Argon 9.04mm / Clear 6mm / Vacuum 0.25mm / SB60 5mm,25.49,Clear  6mm,5284,SolarbanÂ® 60 S2,Clear Float Glass,415,,Clear  5mm,5283,SolarbanÂ® 60 S5,Ar90,0.298,0.0525,19.05,0.3093,0.5588,0.1307,79.46,-6.64,5.07,42.82,-3.42,-0.45,0.0601,Yes,No,,
EnthermalPlus,SB60 6mm / Argon 9.04mm / Clear 6mm / Vacuum 0.25mm / SB70 5mm,25.49,Clear  6mm,5284,SolarbanÂ® 60 S2,Clear Float Glass,415,,SolarbanÂ® 70 glass  5mm,5434,SolarbanÂ® 70 S5,Ar90,0.2461,0.0433,23.07,0.2647,0.5116,0.1429,76.67,-8.26,6.66,44.66,-3.38,-3.9,0.0219,Yes,No,,
EnthermalPlus,SB60 6mm / Argon 8.49mm / Clear 6mm / Vacuum 0.25mm / LUMI 5mm,25.44,Clear  6mm,5284,SolarbanÂ® 60 S2,SGG PLANICLEAR 6mm,21013,,SGG ECLAZ II 5mm,20755,ECLAZ II S5,Ar90,0.333,0.0587,17.05,0.3446,0.6546,0.1274,84.65,-4.95,4.51,42.4,-1.62,-3.4,0.1273,Yes,No,,
EnthermalPlus,SB60 Solexia 6mm / Argon 9.09mm / Clear 6mm / Vacuum 0.25mm / C180 5mm,25.44,SolexiaÂ®  6mm,5254,SolarbanÂ® 60 S2,Float Glass - 6mm,2004,,5mm Clear,2193,LoE 180 S5,Ar90,0.3892,0.0685,14.59,0.2553,0.5369,0.1211,78.25,-10.18,5.45,41.46,-5.74,-2.56,0.0457,Yes,No,,
EnthermalPlus,SB60 Solexia 6mm / Argon 9.09mm / Clear 6mm / Vacuum 0.25mm / C270 5mm,25.44,SolexiaÂ®  6mm,5254,SolarbanÂ® 60 S2,Float Glass - 6mm,2004,,5mm Clear,2028,LoEÂ² 270 S5,Ar90,0.299,0.0527,18.99,0.2433,0.4718,0.115,74.27,-10.8,5.69,40.43,-8.78,0.92,0.0249,Yes,No,,
EnthermalPlus,SB60 Solexia 6mm / Argon 9.09mm / Clear 6mm / Vacuum 0.25mm / C272 5mm,25.44,SolexiaÂ®  6mm,5254,SolarbanÂ® 60 S2,Float Glass - 6mm,2004,,5 mm Clear,2013,LoEÂ² 272 S5,Ar90,0.3192,0.0562,17.79,0.25,0.4874,0.1074,75.23,-9.96,5.51,39.14,-5.76,-0.07,0.0304,Yes,No,,
EnthermalPlus,SB60 Solexia 6mm / Argon 9.09mm / Clear 6mm / Vacuum 0.25mm / C366 5mm,25.44,SolexiaÂ®  6mm,5254,SolarbanÂ® 60 S2,Float Glass - 6mm,2004,,5mm Clear,2156,LoEÂ³ 366 S5,Ar90,0.2525,0.0445,22.49,0.2305,0.4394,0.1092,72.16,-12.36,5.99,39.43,-4.71,-0.84,0.0088,Yes,No,,
EnthermalPlus,SB60 Solexia 6mm / Argon 9.04mm / Clear 6mm / Vacuum 0.25mm / SB60 5mm,25.49,SolexiaÂ®  6mm,5254,SolarbanÂ® 60 S2,Clear Float Glass,415,,Clear  5mm,5283,SolarbanÂ® 60 S5,Ar90,0.298,0.0525,19.05,0.2453,0.4871,0.1102,75.23,-11.02,5.72,39.58,-6.25,0.52,0.0349,Yes,No,,
EnthermalPlus,SB60 Solexia 6mm / Argon 9.04mm / Clear 6mm / Vacuum 0.25mm / SB70 5mm,25.49,SolexiaÂ®  6mm,5254,SolarbanÂ® 60 S2,Clear Float Glass,415,,SolarbanÂ® 70 glass  5mm,5434,SolarbanÂ® 70 S5,Ar90,0.2461,0.0433,23.07,0.2174,0.4464,0.1196,72.58,-12.28,7.22,41.19,-6.69,-2.15,0.0128,Yes,No,,
EnthermalPlus,SB60 Solexia 6mm / Argon 8.49mm / Clear 6mm / Vacuum 0.25mm / LUMI 5mm,25.44,SolexiaÂ®  6mm,5254,SolarbanÂ® 60 S2,SGG PLANICLEAR 6mm,21013,,SGG ECLAZ II 5mm,20755,ECLAZ II S5,Ar90,0.333,0.0587,17.05,0.2644,0.5701,0.1075,80.16,-9.77,5.21,39.21,-4.74,-1.95,0.0711,Yes,No,,
EnthermalPlus,SB60 Solarbronze 6mm / Argon 9.09mm / Clear 6mm / Vacuum 0.25mm / C180 5mm,25.44,SolarbronzeÂ®  6mm,5274,SolarbanÂ® 60 S2,Float Glass - 6mm,2004,,5mm Clear,2193,LoE 180 S5,Ar90,0.3892,0.0685,14.59,0.2152,0.3691,0.0797,66.89,-0.51,8.51,33.82,0.6,-0.11,0.0379,Yes,No,,
EnthermalPlus,SB60 Solarbronze 6mm / Argon 9.09mm / Clear 6mm / Vacuum 0.25mm / C270 5mm,25.44,SolarbronzeÂ®  6mm,5274,SolarbanÂ® 60 S2,Float Glass - 6mm,2004,,5mm Clear,2028,LoEÂ² 270 S5,Ar90,0.299,0.0527,18.99,0.1955,0.324,0.0766,63.36,-1.5,8.52,33.14,-1.27,1.76,0.0208,Yes,No,,
EnthermalPlus,SB60 Solarbronze 6mm / Argon 9.09mm / Clear 6mm / Vacuum 0.25mm / C272 5mm,25.44,SolarbronzeÂ®  6mm,5274,SolarbanÂ® 60 S2,Float Glass - 6mm,2004,,5 mm Clear,2013,LoEÂ² 272 S5,Ar90,0.3192,0.0562,17.79,0.2029,0.3352,0.0734,64.25,-0.68,8.39,32.45,0.27,1.12,0.0255,Yes,No,,
EnthermalPlus,SB60 Solarbronze 6mm / Argon 9.09mm / Clear 6mm / Vacuum 0.25mm / C366 5mm,25.44,SolarbronzeÂ®  6mm,5274,SolarbanÂ® 60 S2,Float Glass - 6mm,2004,,5mm Clear,2156,LoEÂ³ 366 S5,Ar90,0.2525,0.0445,22.49,0.1781,0.3013,0.0745,61.47,-3.23,8.71,32.68,0.9,0.77,0.0074,Yes,No,,
EnthermalPlus,SB60 Solarbronze 6mm / Argon 9.04mm / Clear 6mm / Vacuum 0.25mm / SB60 5mm,25.49,SolarbronzeÂ®  6mm,5274,SolarbanÂ® 60 S2,Clear Float Glass,415,,Clear  5mm,5283,SolarbanÂ® 60 S5,Ar90,0.298,0.0525,19.05,0.198,0.3346,0.0747,64.21,-1.6,8.55,32.72,-0.03,1.51,0.029,Yes,No,,
EnthermalPlus,SB60 Solarbronze 6mm / Argon 9.04mm / Clear 6mm / Vacuum 0.25mm / SB70 5mm,25.49,SolarbronzeÂ®  6mm,5274,SolarbanÂ® 60 S2,Clear Float Glass,415,,SolarbanÂ® 70 glass  5mm,5434,SolarbanÂ® 70 S5,Ar90,0.2461,0.0433,23.07,0.1663,0.3062,0.079,61.85,-3.11,9.78,33.65,0.08,-0.04,0.0107,Yes,No,,
EnthermalPlus,SB60 Solarbronze 6mm / Argon 8.49mm / Clear 6mm / Vacuum 0.25mm / LUMI 5mm,25.44,SolarbronzeÂ®  6mm,5274,SolarbanÂ® 60 S2,SGG PLANICLEAR 6mm,21013,,SGG ECLAZ II 5mm,20755,ECLAZ II S5,Ar90,0.333,0.0587,17.05,0.2227,0.3922,0.0735,68.59,0.05,8.37,32.49,0.82,0.08,0.0589,Yes,No,,
EnthermalPlus,SB60 Solargray 6mm / Argon 9.09mm / Clear 6mm / Vacuum 0.25mm / C180 5mm,25.44,SolargrayÂ®  6mm,5289,SolarbanÂ® 60 S2,Float Glass - 6mm,2004,,5mm Clear,2193,LoE 180 S5,Ar90,0.3892,0.0685,14.59,0.1882,0.3085,0.0688,62.28,-2.7,1.96,31.55,0.03,-3.31,0.0365,Yes,No,,
EnthermalPlus,SB60 Solargray 6mm / Argon 9.09mm / Clear 6mm / Vacuum 0.25mm / C270 5mm,25.44,SolargrayÂ®  6mm,5289,SolarbanÂ® 60 S2,Float Glass - 6mm,2004,,5mm Clear,2028,LoEÂ² 270 S5,Ar90,0.299,0.0527,18.99,0.1707,0.2709,0.0668,58.96,-3.53,2.26,31.04,-1.58,-1.25,0.0201,Yes,No,,
EnthermalPlus,SB60 Solargray 6mm / Argon 9.09mm / Clear 6mm / Vacuum 0.25mm / C272 5mm,25.44,SolargrayÂ®  6mm,5289,SolarbanÂ® 60 S2,Float Glass - 6mm,2004,,5 mm Clear,2013,LoEÂ² 272 S5,Ar90,0.3192,0.0562,17.79,0.1773,0.2802,0.0644,59.78,-2.76,2.03,30.47,-0.31,-1.73,0.0246,Yes,No,,
EnthermalPlus,SB60 Solargray 6mm / Argon 9.09mm / Clear 6mm / Vacuum 0.25mm / C366 5mm,25.44,SolargrayÂ®  6mm,5289,SolarbanÂ® 60 S2,Float Glass - 6mm,2004,,5mm Clear,2156,LoEÂ³ 366 S5,Ar90,0.2525,0.0445,22.49,0.1551,0.2521,0.0651,57.18,-5.12,2.64,30.64,0.26,-2.15,0.0071,Yes,No,,
EnthermalPlus,SB60 Solargray 6mm / Argon 9.04mm / Clear 6mm / Vacuum 0.25mm / SB60 5mm,25.49,SolargrayÂ®  6mm,5289,SolarbanÂ® 60 S2,Clear Float Glass,415,,Clear  5mm,5283,SolarbanÂ® 60 S5,Ar90,0.298,0.0525,19.05,0.173,0.2798,0.0653,59.76,-3.64,2.22,30.68,-0.56,-1.43,0.0281,Yes,No,,
EnthermalPlus,SB60 Solargray 6mm / Argon 9.04mm / Clear 6mm / Vacuum 0.25mm / SB70 5mm,25.49,SolargrayÂ®  6mm,5289,SolarbanÂ® 60 S2,Clear Float Glass,415,,SolarbanÂ® 70 glass  5mm,5434,SolarbanÂ® 70 S5,Ar90,0.2461,0.0433,23.07,0.1446,0.2561,0.0684,57.53,-5.05,3.64,31.44,-0.25,-3.17,0.0103,Yes,No,,
EnthermalPlus,SB60 Solargray 6mm / Argon 8.49mm / Clear 6mm / Vacuum 0.25mm / LUMI 5mm,25.44,SolargrayÂ®  6mm,5289,SolarbanÂ® 60 S2,SGG PLANICLEAR 6mm,21013,,SGG ECLAZ II 5mm,20755,ECLAZ II S5,Ar90,0.333,0.0587,17.05,0.194,0.3278,0.0644,63.88,-2.21,1.67,30.51,0.21,-2.74,0.0568,Yes,No,,
EnthermalPlus,SB60 Optigray 6mm / Argon 9.09mm / Clear 6mm / Vacuum 0.25mm / C180 5mm,25.44,OptigrayÂ®  6mm,5265,SolarbanÂ® 60 S2,Float Glass - 6mm,2004,,5mm Clear,2193,LoE 180 S5,Ar90,0.3892,0.0685,14.59,0.2384,0.4369,0.0945,71.92,-4.87,4.13,36.85,-1.43,-3.25,0.0481,Yes,No,,
EnthermalPlus,SB60 Optigray 6mm / Argon 9.09mm / Clear 6mm / Vacuum 0.25mm / C270 5mm,25.44,OptigrayÂ®  6mm,5265,SolarbanÂ® 60 S2,Float Glass - 6mm,2004,,5mm Clear,2028,LoEÂ² 270 S5,Ar90,0.299,0.0527,18.99,0.2207,0.3837,0.0904,68.19,-5.71,4.38,36.03,-3.92,-0.32,0.0264,Yes,No,,
EnthermalPlus,SB60 Optigray 6mm / Argon 9.09mm / Clear 6mm / Vacuum 0.25mm / C272 5mm,25.44,OptigrayÂ®  6mm,5265,SolarbanÂ® 60 S2,Float Glass - 6mm,2004,,5 mm Clear,2013,LoEÂ² 272 S5,Ar90,0.3192,0.0562,17.79,0.2282,0.3967,0.0856,69.11,-4.86,4.18,35.09,-1.74,-1.09,0.0322,Yes,No,,
EnthermalPlus,SB60 Optigray 6mm / Argon 9.09mm / Clear 6mm / Vacuum 0.25mm / C366 5mm,25.44,OptigrayÂ®  6mm,5265,SolarbanÂ® 60 S2,Float Glass - 6mm,2004,,5mm Clear,2156,LoEÂ³ 366 S5,Ar90,0.2525,0.0445,22.49,0.204,0.3571,0.0869,66.21,-7.38,4.72,35.34,-0.88,-1.71,0.0093,Yes,No,,
EnthermalPlus,SB60 Optigray 6mm / Argon 9.04mm / Clear 6mm / Vacuum 0.25mm / SB60 5mm,25.49,OptigrayÂ®  6mm,5265,SolarbanÂ® 60 S2,Clear Float Glass,415,,Clear  5mm,5283,SolarbanÂ® 60 S5,Ar90,0.298,0.0525,19.05,0.2232,0.3962,0.0874,69.09,-5.85,4.37,35.42,-2.14,-0.62,0.0369,Yes,No,,
EnthermalPlus,SB60 Optigray 6mm / Argon 9.04mm / Clear 6mm / Vacuum 0.25mm / SB70 5mm,25.49,OptigrayÂ®  6mm,5265,SolarbanÂ® 60 S2,Clear Float Glass,415,,SolarbanÂ® 70 glass  5mm,5434,SolarbanÂ® 70 S5,Ar90,0.2461,0.0433,23.07,0.1911,0.3628,0.0936,66.6,-7.3,5.85,36.65,-2.04,-3.02,0.0135,Yes,No,,
EnthermalPlus,SB60 Optigray 6mm / Argon 8.49mm / Clear 6mm / Vacuum 0.25mm / LUMI 5mm,25.44,OptigrayÂ®  6mm,5265,SolarbanÂ® 60 S2,SGG PLANICLEAR 6mm,21013,,SGG ECLAZ II 5mm,20755,ECLAZ II S5,Ar90,0.333,0.0587,17.05,0.2471,0.4641,0.0856,73.71,-4.37,3.86,35.14,-0.94,-2.61,0.075,Yes,No,,
EnthermalPlus,SB60 Solarblue 6mm / Argon 9.09mm / Clear 6mm / Vacuum 0.25mm / C180 5mm,25.44,SolarblueÂ®  6mm,5364,SolarbanÂ® 60 S2,Float Glass - 6mm,2004,,5mm Clear,2193,LoE 180 S5,Ar90,0.3892,0.0685,14.59,0.2208,0.3896,0.0847,68.96,-7.98,-4.55,35.19,-1.81,-8.87,0.0464,Yes,No,,
EnthermalPlus,SB60 Solarblue 6mm / Argon 9.09mm / Clear 6mm / Vacuum 0.25mm / C270 5mm,25.44,SolarblueÂ®  6mm,5364,SolarbanÂ® 60 S2,Float Glass - 6mm,2004,,5mm Clear,2028,LoEÂ² 270 S5,Ar90,0.299,0.0527,18.99,0.2045,0.3424,0.0816,65.36,-8.62,-3.89,34.47,-4.35,-5.3,0.0255,Yes,No,,
EnthermalPlus,SB60 Solarblue 6mm / Argon 9.09mm / Clear 6mm / Vacuum 0.25mm / C272 5mm,25.44,SolarblueÂ®  6mm,5364,SolarbanÂ® 60 S2,Float Glass - 6mm,2004,,5 mm Clear,2013,LoEÂ² 272 S5,Ar90,0.3192,0.0562,17.79,0.2115,0.3538,0.0774,66.24,-7.81,-4.22,33.59,-2.28,-5.9,0.0312,Yes,No,,
EnthermalPlus,SB60 Solarblue 6mm / Argon 9.09mm / Clear 6mm / Vacuum 0.25mm / C366 5mm,25.44,SolarblueÂ®  6mm,5364,SolarbanÂ® 60 S2,Float Glass - 6mm,2004,,5mm Clear,2156,LoEÂ³ 366 S5,Ar90,0.2525,0.0445,22.49,0.1889,0.319,0.0784,63.47,-10.14,-3.31,33.8,-1.39,-6.71,0.009,Yes,No,,
EnthermalPlus,SB60 Solarblue 6mm / Argon 9.04mm / Clear 6mm / Vacuum 0.25mm / SB60 5mm,25.49,SolarblueÂ®  6mm,5364,SolarbanÂ® 60 S2,Clear Float Glass,415,,Clear  5mm,5283,SolarbanÂ® 60 S5,Ar90,0.298,0.0525,19.05,0.2069,0.3536,0.0788,66.24,-8.78,-3.98,33.87,-2.66,-5.52,0.0356,Yes,No,,
EnthermalPlus,SB60 Solarblue 6mm / Argon 9.04mm / Clear 6mm / Vacuum 0.25mm / SB70 5mm,25.49,SolarblueÂ®  6mm,5364,SolarbanÂ® 60 S2,Clear Float Glass,415,,SolarbanÂ® 70 glass  5mm,5434,SolarbanÂ® 70 S5,Ar90,0.2461,0.0433,23.07,0.1767,0.3238,0.0841,63.83,-10.13,-2.23,35.03,-2.18,-8.48,0.0131,Yes,No,,
EnthermalPlus,SB60 Solarblue 6mm / Argon 8.49mm / Clear 6mm / Vacuum 0.25mm / LUMI 5mm,25.44,SolarblueÂ®  6mm,5364,SolarbanÂ® 60 S2,SGG PLANICLEAR 6mm,21013,,SGG ECLAZ II 5mm,20755,ECLAZ II S5,Ar90,0.333,0.0587,17.05,0.2285,0.4138,0.0775,70.68,-7.56,-5.0,33.65,-1.39,-7.58,0.0721,Yes,No,,
EnthermalPlus,SB60 Optiblue 6mm / Argon 9.09mm / Clear 6mm / Vacuum 0.25mm / C180 5mm,25.44,OptiblueÂ® (SolarbanÂ® z50)  6mm,5424,SolarbanÂ® 60 S2,Float Glass - 6mm,2004,,5mm Clear,2193,LoE 180 S5,Ar90,0.3892,0.0685,14.59,0.2633,0.4448,0.0966,72.62,-4.79,-1.31,37.38,-0.59,-7.68,0.0616,Yes,No,,
EnthermalPlus,SB60 Optiblue 6mm / Argon 9.09mm / Clear 6mm / Vacuum 0.25mm / C270 5mm,25.44,OptiblueÂ® (SolarbanÂ® z50)  6mm,5424,SolarbanÂ® 60 S2,Float Glass - 6mm,2004,,5mm Clear,2028,LoEÂ² 270 S5,Ar90,0.299,0.0527,18.99,0.2399,0.3906,0.0924,68.86,-5.66,-0.8,36.53,-3.49,-3.95,0.0333,Yes,No,,
EnthermalPlus,SB60 Optiblue 6mm / Argon 9.09mm / Clear 6mm / Vacuum 0.25mm / C272 5mm,25.44,OptiblueÂ® (SolarbanÂ® z50)  6mm,5424,SolarbanÂ® 60 S2,Float Glass - 6mm,2004,,5 mm Clear,2013,LoEÂ² 272 S5,Ar90,0.3192,0.0562,17.79,0.249,0.4037,0.0873,69.78,-4.77,-1.09,35.53,-1.18,-4.7,0.0406,Yes,No,,
EnthermalPlus,SB60 Optiblue 6mm / Argon 9.09mm / Clear 6mm / Vacuum 0.25mm / C366 5mm,25.44,OptiblueÂ® (SolarbanÂ® z50)  6mm,5424,SolarbanÂ® 60 S2,Float Glass - 6mm,2004,,5mm Clear,2156,LoEÂ³ 366 S5,Ar90,0.2525,0.0445,22.49,0.2188,0.3636,0.0887,66.86,-7.38,-0.31,35.79,-0.15,-5.51,0.0119,Yes,No,,
EnthermalPlus,SB60 Optiblue 6mm / Argon 9.04mm / Clear 6mm / Vacuum 0.25mm / SB60 5mm,25.49,OptiblueÂ® (SolarbanÂ® z50)  6mm,5424,SolarbanÂ® 60 S2,Clear Float Glass,415,,Clear  5mm,5283,SolarbanÂ® 60 S5,Ar90,0.298,0.0525,19.05,0.2433,0.4034,0.0891,69.77,-5.79,-0.86,35.87,-1.62,-4.24,0.0469,Yes,No,,
EnthermalPlus,SB60 Optiblue 6mm / Argon 9.04mm / Clear 6mm / Vacuum 0.25mm / SB70 5mm,25.49,OptiblueÂ® (SolarbanÂ® z50)  6mm,5424,SolarbanÂ® 60 S2,Clear Float Glass,415,,SolarbanÂ® 70 glass  5mm,5434,SolarbanÂ® 70 S5,Ar90,0.2461,0.0433,23.07,0.2039,0.3692,0.0958,67.24,-7.34,0.82,37.18,-1.06,-7.35,0.0172,Yes,No,,
EnthermalPlus,SB60 Optiblue 6mm / Argon 8.49mm / Clear 6mm / Vacuum 0.25mm / LUMI 5mm,25.44,OptiblueÂ® (SolarbanÂ® z50)  6mm,5424,SolarbanÂ® 60 S2,SGG PLANICLEAR 6mm,21013,,SGG ECLAZ II 5mm,20755,ECLAZ II S5,Ar90,0.333,0.0587,17.05,0.2741,0.4724,0.0874,74.42,-4.27,-1.7,35.59,-0.22,-6.52,0.0967,Yes,No,,
EnthermalPlus,SB70 6mm / Argon 9.09mm / Clear 6mm / Vacuum 0.25mm / C180 5mm,25.44,SolarbanÂ® 70 glass  6mm,5439,SolarbanÂ® 70 S2,Float Glass - 6mm,2004,,5mm Clear,2193,LoE 180 S5,Ar90,0.3867,0.0681,14.68,0.2309,0.5644,0.1648,79.77,-7.26,6.26,47.69,-4.36,-5.07,0.0293,Yes,No,,
EnthermalPlus,SB70 6mm / Argon 9.09mm / Clear 6mm / Vacuum 0.25mm / C270 5mm,25.44,SolarbanÂ® 70 glass  6mm,5439,SolarbanÂ® 70 S2,Float Glass - 6mm,2004,,5mm Clear,2028,LoEÂ² 270 S5,Ar90,0.2975,0.0524,19.09,0.2295,0.4957,0.1578,75.7,-8.06,6.64,46.74,-7.18,-2.36,0.0153,Yes,No,,
EnthermalPlus,SB70 6mm / Argon 9.09mm / Clear 6mm / Vacuum 0.25mm / C272 5mm,25.44,SolarbanÂ® 70 glass  6mm,5439,SolarbanÂ® 70 S2,Float Glass - 6mm,2004,,5 mm Clear,2013,LoEÂ² 272 S5,Ar90,0.3175,0.0559,17.88,0.2334,0.512,0.1498,76.67,-7.17,6.46,45.65,-4.63,-3.25,0.0193,Yes,No,,
EnthermalPlus,SB70 6mm / Argon 9.09mm / Clear 6mm / Vacuum 0.25mm / C366 5mm,25.44,SolarbanÂ® 70 glass  6mm,5439,SolarbanÂ® 70 S2,Float Glass - 6mm,2004,,5mm Clear,2156,LoEÂ³ 366 S5,Ar90,0.2514,0.0443,22.59,0.2248,0.4614,0.1518,73.54,-9.59,6.8,45.91,-3.81,-3.8,0.0057,Yes,No,,
EnthermalPlus,SB70 6mm / Argon 9.04mm / Clear 6mm / Vacuum 0.25mm / SB60 5mm,25.49,SolarbanÂ® 70 glass  6mm,5439,SolarbanÂ® 70 S2,Clear Float Glass,415,,Clear  5mm,5283,SolarbanÂ® 60 S5,Ar90,0.2966,0.0522,19.15,0.23,0.5116,0.1528,76.66,-8.25,6.67,46.04,-5.01,-2.73,0.0218,Yes,No,,
EnthermalPlus,SB70 6mm / Argon 9.04mm / Clear 6mm / Vacuum 0.25mm / SB70 5mm,25.49,SolarbanÂ® 70 glass  6mm,5439,SolarbanÂ® 70 S2,Clear Float Glass,415,,SolarbanÂ® 70 glass  5mm,5434,SolarbanÂ® 70 S5,Ar90,0.2451,0.0432,23.17,0.2145,0.4692,0.1629,74.0,-9.46,7.97,47.41,-5.47,-4.78,0.0089,Yes,No,,
EnthermalPlus,SB70 6mm / Argon 8.49mm / Clear 6mm / Vacuum 0.25mm / LUMI 5mm,25.44,SolarbanÂ® 70 glass  6mm,5439,SolarbanÂ® 70 S2,SGG PLANICLEAR 6mm,21013,,SGG ECLAZ II 5mm,20755,ECLAZ II S5,Ar90,0.3314,0.0584,17.13,0.2396,0.5988,0.15,81.68,-6.8,6.14,45.72,-3.71,-4.76,0.0466,Yes,No,,
EnthermalPlus,SB70 Solexia 6mm / Argon 9.09mm / Clear 6mm / Vacuum 0.25mm / C180 5mm,25.44,SolexiaÂ®  6mm,5393,SolarbanÂ® 70 S2,Float Glass - 6mm,2004,,5mm Clear,2193,LoE 180 S5,Ar90,0.3867,0.0681,14.68,0.1988,0.4922,0.1364,75.53,-11.6,6.8,43.83,-8.39,-3.05,0.017,Yes,No,,
EnthermalPlus,SB70 Solexia 6mm / Argon 9.09mm / Clear 6mm / Vacuum 0.25mm / C270 5mm,25.44,SolexiaÂ®  6mm,5393,SolarbanÂ® 70 S2,Float Glass - 6mm,2004,,5mm Clear,2028,LoEÂ² 270 S5,Ar90,0.2975,0.0524,19.09,0.1962,0.4326,0.1313,71.66,-12.09,7.12,43.04,-10.68,-0.78,0.0091,Yes,No,,
EnthermalPlus,SB70 Solexia 6mm / Argon 9.09mm / Clear 6mm / Vacuum 0.25mm / C272 5mm,25.44,SolexiaÂ®  6mm,5393,SolarbanÂ® 70 S2,Float Glass - 6mm,2004,,5 mm Clear,2013,LoEÂ² 272 S5,Ar90,0.3175,0.0559,17.88,0.1999,0.4466,0.1249,72.58,-11.31,6.97,42.05,-8.39,-1.58,0.0115,Yes,No,,
EnthermalPlus,SB70 Solexia 6mm / Argon 9.09mm / Clear 6mm / Vacuum 0.25mm / C366 5mm,25.44,SolexiaÂ®  6mm,5393,SolarbanÂ® 70 S2,Float Glass - 6mm,2004,,5mm Clear,2156,LoEÂ³ 366 S5,Ar90,0.2514,0.0443,22.59,0.1922,0.403,0.1263,69.62,-13.35,7.27,42.26,-7.69,-2.04,0.0034,Yes,No,,
EnthermalPlus,SB70 Solexia 6mm / Argon 9.04mm / Clear 6mm / Vacuum 0.25mm / SB60 5mm,25.49,SolexiaÂ®  6mm,5393,SolarbanÂ® 70 S2,Clear Float Glass,415,,Clear  5mm,5283,SolarbanÂ® 60 S5,Ar90,0.2966,0.0522,19.15,0.1966,0.4465,0.1272,72.59,-12.33,7.17,42.39,-8.71,-1.12,0.0128,Yes,No,,
EnthermalPlus,SB70 Solexia 6mm / Argon 9.04mm / Clear 6mm / Vacuum 0.25mm / SB70 5mm,25.49,SolexiaÂ®  6mm,5393,SolarbanÂ® 70 S2,Clear Float Glass,415,,SolarbanÂ® 70 glass  5mm,5434,SolarbanÂ® 70 S5,Ar90,0.2451,0.0432,23.17,0.184,0.4098,0.1351,70.05,-13.24,8.4,43.6,-9.36,-2.71,0.0053,Yes,No,,
EnthermalPlus,SB70 Solexia 6mm / Argon 8.49mm / Clear 6mm / Vacuum 0.25mm / LUMI 5mm,25.44,SolexiaÂ®  6mm,5393,SolarbanÂ® 70 S2,SGG PLANICLEAR 6mm,21013,,SGG ECLAZ II 5mm,20755,ECLAZ II S5,Ar90,0.3314,0.0584,17.13,0.2045,0.5222,0.125,77.35,-11.28,6.7,42.1,-7.62,-2.86,0.0264,Yes,No,,
EnthermalPlus,SB70 Solarbronze 6mm / Argon 9.09mm / Clear 6mm / Vacuum 0.25mm / C180 5mm,25.44,SolarbronzeÂ®  6mm,5377,SolarbanÂ® 70 S2,Float Glass - 6mm,2004,,5mm Clear,2193,LoE 180 S5,Ar90,0.3867,0.0681,14.68,0.1494,0.3378,0.0866,64.45,-2.18,9.58,35.22,-0.03,-0.51,0.0141,Yes,No,,
EnthermalPlus,SB70 Solarbronze 6mm / Argon 9.09mm / Clear 6mm / Vacuum 0.25mm / C270 5mm,25.44,SolarbronzeÂ®  6mm,5377,SolarbanÂ® 70 S2,Float Glass - 6mm,2004,,5mm Clear,2028,LoEÂ² 270 S5,Ar90,0.2975,0.0524,19.09,0.1453,0.2966,0.084,61.04,-3.02,9.68,34.68,-1.44,0.7,0.0076,Yes,No,,
EnthermalPlus,SB70 Solarbronze 6mm / Argon 9.09mm / Clear 6mm / Vacuum 0.25mm / C272 5mm,25.44,SolarbronzeÂ®  6mm,5377,SolarbanÂ® 70 S2,Float Glass - 6mm,2004,,5 mm Clear,2013,LoEÂ² 272 S5,Ar90,0.3175,0.0559,17.88,0.1484,0.3066,0.0813,61.88,-2.27,9.58,34.14,-0.22,0.19,0.0097,Yes,No,,
EnthermalPlus,SB70 Solarbronze 6mm / Argon 9.09mm / Clear 6mm / Vacuum 0.25mm / C366 5mm,25.44,SolarbronzeÂ®  6mm,5377,SolarbanÂ® 70 S2,Float Glass - 6mm,2004,,5mm Clear,2156,LoEÂ³ 366 S5,Ar90,0.2514,0.0443,22.59,0.1405,0.276,0.0821,59.21,-4.44,9.74,34.3,0.14,-0.02,0.0028,Yes,No,,
EnthermalPlus,SB70 Solarbronze 6mm / Argon 9.04mm / Clear 6mm / Vacuum 0.25mm / SB60 5mm,25.49,SolarbronzeÂ®  6mm,5377,SolarbanÂ® 70 S2,Clear Float Glass,415,,Clear  5mm,5283,SolarbanÂ® 60 S5,Ar90,0.2966,0.0522,19.15,0.1456,0.3062,0.0824,61.85,-3.15,9.73,34.35,-0.43,0.5,0.0107,Yes,No,,
EnthermalPlus,SB70 Solarbronze 6mm / Argon 9.04mm / Clear 6mm / Vacuum 0.25mm / SB70 5mm,25.49,SolarbronzeÂ®  6mm,5377,SolarbanÂ® 70 S2,Clear Float Glass,415,,SolarbanÂ® 70 glass  5mm,5434,SolarbanÂ® 70 S5,Ar90,0.2451,0.0432,23.17,0.134,0.2807,0.0859,59.6,-4.29,10.72,35.06,-0.66,-0.45,0.0044,Yes,No,,
EnthermalPlus,SB70 Solarbronze 6mm / Argon 8.49mm / Clear 6mm / Vacuum 0.25mm / LUMI 5mm,25.44,SolarbronzeÂ®  6mm,5377,SolarbanÂ® 70 S2,SGG PLANICLEAR 6mm,21013,,SGG ECLAZ II 5mm,20755,ECLAZ II S5,Ar90,0.3314,0.0584,17.13,0.1529,0.3586,0.0814,66.07,-1.72,9.56,34.17,0.22,-0.54,0.022,Yes,No,,
EnthermalPlus,SB70 Solargray 6mm / Argon 9.09mm / Clear 6mm / Vacuum 0.25mm / C180 5mm,25.44,SolargrayÂ®  6mm,5373,SolarbanÂ® 70 S2,Float Glass - 6mm,2004,,5mm Clear,2193,LoE 180 S5,Ar90,0.3867,0.0681,14.68,0.1318,0.2824,0.0739,59.98,-4.25,3.22,32.71,-0.39,-4.04,0.0137,Yes,No,,
EnthermalPlus,SB70 Solargray 6mm / Argon 9.09mm / Clear 6mm / Vacuum 0.25mm / C270 5mm,25.44,SolargrayÂ®  6mm,5373,SolarbanÂ® 70 S2,Float Glass - 6mm,2004,,5mm Clear,2028,LoEÂ² 270 S5,Ar90,0.2975,0.0524,19.09,0.1275,0.2481,0.0722,56.76,-4.96,3.6,32.3,-1.59,-2.67,0.0074,Yes,No,,
EnthermalPlus,SB70 Solargray 6mm / Argon 9.09mm / Clear 6mm / Vacuum 0.25mm / C272 5mm,25.44,SolargrayÂ®  6mm,5373,SolarbanÂ® 70 S2,Float Glass - 6mm,2004,,5 mm Clear,2013,LoEÂ² 272 S5,Ar90,0.3175,0.0559,17.88,0.1303,0.2563,0.0702,57.54,-4.25,3.42,31.85,-0.56,-3.06,0.0093,Yes,No,,
EnthermalPlus,SB70 Solargray 6mm / Argon 9.09mm / Clear 6mm / Vacuum 0.25mm / C366 5mm,25.44,SolargrayÂ®  6mm,5373,SolarbanÂ® 70 S2,Float Glass - 6mm,2004,,5mm Clear,2156,LoEÂ³ 366 S5,Ar90,0.2514,0.0443,22.59,0.1227,0.231,0.0707,55.05,-6.23,3.84,31.97,-0.24,-3.32,0.0027,Yes,No,,
EnthermalPlus,SB70 Solargray 6mm / Argon 9.04mm / Clear 6mm / Vacuum 0.25mm / SB60 5mm,25.49,SolargrayÂ®  6mm,5373,SolarbanÂ® 70 S2,Clear Float Glass,415,,Clear  5mm,5283,SolarbanÂ® 60 S5,Ar90,0.2966,0.0522,19.15,0.1278,0.2561,0.0709,57.53,-5.08,3.59,32.01,-0.75,-2.82,0.0103,Yes,No,,
EnthermalPlus,SB70 Solargray 6mm / Argon 9.04mm / Clear 6mm / Vacuum 0.25mm / SB70 5mm,25.49,SolargrayÂ®  6mm,5373,SolarbanÂ® 70 S2,Clear Float Glass,415,,SolarbanÂ® 70 glass  5mm,5434,SolarbanÂ® 70 S5,Ar90,0.2451,0.0432,23.17,0.1169,0.2348,0.0735,55.41,-6.13,4.75,32.6,-0.79,-3.92,0.0043,Yes,No,,
EnthermalPlus,SB70 Solargray 6mm / Argon 8.49mm / Clear 6mm / Vacuum 0.25mm / LUMI 5mm,25.44,SolargrayÂ®  6mm,5373,SolarbanÂ® 70 S2,SGG PLANICLEAR 6mm,21013,,SGG ECLAZ II 5mm,20755,ECLAZ II S5,Ar90,0.3314,0.0584,17.13,0.1343,0.2997,0.0702,61.5,-3.86,3.06,31.87,-0.16,-3.76,0.0212,Yes,No,,
EnthermalPlus,SB70 Optigray 6mm / Argon 9.09mm / Clear 6mm / Vacuum 0.25mm / C180 5mm,25.44,OptigrayÂ®  6mm,5390,SolarbanÂ® 70 S2,Float Glass - 6mm,2004,,5mm Clear,2193,LoE 180 S5,Ar90,0.3867,0.0681,14.68,0.1721,0.4001,0.1045,69.35,-6.47,5.44,38.69,-2.71,-3.99,0.0179,Yes,No,,
EnthermalPlus,SB70 Optigray 6mm / Argon 9.09mm / Clear 6mm / Vacuum 0.25mm / C270 5mm,25.44,OptigrayÂ®  6mm,5390,SolarbanÂ® 70 S2,Float Glass - 6mm,2004,,5mm Clear,2028,LoEÂ² 270 S5,Ar90,0.2975,0.0524,19.09,0.1688,0.3515,0.101,65.74,-7.17,5.78,38.04,-4.57,-2.09,0.0096,Yes,No,,
EnthermalPlus,SB70 Optigray 6mm / Argon 9.09mm / Clear 6mm / Vacuum 0.25mm / C272 5mm,25.44,OptigrayÂ®  6mm,5390,SolarbanÂ® 70 S2,Float Glass - 6mm,2004,,5 mm Clear,2013,LoEÂ² 272 S5,Ar90,0.3175,0.0559,17.88,0.1721,0.3631,0.097,66.61,-6.39,5.61,37.31,-2.87,-2.71,0.0122,Yes,No,,
EnthermalPlus,SB70 Optigray 6mm / Argon 9.09mm / Clear 6mm / Vacuum 0.25mm / C366 5mm,25.44,OptigrayÂ®  6mm,5390,SolarbanÂ® 70 S2,Float Glass - 6mm,2004,,5mm Clear,2156,LoEÂ³ 366 S5,Ar90,0.2514,0.0443,22.59,0.1641,0.3273,0.098,63.82,-8.53,5.97,37.49,-2.35,-3.08,0.0036,Yes,No,,
EnthermalPlus,SB70 Optigray 6mm / Argon 9.04mm / Clear 6mm / Vacuum 0.25mm / SB60 5mm,25.49,OptigrayÂ®  6mm,5390,SolarbanÂ® 70 S2,Clear Float Glass,415,,Clear  5mm,5283,SolarbanÂ® 60 S5,Ar90,0.2966,0.0522,19.15,0.1691,0.3628,0.0985,66.6,-7.34,5.8,37.57,-3.15,-2.34,0.0135,Yes,No,,
EnthermalPlus,SB70 Optigray 6mm / Argon 9.04mm / Clear 6mm / Vacuum 0.25mm / SB70 5mm,25.49,OptigrayÂ®  6mm,5390,SolarbanÂ® 70 S2,Clear Float Glass,415,,SolarbanÂ® 70 glass  5mm,5434,SolarbanÂ® 70 S5,Ar90,0.2451,0.0432,23.17,0.1566,0.3328,0.1036,64.22,-8.41,7.01,38.51,-3.42,-3.8,0.0056,Yes,No,,
EnthermalPlus,SB70 Optigray 6mm / Argon 8.49mm / Clear 6mm / Vacuum 0.25mm / LUMI 5mm,25.44,OptigrayÂ®  6mm,5390,SolarbanÂ® 70 S2,SGG PLANICLEAR 6mm,21013,,SGG ECLAZ II 5mm,20755,ECLAZ II S5,Ar90,0.3314,0.0584,17.13,0.1768,0.4246,0.0971,71.06,-6.07,5.32,37.35,-2.25,-3.75,0.0279,Yes,No,,
EnthermalPlus,SB70 Solarblue 6mm / Argon 9.09mm / Clear 6mm / Vacuum 0.25mm / C180 5mm,25.44,SolarblueÂ®  6mm,5396,SolarbanÂ® 70 S2,Float Glass - 6mm,2004,,5mm Clear,2193,LoE 180 S5,Ar90,0.3867,0.0681,14.68,0.1605,0.3569,0.0932,66.48,-9.46,-2.95,36.89,-2.9,-10.1,0.0173,Yes,No,,
EnthermalPlus,SB70 Solarblue 6mm / Argon 9.09mm / Clear 6mm / Vacuum 0.25mm / C270 5mm,25.44,SolarblueÂ®  6mm,5396,SolarbanÂ® 70 S2,Float Glass - 6mm,2004,,5mm Clear,2028,LoEÂ² 270 S5,Ar90,0.2975,0.0524,19.09,0.157,0.3137,0.0906,62.99,-9.99,-2.22,36.33,-4.75,-7.75,0.0093,Yes,No,,
EnthermalPlus,SB70 Solarblue 6mm / Argon 9.09mm / Clear 6mm / Vacuum 0.25mm / C272 5mm,25.44,SolarblueÂ®  6mm,5396,SolarbanÂ® 70 S2,Float Glass - 6mm,2004,,5 mm Clear,2013,LoEÂ² 272 S5,Ar90,0.3175,0.0559,17.88,0.1603,0.3239,0.0871,63.82,-9.24,-2.5,35.64,-3.14,-8.25,0.0118,Yes,No,,
EnthermalPlus,SB70 Solarblue 6mm / Argon 9.09mm / Clear 6mm / Vacuum 0.25mm / C366 5mm,25.44,SolarblueÂ®  6mm,5396,SolarbanÂ® 70 S2,Float Glass - 6mm,2004,,5mm Clear,2156,LoEÂ³ 366 S5,Ar90,0.2514,0.0443,22.59,0.1525,0.2924,0.0879,61.16,-11.2,-1.8,35.79,-2.58,-8.74,0.0035,Yes,No,,
EnthermalPlus,SB70 Solarblue 6mm / Argon 9.04mm / Clear 6mm / Vacuum 0.25mm / SB60 5mm,25.49,SolarblueÂ®  6mm,5396,SolarbanÂ® 70 S2,Clear Float Glass,415,,Clear  5mm,5283,SolarbanÂ® 60 S5,Ar90,0.2966,0.0522,19.15,0.1575,0.3238,0.0883,63.83,-10.17,-2.27,35.87,-3.4,-7.95,0.0131,Yes,No,,
EnthermalPlus,SB70 Solarblue 6mm / Argon 9.04mm / Clear 6mm / Vacuum 0.25mm / SB70 5mm,25.49,SolarblueÂ®  6mm,5396,SolarbanÂ® 70 S2,Clear Float Glass,415,,SolarbanÂ® 70 glass  5mm,5434,SolarbanÂ® 70 S5,Ar90,0.2451,0.0432,23.17,0.1454,0.2971,0.0927,61.53,-11.15,-0.81,36.75,-3.38,-9.77,0.0054,Yes,No,,
EnthermalPlus,SB70 Solarblue 6mm / Argon 8.49mm / Clear 6mm / Vacuum 0.25mm / LUMI 5mm,25.44,SolarblueÂ®  6mm,5396,SolarbanÂ® 70 S2,SGG PLANICLEAR 6mm,21013,,SGG ECLAZ II 5mm,20755,ECLAZ II S5,Ar90,0.3314,0.0584,17.13,0.1645,0.3787,0.0871,68.13,-9.14,-3.25,35.69,-2.47,-9.39,0.0269,Yes,No,,
EnthermalPlus,SB70 Optiblue 6mm / Argon 9.09mm / Clear 6mm / Vacuum 0.25mm / C180 5mm,25.44,OptiblueÂ® (SolarbanÂ® z75)  6mm,5428,SolarbanÂ® 70 S2,Float Glass - 6mm,2004,,5mm Clear,2193,LoE 180 S5,Ar90,0.3867,0.0681,14.68,0.1792,0.4072,0.1074,70.02,-6.5,0.21,39.33,-1.53,-8.87,0.0229,Yes,No,,
EnthermalPlus,SB70 Optiblue 6mm / Argon 9.09mm / Clear 6mm / Vacuum 0.25mm / C270 5mm,25.44,OptiblueÂ® (SolarbanÂ® z75)  6mm,5428,SolarbanÂ® 70 S2,Float Glass - 6mm,2004,,5mm Clear,2028,LoEÂ² 270 S5,Ar90,0.2975,0.0524,19.09,0.1764,0.3577,0.1038,66.38,-7.23,0.81,38.66,-3.64,-6.45,0.0122,Yes,No,,
EnthermalPlus,SB70 Optiblue 6mm / Argon 9.09mm / Clear 6mm / Vacuum 0.25mm / C272 5mm,25.44,OptiblueÂ® (SolarbanÂ® z75)  6mm,5428,SolarbanÂ® 70 S2,Float Glass - 6mm,2004,,5 mm Clear,2013,LoEÂ² 272 S5,Ar90,0.3175,0.0559,17.88,0.1798,0.3695,0.0995,67.25,-6.42,0.56,37.89,-1.86,-7.06,0.0154,Yes,No,,
EnthermalPlus,SB70 Optiblue 6mm / Argon 9.09mm / Clear 6mm / Vacuum 0.25mm / C366 5mm,25.44,OptiblueÂ® (SolarbanÂ® z75)  6mm,5428,SolarbanÂ® 70 S2,Float Glass - 6mm,2004,,5mm Clear,2156,LoEÂ³ 366 S5,Ar90,0.2514,0.0443,22.59,0.1715,0.3332,0.1006,64.45,-8.62,1.14,38.08,-1.24,-7.55,0.0045,Yes,No,,
EnthermalPlus,SB70 Optiblue 6mm / Argon 9.04mm / Clear 6mm / Vacuum 0.25mm / SB60 5mm,25.49,OptiblueÂ® (SolarbanÂ® z75)  6mm,5428,SolarbanÂ® 70 S2,Clear Float Glass,415,,Clear  5mm,5283,SolarbanÂ® 60 S5,Ar90,0.2966,0.0522,19.15,0.1768,0.3693,0.1011,67.25,-7.38,0.78,38.16,-2.16,-6.7,0.0172,Yes,No,,
EnthermalPlus,SB70 Optiblue 6mm / Argon 9.04mm / Clear 6mm / Vacuum 0.25mm / SB70 5mm,25.49,OptiblueÂ® (SolarbanÂ® z75)  6mm,5428,SolarbanÂ® 70 S2,Clear Float Glass,415,,SolarbanÂ® 70 glass  5mm,5434,SolarbanÂ® 70 S5,Ar90,0.2451,0.0432,23.17,0.1633,0.3386,0.1065,64.84,-8.53,2.18,39.15,-2.17,-8.59,0.0071,Yes,No,,
EnthermalPlus,SB70 Optiblue 6mm / Argon 8.49mm / Clear 6mm / Vacuum 0.25mm / LUMI 5mm,25.44,OptiblueÂ® (SolarbanÂ® z75)  6mm,5428,SolarbanÂ® 70 S2,SGG PLANICLEAR 6mm,21013,,SGG ECLAZ II 5mm,20755,ECLAZ II S5,Ar90,0.3314,0.0584,17.13,0.1849,0.4321,0.0996,71.74,-6.09,-0.03,37.94,-1.13,-8.28,0.0359,Yes,No,,
EnthermalPlus,LUMI 6mm / Argon 8.75mm / Clear 6mm / Vacuum 0.25mm / C180 5mm,25.4,SGG ECLAZ II 6mm,20756,ECLAZ II S2,Float Glass - 6mm,2004,,5mm Clear,2193,LoE 180 S5,Ar90,0.3931,0.0692,14.45,0.5144,0.7069,0.1633,87.29,-4.47,4.17,47.62,-1.85,-5.86,0.1631,Yes,Yes,0.519822,0.412532
EnthermalPlus,LUMI 6mm / Argon 8.75mm / Clear 6mm / Vacuum 0.25mm / C270 5mm,25.4,SGG ECLAZ II 6mm,20756,ECLAZ II S2,Float Glass - 6mm,2004,,5mm Clear,2028,LoEÂ² 270 S5,Ar90,0.3013,0.0531,18.84,0.4071,0.6204,0.1525,82.88,-5.61,4.56,46.11,-6.6,-0.55,0.0818,Yes,Yes,0.411797,0.312673
EnthermalPlus,LUMI 6mm / Argon 8.75mm / Clear 6mm / Vacuum 0.25mm / C272 5mm,25.4,SGG ECLAZ II 6mm,20756,ECLAZ II S2,Float Glass - 6mm,2004,,5 mm Clear,2013,LoEÂ² 272 S5,Ar90,0.3219,0.0567,17.64,0.4319,0.6413,0.1401,83.96,-4.56,4.33,44.37,-2.53,-1.91,0.0977,Yes,Yes,0.436776,0.335168
EnthermalPlus,LUMI 6mm / Argon 8.75mm / Clear 6mm / Vacuum 0.25mm / C366 5mm,25.4,SGG ECLAZ II 6mm,20756,ECLAZ II S2,Float Glass - 6mm,2004,,5mm Clear,2156,LoEÂ³ 366 S5,Ar90,0.2542,0.0448,22.34,0.3572,0.5771,0.1435,80.53,-7.67,4.91,44.82,-0.75,-3.08,0.0299,Yes,Yes,0.361206,0.260975
EnthermalPlus,LUMI 6mm / Argon 8.7mm / Clear 6mm / Vacuum 0.25mm / SB60 5mm,25.45,SGG ECLAZ II 6mm,20756,ECLAZ II S2,Clear Float Glass,415,,Clear  5mm,5283,SolarbanÂ® 60 S5,Ar90,0.3004,0.0529,18.9,0.4177,0.6406,0.1446,83.94,-5.75,4.55,44.97,-3.27,-1.08,0.1198,Yes,No,,
EnthermalPlus,LUMI 6mm / Argon 8.7mm / Clear 6mm / Vacuum 0.25mm / SB70 5mm,25.45,SGG ECLAZ II 6mm,20756,ECLAZ II S2,Clear Float Glass,415,,SolarbanÂ® 70 glass  5mm,5434,SolarbanÂ® 70 S5,Ar90,0.2477,0.0436,22.92,0.3315,0.5863,0.1608,80.99,-7.56,6.17,47.24,-2.84,-5.43,0.0437,Yes,No,,
EnthermalPlus,LUMI 6mm / Argon 8.15mm / Clear 6mm / Vacuum 0.25mm / LUMI 5mm,25.4,SGG ECLAZ II 6mm,20756,ECLAZ II S2,SGG PLANICLEAR 6mm,21013,,SGG ECLAZ II 5mm,20755,ECLAZ II S5,Ar90,0.3358,0.0591,16.91,0.5337,0.7508,0.1404,89.39,-3.86,3.92,44.48,-1.05,-4.73,0.2696,Yes,Yes,0.538179,0.350160
EnthermalPlus,ZEN 6mm / Argon 8.75mm / Clear 6mm / Vacuum 0.25mm / C180 5mm,25.4,SGG ECLAZ ONE II 6mm,20764,ECLAZ ONE II S2,Float Glass - 6mm,2004,,5mm Clear,2193,LoE 180 S5,Ar90,0.39,0.0687,14.56,0.4343,0.6704,0.2191,85.44,-4.53,5.2,54.23,-1.73,-7.98,0.1522,Yes,Yes,0.439181,0.408852
EnthermalPlus,ZEN 6mm / Argon 8.75mm / Clear 6mm / Vacuum 0.25mm / C270 5mm,25.4,SGG ECLAZ ONE II 6mm,20764,ECLAZ ONE II S2,Float Glass - 6mm,2004,,5mm Clear,2028,LoEÂ² 270 S5,Ar90,0.2995,0.0527,18.96,0.3675,0.5882,0.2094,81.09,-5.71,5.69,53.13,-5.07,-4.58,0.0772,Yes,Yes,0.371333,0.310541
EnthermalPlus,ZEN 6mm / Argon 8.75mm / Clear 6mm / Vacuum 0.25mm / C272 5mm,25.4,SGG ECLAZ ONE II 6mm,20764,ECLAZ ONE II S2,Float Glass - 6mm,2004,,5 mm Clear,2013,LoEÂ² 272 S5,Ar90,0.3199,0.0563,17.75,0.3857,0.6075,0.1983,82.12,-4.63,5.47,51.88,-2.15,-5.66,0.0917,Yes,Yes,0.389758,0.332726
EnthermalPlus,ZEN 6mm / Argon 8.75mm / Clear 6mm / Vacuum 0.25mm / C366 5mm,25.4,SGG ECLAZ ONE II 6mm,20764,ECLAZ ONE II S2,Float Glass - 6mm,2004,,5mm Clear,2156,LoEÂ³ 366 S5,Ar90,0.2529,0.0445,22.45,0.3283,0.5468,0.2013,78.76,-7.61,5.98,52.21,-0.95,-6.37,0.0279,Yes,Yes,0.331556,0.259477
EnthermalPlus,ZEN 6mm / Argon 8.7mm / Clear 6mm / Vacuum 0.25mm / SB60 5mm,25.45,SGG ECLAZ ONE II 6mm,20764,ECLAZ ONE II S2,Clear Float Glass,415,,Clear  5mm,5283,SolarbanÂ® 60 S5,Ar90,0.2986,0.0526,19.02,0.3744,0.607,0.2024,82.11,-5.8,5.7,52.32,-2.67,-5.05,0.1123,Yes,No,,
EnthermalPlus,ZEN 6mm / Argon 8.7mm / Clear 6mm / Vacuum 0.25mm / SB70 5mm,25.45,SGG ECLAZ ONE II 6mm,20764,ECLAZ ONE II S2,Clear Float Glass,415,,SolarbanÂ® 70 glass  5mm,5434,SolarbanÂ® 70 S5,Ar90,0.2465,0.0434,23.04,0.3055,0.5561,0.2168,79.26,-7.52,7.13,53.94,-2.52,-7.74,0.0402,Yes,No,,
EnthermalPlus,ZEN 6mm / Argon 8.15mm / Clear 6mm / Vacuum 0.25mm / LUMI 5mm,25.4,SGG ECLAZ ONE II 6mm,20764,ECLAZ ONE II S2,SGG PLANICLEAR 6mm,21013,,SGG ECLAZ II 5mm,20755,ECLAZ II S5,Ar90,0.3339,0.0588,17.01,0.4535,0.7111,0.1985,87.45,-3.94,5.07,51.96,-1.12,-7.48,0.2502,Yes,Yes,0.457650,0.347826
EnthermalPlus,SKN183 6mm / Argon 8.75mm / Clear 6mm / Vacuum 0.25mm / C180 5mm,25.4,SGG COOL-LITE SKN 183 II 6mm,20896,COOL-LITE SKN 183 II S2,Float Glass - 6mm,2004,,5mm Clear,2193,LoE 180 S5,Ar90,0.3894,0.0686,14.58,0.3102,0.6397,0.1612,83.91,-5.27,4.17,47.36,-2.25,-9.15,0.1128,Yes,Yes,0.319567,0.408040
EnthermalPlus,SKN183 6mm / Argon 8.75mm / Clear 6mm / Vacuum 0.25mm / C270 5mm,25.4,SGG COOL-LITE SKN 183 II 6mm,20896,COOL-LITE SKN 183 II S2,Float Glass - 6mm,2004,,5mm Clear,2028,LoEÂ² 270 S5,Ar90,0.2991,0.0527,18.98,0.2977,0.5616,0.1523,79.66,-6.28,4.6,46.1,-6.12,-5.38,0.0575,Yes,Yes,0.304299,0.310070
EnthermalPlus,SKN183 6mm / Argon 8.75mm / Clear 6mm / Vacuum 0.25mm / C272 5mm,25.4,SGG COOL-LITE SKN 183 II 6mm,20896,COOL-LITE SKN 183 II S2,Float Glass - 6mm,2004,,5 mm Clear,2013,LoEÂ² 272 S5,Ar90,0.3194,0.0563,17.78,0.3052,0.5803,0.1421,80.68,-5.28,4.38,44.68,-2.79,-6.57,0.0695,Yes,Yes,0.312332,0.332186
EnthermalPlus,SKN183 6mm / Argon 8.75mm / Clear 6mm / Vacuum 0.25mm / C366 5mm,25.4,SGG COOL-LITE SKN 183 II 6mm,20896,COOL-LITE SKN 183 II S2,Float Glass - 6mm,2004,,5mm Clear,2156,LoEÂ³ 366 S5,Ar90,0.2526,0.0445,22.48,0.2817,0.5225,0.1448,77.39,-8.09,4.9,45.04,-1.52,-7.37,0.021,Yes,Yes,0.287054,0.259145
EnthermalPlus,SKN183 6mm / Argon 8.7mm / Clear 6mm / Vacuum 0.25mm / SB60 5mm,25.45,SGG COOL-LITE SKN 183 II 6mm,20896,COOL-LITE SKN 183 II S2,Clear Float Glass,415,,Clear  5mm,5283,SolarbanÂ® 60 S5,Ar90,0.2982,0.0525,19.04,0.3001,0.5797,0.1459,80.67,-6.42,4.6,45.18,-3.35,-5.88,0.0834,Yes,No,,
EnthermalPlus,SKN183 6mm / Argon 8.7mm / Clear 6mm / Vacuum 0.25mm / SB70 5mm,25.45,SGG COOL-LITE SKN 183 II 6mm,20896,COOL-LITE SKN 183 II S2,Clear Float Glass,415,,SolarbanÂ® 70 glass  5mm,5434,SolarbanÂ® 70 S5,Ar90,0.2462,0.0434,23.06,0.265,0.5311,0.1589,77.85,-7.99,6.13,47.0,-3.38,-8.84,0.0311,Yes,No,,
EnthermalPlus,SKN183 6mm / Argon 8.15mm / Clear 6mm / Vacuum 0.25mm / LUMI 5mm,25.4,SGG COOL-LITE SKN 183 II 6mm,20896,COOL-LITE SKN 183 II S2,SGG PLANICLEAR 6mm,21013,,SGG ECLAZ II 5mm,20755,ECLAZ II S5,Ar90,0.3335,0.0587,17.03,0.3237,0.679,0.1424,85.92,-4.71,3.95,44.77,-1.55,-8.63,0.1837,Yes,Yes,0.331691,0.347311
EnthermalPlus,XTREME 6mm / Argon 8.75mm / Clear 6mm / Vacuum 0.25mm / C180 5mm,25.4,SGG COOL-LITE XTREME 61-29 II 6mm,20980,COOL-LITE XTREME 61-29 II S2,Float Glass - 6mm,2004,,5mm Clear,2193,LoE 180 S5,Ar90,0.3897,0.0686,14.57,0.2162,0.5242,0.1378,77.62,-6.84,1.52,44.13,-2.93,-7.82,0.0935,Yes,Yes,0.230053,0.408433
EnthermalPlus,XTREME 6mm / Argon 8.75mm / Clear 6mm / Vacuum 0.25mm / C270 5mm,25.4,SGG COOL-LITE XTREME 61-29 II 6mm,20980,COOL-LITE XTREME 61-29 II S2,Float Glass - 6mm,2004,,5mm Clear,2028,LoEÂ² 270 S5,Ar90,0.2993,0.0527,18.97,0.2168,0.4604,0.1317,73.64,-7.57,2.03,43.17,-6.02,-4.54,0.0485,Yes,Yes,0.226767,0.310298
EnthermalPlus,XTREME 6mm / Argon 8.75mm / Clear 6mm / Vacuum 0.25mm / C272 5mm,25.4,SGG COOL-LITE XTREME 61-29 II 6mm,20980,COOL-LITE XTREME 61-29 II S2,Float Glass - 6mm,2004,,5 mm Clear,2013,LoEÂ² 272 S5,Ar90,0.3196,0.0563,17.77,0.2197,0.4753,0.1247,74.58,-6.64,1.77,42.09,-3.42,-5.36,0.0588,Yes,Yes,0.230541,0.332447
EnthermalPlus,XTREME 6mm / Argon 8.75mm / Clear 6mm / Vacuum 0.25mm / C366 5mm,25.4,SGG COOL-LITE XTREME 61-29 II 6mm,20980,COOL-LITE XTREME 61-29 II S2,Float Glass - 6mm,2004,,5mm Clear,2156,LoEÂ³ 366 S5,Ar90,0.2528,0.0445,22.47,0.2128,0.4285,0.1263,71.53,-9.04,2.41,42.33,-2.53,-6.12,0.0176,Yes,Yes,0.220800,0.259305
EnthermalPlus,XTREME 6mm / Argon 8.7mm / Clear 6mm / Vacuum 0.25mm / SB60 5mm,25.45,SGG COOL-LITE XTREME 61-29 II 6mm,20980,COOL-LITE XTREME 61-29 II S2,Clear Float Glass,415,,Clear  5mm,5283,SolarbanÂ® 60 S5,Ar90,0.2984,0.0525,19.03,0.2168,0.475,0.1273,74.58,-7.71,1.99,42.47,-3.8,-4.85,0.0698,Yes,No,,
EnthermalPlus,XTREME 6mm / Argon 8.7mm / Clear 6mm / Vacuum 0.25mm / SB70 5mm,25.45,SGG COOL-LITE XTREME 61-29 II 6mm,20980,COOL-LITE XTREME 61-29 II S2,Clear Float Glass,415,,SolarbanÂ® 70 glass  5mm,5434,SolarbanÂ® 70 S5,Ar90,0.2463,0.0434,23.05,0.2026,0.4359,0.1359,71.98,-8.98,3.62,43.82,-3.99,-7.58,0.0259,Yes,No,,
EnthermalPlus,XTREME 6mm / Argon 8.15mm / Clear 6mm / Vacuum 0.25mm / LUMI 5mm,25.4,SGG COOL-LITE XTREME 61-29 II 6mm,20980,COOL-LITE XTREME 61-29 II S2,SGG PLANICLEAR 6mm,21013,,SGG ECLAZ II 5mm,20755,ECLAZ II S5,Ar90,0.3337,0.0588,17.02,0.2242,0.5559,0.125,79.47,-6.31,1.22,42.18,-2.39,-7.04,0.1507,Yes,Yes,0.236019,0.347560
EnthermalPlus,C180 6mm / Argon 8.05mm / C180 6mm / Vacuum 0.25mm / Clear 6mm,25.4,6mm Clear,2194,LoE 180 S2,6mm Clear,2194,LoE 180 S4,Float Glass - 6mm,2004,,Ar90,0.4004,0.0705,14.18,0.4718,0.664,0.1998,85.15,-4.93,4.45,52.01,-2.92,-6.55,0.1048,Yes,No,,
EnthermalPlus,C180 6mm / Argon 8.05mm / C270 6mm / Vacuum 0.25mm / Clear 6mm,25.4,6mm Clear,2194,LoE 180 S2,6mm Clear,2029,LoEÂ² 270 S4,Float Glass - 6mm,2004,,Ar90,0.3057,0.0538,18.57,0.3127,0.5835,0.1774,80.87,-6.01,4.81,49.34,-3.57,-5.16,0.0539,Yes,No,,
EnthermalPlus,C180 6mm / Argon 8.05mm / C272 6mm / Vacuum 0.25mm / Clear 6mm,25.4,6mm Clear,2194,LoE 180 S2,6 mm Clear,2014,LoEÂ² 272 S4,Float Glass - 6mm,2004,,Ar90,0.3269,0.0576,17.37,0.3461,0.6011,0.1665,81.82,-4.97,4.65,47.95,-2.22,-5.48,0.0649,Yes,No,,
EnthermalPlus,C180 6mm / Argon 8.05mm / C366 6mm / Vacuum 0.25mm / Clear 6mm,25.4,6mm Clear,2194,LoE 180 S2,6mm Clear,2157,LoEÂ³ 366 S4,Float Glass - 6mm,2004,,Ar90,0.2574,0.0453,22.06,0.2429,0.5426,0.17,78.56,-8.01,5.15,48.39,-2.34,-5.95,0.0198,Yes,No,,
EnthermalPlus,C180 6mm / Argon 8.01mm / SB60 6mm / Vacuum 0.25mm / Clear 6mm,25.46,6mm Clear,2194,LoE 180 S2,Clear  6mm,5284,SolarbanÂ® 60 S4,Clear Float Glass,415,,Ar90,0.3048,0.0537,18.63,0.3348,0.6024,0.1696,81.9,-6.13,4.8,48.33,-2.58,-5.53,0.0775,Yes,No,,
EnthermalPlus,C180 6mm / Argon 8.01mm / SB70 6mm / Vacuum 0.25mm / Clear 6mm,25.46,6mm Clear,2194,LoE 180 S2,SolarbanÂ® 70 glass  6mm,5439,SolarbanÂ® 70 S4,Clear Float Glass,415,,Ar90,0.2508,0.0442,22.64,0.2394,0.552,0.1888,79.06,-7.9,6.39,50.7,-4.13,-6.03,0.0277,Yes,No,,
EnthermalPlus,C180 6mm / Argon 7.45mm / LUMI 6mm / Vacuum 0.25mm / Clear 6mm,25.4,6mm Clear,2194,LoE 180 S2,SGG ECLAZ II 6mm,20756,ECLAZ II S4,SGG PLANICLEAR 6mm,21013,,Ar90,0.3417,0.0602,16.62,0.4821,0.7083,0.1723,87.35,-4.21,4.25,48.77,-2.18,-6.18,0.1706,Yes,Yes,0.490256,0.356537
EnthermalPlus,C180 6mm / Argon 7.45mm / SKN183 6mm / Vacuum 0.25mm / Clear 6mm,25.4,6mm Clear,2194,LoE 180 S2,SGG COOL-LITE SKN 183 II 6mm,20896,COOL-LITE SKN 183 II S4,SGG PLANICLEAR 6mm,21013,,Ar90,0.2563,0.0451,22.15,0.3078,0.6406,0.1778,83.95,-4.97,4.14,49.45,-2.62,-8.36,0.118,Yes,Yes,0.316383,0.262915
EnthermalPlus,C270 6mm / Argon 8.05mm / C180 6mm / Vacuum 0.25mm / Clear 6mm,25.4,6mm Clear,2029,LoEÂ² 270 S2,6mm Clear,2194,LoE 180 S4,Float Glass - 6mm,2004,,Ar90,0.3967,0.0699,14.32,0.292,0.5842,0.1586,80.91,-6.13,4.91,46.9,-4.5,-3.3,0.0541,Yes,No,,
