Repository: Ranojoyd80/enthermal-IGconfigurator_v2

File: Data_Pipeline/1_Source_CSVs/IG_Config_EnthermalPlus_Outboard_Dataset_07-07-26.csv (part 13 of 13)
Product Type,Comment,Total Thickness (mm),Outer Lite (Name_Thickness mm),Outer Lite NFRC ID,Outer Lite Low-E,Middle Lite (Name_Thickness mm),Middle Lite NFRC ID,Middle Lite Low-E,Inner Lite (Name_Thickness mm),Inner Lite NFRC ID,Inner Lite Low-E,Gas Fill,U-value NFRC (W/mÂ²K),U-value NFRC (BTU/hrftF),R-value NFRC,SHGC,Tvis (Visible Transmittance),Exterior Visible Reflectance,Transmitted Color L*,Transmitted Color a*,Transmitted Color b*,Exterior Reflected Color L*,Exterior Reflected Color a*,Exterior Reflected Color b*,T-UV,NFRC,CEN,g-factor,U-value CEN (W/m²K)
EnthermalPlus,C270 6mm / Vacuum 0.25mm / Clear 6mm / Air 7.75mm / SKN183 6mm,25.4,6mm Clear,2029,LoEÂ² 270 S2,Float Glass - 6mm,2004,,SGG COOL-LITE SKN 183 II 6mm,20896,COOL-LITE SKN 183 II S5,Air,0.3142,0.0553,18.07,0.3113,0.5581,0.146,79.46,-6.56,4.62,45.16,-5.07,-2.81,0.0562,Yes,Yes,0.319067,0.326338
EnthermalPlus,C272 6mm / Vacuum 0.25mm / Clear 6mm / Air 8.05mm / C180 6mm,25.4,6 mm Clear,2014,LoEÂ² 272 S2,Float Glass - 6mm,2004,,6mm Clear,2194,LoE 180 S5,Air,0.3374,0.0594,16.83,0.3616,0.6016,0.1419,81.84,-5.0,4.71,44.55,-1.86,-4.07,0.0654,Yes,No,,
EnthermalPlus,C272 6mm / Vacuum 0.25mm / Clear 6mm / Air 8.05mm / C270 6mm,25.4,6 mm Clear,2014,LoEÂ² 272 S2,Float Glass - 6mm,2004,,6mm Clear,2029,LoEÂ² 270 S5,Air,0.3356,0.0591,16.92,0.3436,0.5297,0.1342,77.77,-6.02,4.98,43.38,-5.69,0.26,0.0367,Yes,No,,
EnthermalPlus,C272 6mm / Vacuum 0.25mm / Clear 6mm / Air 8.05mm / C272 6mm,25.4,6 mm Clear,2014,LoEÂ² 272 S2,Float Glass - 6mm,2004,,6 mm Clear,2014,LoEÂ² 272 S5,Air,0.336,0.0592,16.9,0.3523,0.5459,0.1248,78.7,-5.01,4.78,41.94,-2.4,-0.88,0.0455,Yes,No,,
EnthermalPlus,C272 6mm / Vacuum 0.25mm / Clear 6mm / Air 8.05mm / C366 6mm,25.4,6 mm Clear,2014,LoEÂ² 272 S2,Float Glass - 6mm,2004,,6mm Clear,2157,LoEÂ³ 366 S5,Air,0.3347,0.0589,16.97,0.3251,0.4928,0.1276,75.55,-7.89,5.32,42.34,-1.09,-1.8,0.0131,Yes,No,,
EnthermalPlus,C272 6mm / Vacuum 0.25mm / Clear 6mm / Air 8.09mm / SB60 6mm,25.44,6 mm Clear,2014,LoEÂ² 272 S2,Float Glass - 6mm,2004,,Clear  6mm,5284,SolarbanÂ® 60 S5,Air,0.3353,0.0591,16.93,0.3514,0.5542,0.1264,79.19,-5.75,4.89,42.15,-2.64,-0.29,0.0501,Yes,No,,
EnthermalPlus,C272 6mm / Vacuum 0.25mm / Clear 6mm / Air 8.09mm / SB70 6mm,25.44,6 mm Clear,2014,LoEÂ² 272 S2,Float Glass - 6mm,2004,,SolarbanÂ® 70 glass  6mm,5439,SolarbanÂ® 70 S5,Air,0.3343,0.0589,16.99,0.3122,0.5073,0.1385,76.39,-7.39,6.5,44.03,-2.44,-3.95,0.0189,Yes,No,,
EnthermalPlus,C272 6mm / Vacuum 0.25mm / Clear 6mm / Air 7.75mm / LUMI 6mm,25.4,6 mm Clear,2014,LoEÂ² 272 S2,Float Glass - 6mm,2004,,SGG ECLAZ II 6mm,20756,ECLAZ II S5,Air,0.3375,0.0594,16.83,0.3695,0.6355,0.1244,83.66,-4.83,4.38,41.93,-1.24,-3.15,0.0956,Yes,Yes,0.377877,0.352155
EnthermalPlus,C272 6mm / Vacuum 0.25mm / Clear 6mm / Air 7.75mm / SKN183 6mm,25.4,6 mm Clear,2014,LoEÂ² 272 S2,Float Glass - 6mm,2004,,SGG COOL-LITE SKN 183 II 6mm,20896,COOL-LITE SKN 183 II S5,Air,0.336,0.0592,16.9,0.3455,0.575,0.133,80.39,-5.53,4.43,43.23,-3.04,-3.26,0.068,Yes,Yes,0.352973,0.350572
EnthermalPlus,C340 6mm / Vacuum 0.25mm / Clear 6mm / Air 8.05mm / C180 6mm,25.4,6mm Clear,2167,LoEÂ³ 340 S2,Float Glass - 6mm,2004,,6mm Clear,2194,LoE 180 S5,Air,0.2933,0.0516,19.36,0.1465,0.3269,0.142,64.23,-10.43,-3.45,44.76,-6.57,-13.31,0.0084,Yes,No,,
EnthermalPlus,C340 6mm / Vacuum 0.25mm / Clear 6mm / Air 8.05mm / C270 6mm,25.4,6mm Clear,2167,LoEÂ³ 340 S2,Float Glass - 6mm,2004,,6mm Clear,2029,LoEÂ² 270 S5,Air,0.2919,0.0514,19.46,0.1466,0.2881,0.1398,60.91,-10.89,-2.85,44.41,-7.72,-11.95,0.0045,Yes,No,,
EnthermalPlus,C340 6mm / Vacuum 0.25mm / Clear 6mm / Air 8.05mm / C272 6mm,25.4,6mm Clear,2167,LoEÂ³ 340 S2,Float Glass - 6mm,2004,,6 mm Clear,2014,LoEÂ² 272 S5,Air,0.2922,0.0515,19.43,0.1489,0.2963,0.1367,61.62,-10.14,-3.03,43.94,-6.7,-12.19,0.0056,Yes,No,,
EnthermalPlus,C340 6mm / Vacuum 0.25mm / Clear 6mm / Air 8.05mm / C366 6mm,25.4,6mm Clear,2167,LoEÂ³ 340 S2,Float Glass - 6mm,2004,,6mm Clear,2157,LoEÂ³ 366 S5,Air,0.2912,0.0513,19.5,0.1447,0.2684,0.1374,59.12,-11.83,-2.69,44.05,-6.37,-12.44,0.0016,Yes,No,,
EnthermalPlus,C340 6mm / Vacuum 0.25mm / Clear 6mm / Air 8.09mm / SB60 6mm,25.44,6mm Clear,2167,LoEÂ³ 340 S2,Float Glass - 6mm,2004,,Clear  6mm,5284,SolarbanÂ® 60 S5,Air,0.2917,0.0514,19.47,0.1489,0.3011,0.1372,62.04,-10.78,-3.0,44.0,-6.73,-12.05,0.0063,Yes,No,,
EnthermalPlus,C340 6mm / Vacuum 0.25mm / Clear 6mm / Air 8.09mm / SB70 6mm,25.44,6mm Clear,2167,LoEÂ³ 340 S2,Float Glass - 6mm,2004,,SolarbanÂ® 70 glass  6mm,5439,SolarbanÂ® 70 S5,Air,0.2909,0.0512,19.52,0.1408,0.2763,0.141,59.8,-11.61,-1.65,44.58,-6.9,-12.99,0.0024,Yes,No,,
EnthermalPlus,C340 6mm / Vacuum 0.25mm / Clear 6mm / Air 7.75mm / LUMI 6mm,25.4,6mm Clear,2167,LoEÂ³ 340 S2,Float Glass - 6mm,2004,,SGG ECLAZ II 6mm,20756,ECLAZ II S5,Air,0.2933,0.0516,19.36,0.1506,0.3448,0.1367,65.68,-10.42,-3.82,43.96,-6.28,-12.89,0.0125,Yes,Yes,0.162983,0.302952
EnthermalPlus,C340 6mm / Vacuum 0.25mm / Clear 6mm / Air 7.75mm / SKN183 6mm,25.4,6mm Clear,2167,LoEÂ³ 340 S2,Float Glass - 6mm,2004,,SGG COOL-LITE SKN 183 II 6mm,20896,COOL-LITE SKN 183 II S5,Air,0.2921,0.0514,19.44,0.1468,0.3126,0.1394,63.05,-10.56,-3.6,44.36,-6.83,-12.92,0.0088,Yes,Yes,0.158999,0.301784
EnthermalPlus,C366 6mm / Vacuum 0.25mm / Clear 6mm / Air 8.05mm / C180 6mm,25.4,6mm Clear,2157,LoEÂ³ 366 S2,Float Glass - 6mm,2004,,6mm Clear,2194,LoE 180 S5,Air,0.2655,0.0468,21.39,0.2371,0.543,0.1398,78.58,-8.01,5.19,44.26,-2.52,-4.46,0.0197,Yes,No,,
EnthermalPlus,C366 6mm / Vacuum 0.25mm / Clear 6mm / Air 8.05mm / C270 6mm,25.4,6mm Clear,2157,LoEÂ³ 366 S2,Float Glass - 6mm,2004,,6mm Clear,2029,LoEÂ² 270 S5,Air,0.2644,0.0466,21.48,0.2383,0.4783,0.1336,74.66,-8.76,5.44,43.3,-5.39,-1.35,0.0106,Yes,No,,
EnthermalPlus,C366 6mm / Vacuum 0.25mm / Clear 6mm / Air 8.05mm / C272 6mm,25.4,6mm Clear,2157,LoEÂ³ 366 S2,Float Glass - 6mm,2004,,6 mm Clear,2014,LoEÂ² 272 S5,Air,0.2646,0.0466,21.46,0.2418,0.4928,0.1257,75.55,-7.89,5.32,42.09,-2.62,-2.24,0.0131,Yes,No,,
EnthermalPlus,C366 6mm / Vacuum 0.25mm / Clear 6mm / Air 8.05mm / C366 6mm,25.4,6mm Clear,2157,LoEÂ³ 366 S2,Float Glass - 6mm,2004,,6mm Clear,2157,LoEÂ³ 366 S5,Air,0.2638,0.0465,21.52,0.2349,0.4455,0.1278,72.54,-10.28,5.62,42.4,-1.79,-2.82,0.0038,Yes,No,,
EnthermalPlus,C366 6mm / Vacuum 0.25mm / Clear 6mm / Air 8.09mm / SB60 6mm,25.44,6mm Clear,2157,LoEÂ³ 366 S2,Float Glass - 6mm,2004,,Clear  6mm,5284,SolarbanÂ® 60 S5,Air,0.2642,0.0465,21.49,0.2419,0.5004,0.127,76.03,-8.6,5.4,42.27,-2.76,-1.81,0.0148,Yes,No,,
EnthermalPlus,C366 6mm / Vacuum 0.25mm / Clear 6mm / Air 8.09mm / SB70 6mm,25.44,6mm Clear,2157,LoEÂ³ 366 S2,Float Glass - 6mm,2004,,SolarbanÂ® 70 glass  6mm,5439,SolarbanÂ® 70 S5,Air,0.2636,0.0464,21.54,0.2279,0.4586,0.1369,73.35,-9.83,6.82,43.79,-3.34,-4.14,0.0056,Yes,No,,
EnthermalPlus,C366 6mm / Vacuum 0.25mm / Clear 6mm / Air 7.75mm / LUMI 6mm,25.4,6mm Clear,2157,LoEÂ³ 366 S2,Float Glass - 6mm,2004,,SGG ECLAZ II 6mm,20756,ECLAZ II S5,Air,0.2655,0.0468,21.39,0.2441,0.5734,0.1254,80.33,-7.94,4.93,42.09,-1.67,-3.97,0.0292,Yes,Yes,0.251901,0.272016
EnthermalPlus,C366 6mm / Vacuum 0.25mm / Clear 6mm / Air 7.75mm / SKN183 6mm,25.4,6mm Clear,2157,LoEÂ³ 366 S2,Float Glass - 6mm,2004,,SGG COOL-LITE SKN 183 II 6mm,20896,COOL-LITE SKN 183 II S5,Air,0.2646,0.0466,21.46,0.2384,0.5192,0.1326,77.19,-8.35,4.91,43.17,-3.3,-3.87,0.0206,Yes,Yes,0.245906,0.271081
EnthermalPlus,Q452 6mm / Vacuum 0.25mm / Clear 6mm / Air 8.05mm / C180 6mm,25.4,6mm Clear,2107,Quad LoE 452 S2,Float Glass - 6mm,2004,,6mm Clear,2194,LoE 180 S5,Air,0.2588,0.0456,21.94,0.1854,0.4395,0.1142,72.2,-9.94,5.31,40.45,-4.18,-3.02,0.0057,Yes,No,,
EnthermalPlus,Q452 6mm / Vacuum 0.25mm / Clear 6mm / Air 8.05mm / C270 6mm,25.4,6mm Clear,2107,Quad LoE 452 S2,Float Glass - 6mm,2004,,6mm Clear,2029,LoEÂ² 270 S5,Air,0.2577,0.0454,22.03,0.1865,0.3871,0.1102,68.54,-10.54,5.51,39.75,-6.15,-0.82,0.0032,Yes,No,,
EnthermalPlus,Q452 6mm / Vacuum 0.25mm / Clear 6mm / Air 8.05mm / C272 6mm,25.4,6mm Clear,2107,Quad LoE 452 S2,Float Glass - 6mm,2004,,6 mm Clear,2014,LoEÂ² 272 S5,Air,0.258,0.0454,22.01,0.1892,0.3985,0.1049,69.34,-9.71,5.42,38.83,-4.04,-1.44,0.004,Yes,No,,
EnthermalPlus,Q452 6mm / Vacuum 0.25mm / Clear 6mm / Air 8.05mm / C366 6mm,25.4,6mm Clear,2107,Quad LoE 452 S2,Float Glass - 6mm,2004,,6mm Clear,2157,LoEÂ³ 366 S5,Air,0.2572,0.0453,22.08,0.1845,0.3604,0.1062,66.55,-11.8,5.56,39.05,-3.45,-1.83,0.0011,Yes,No,,
EnthermalPlus,Q452 6mm / Vacuum 0.25mm / Clear 6mm / Air 8.09mm / SB60 6mm,25.44,6mm Clear,2107,Quad LoE 452 S2,Float Glass - 6mm,2004,,Clear  6mm,5284,SolarbanÂ® 60 S5,Air,0.2576,0.0454,22.04,0.1894,0.4047,0.1057,69.79,-10.38,5.49,38.96,-4.13,-1.14,0.0044,Yes,No,,
EnthermalPlus,Q452 6mm / Vacuum 0.25mm / Clear 6mm / Air 8.09mm / SB70 6mm,25.44,6mm Clear,2107,Quad LoE 452 S2,Float Glass - 6mm,2004,,SolarbanÂ® 70 glass  6mm,5439,SolarbanÂ® 70 S5,Air,0.257,0.0453,22.1,0.1793,0.3711,0.1123,67.32,-11.47,6.74,40.11,-4.8,-2.65,0.0016,Yes,No,,
EnthermalPlus,Q452 6mm / Vacuum 0.25mm / Clear 6mm / Air 7.75mm / LUMI 6mm,25.4,6mm Clear,2107,Quad LoE 452 S2,Float Glass - 6mm,2004,,SGG ECLAZ II 6mm,20756,ECLAZ II S5,Air,0.2588,0.0456,21.94,0.1908,0.4636,0.1047,73.8,-9.89,5.06,38.84,-3.37,-2.7,0.0084,Yes,Yes,0.200734,0.264562
EnthermalPlus,Q452 6mm / Vacuum 0.25mm / Clear 6mm / Air 7.75mm / SKN183 6mm,25.4,6mm Clear,2107,Quad LoE 452 S2,Float Glass - 6mm,2004,,SGG COOL-LITE SKN 183 II 6mm,20896,COOL-LITE SKN 183 II S5,Air,0.2579,0.0454,22.01,0.1868,0.4201,0.1094,70.89,-10.2,5.02,39.65,-4.66,-2.58,0.0059,Yes,Yes,0.196476,0.263678
EnthermalPlus,SB60 6mm / Vacuum 0.25mm / Clear 6mm / Air 8.01mm / C180 6mm,25.46,Clear  6mm,5284,SolarbanÂ® 60 S2,Clear Float Glass,415,,6mm Clear,2194,LoE 180 S5,Air,0.3144,0.0554,18.06,0.3469,0.603,0.1461,81.93,-6.17,4.88,45.16,-2.79,-4.07,0.0786,Yes,No,,
EnthermalPlus,SB60 6mm / Vacuum 0.25mm / Clear 6mm / Air 8.01mm / C270 6mm,25.46,Clear  6mm,5284,SolarbanÂ® 60 S2,Clear Float Glass,415,,6mm Clear,2029,LoEÂ² 270 S5,Air,0.3128,0.0551,18.15,0.335,0.5309,0.1385,77.86,-7.13,5.14,44.02,-6.5,0.1,0.0418,Yes,No,,
EnthermalPlus,SB60 6mm / Vacuum 0.25mm / Clear 6mm / Air 8.01mm / C272 6mm,25.46,Clear  6mm,5284,SolarbanÂ® 60 S2,Clear Float Glass,415,,6 mm Clear,2014,LoEÂ² 272 S5,Air,0.3132,0.0552,18.13,0.3423,0.5471,0.129,78.78,-6.13,4.95,42.58,-3.22,-1.02,0.0506,Yes,No,,
EnthermalPlus,SB60 6mm / Vacuum 0.25mm / Clear 6mm / Air 8.01mm / C366 6mm,25.46,Clear  6mm,5284,SolarbanÂ® 60 S2,Clear Float Glass,415,,6mm Clear,2157,LoEÂ³ 366 S5,Air,0.3121,0.055,18.2,0.3196,0.494,0.1317,75.64,-8.95,5.46,42.97,-1.95,-1.9,0.015,Yes,No,,
EnthermalPlus,SB60 6mm / Vacuum 0.25mm / Clear 6mm / Air 8.05mm / SB60 6mm,25.5,Clear  6mm,5284,SolarbanÂ® 60 S2,Clear Float Glass,415,,Clear  6mm,5284,SolarbanÂ® 60 S5,Air,0.3126,0.0551,18.16,0.3419,0.5554,0.1305,79.28,-6.88,5.06,42.79,-3.45,-0.45,0.059,Yes,No,,
EnthermalPlus,SB60 6mm / Vacuum 0.25mm / Clear 6mm / Air 8.05mm / SB70 6mm,25.5,Clear  6mm,5284,SolarbanÂ® 60 S2,Clear Float Glass,415,,SolarbanÂ® 70 glass  6mm,5439,SolarbanÂ® 70 S5,Air,0.3117,0.0549,18.21,0.3074,0.5086,0.1428,76.48,-8.47,6.66,44.64,-3.39,-3.91,0.0214,Yes,No,,
EnthermalPlus,SB60 6mm / Vacuum 0.25mm / Clear 6mm / Air 7.71mm / LUMI 6mm,25.46,Clear  6mm,5284,SolarbanÂ® 60 S2,Clear Float Glass,415,,SGG ECLAZ II 6mm,20756,ECLAZ II S5,Air,0.3145,0.0554,18.06,0.3549,0.6368,0.1285,83.74,-6.01,4.55,42.58,-2.08,-3.23,0.1174,Yes,No,,
EnthermalPlus,SB60 6mm / Vacuum 0.25mm / Clear 6mm / Air 7.71mm / SKN183 6mm,25.46,Clear  6mm,5284,SolarbanÂ® 60 S2,Clear Float Glass,415,,SGG COOL-LITE SKN 183 II 6mm,20896,COOL-LITE SKN 183 II S5,Air,0.3132,0.0552,18.13,0.3363,0.5763,0.1372,80.48,-6.67,4.59,43.86,-3.89,-3.28,0.0818,Yes,No,,
EnthermalPlus,SB70 6mm / Vacuum 0.25mm / Clear 6mm / Air 8.01mm / C180 6mm,25.46,SolarbanÂ® 70 glass  6mm,5439,SolarbanÂ® 70 S2,Clear Float Glass,415,,6mm Clear,2194,LoE 180 S5,Air,0.2586,0.0455,21.96,0.2356,0.5522,0.1659,79.07,-7.86,6.35,47.83,-4.67,-4.9,0.029,Yes,No,,
EnthermalPlus,SB70 6mm / Vacuum 0.25mm / Clear 6mm / Air 8.01mm / C270 6mm,25.46,SolarbanÂ® 70 glass  6mm,5439,SolarbanÂ® 70 S2,Clear Float Glass,415,,6mm Clear,2029,LoEÂ² 270 S5,Air,0.2575,0.0454,22.05,0.2377,0.4864,0.1594,75.12,-8.68,6.7,46.95,-7.41,-2.24,0.0152,Yes,No,,
EnthermalPlus,SB70 6mm / Vacuum 0.25mm / Clear 6mm / Air 8.01mm / C272 6mm,25.46,SolarbanÂ® 70 glass  6mm,5439,SolarbanÂ® 70 S2,Clear Float Glass,415,,6 mm Clear,2014,LoEÂ² 272 S5,Air,0.2578,0.0454,22.03,0.2408,0.5009,0.1513,76.0,-7.75,6.55,45.85,-4.91,-3.14,0.0191,Yes,No,,
EnthermalPlus,SB70 6mm / Vacuum 0.25mm / Clear 6mm / Air 8.01mm / C366 6mm,25.46,SolarbanÂ® 70 glass  6mm,5439,SolarbanÂ® 70 S2,Clear Float Glass,415,,6mm Clear,2157,LoEÂ³ 366 S5,Air,0.257,0.0453,22.09,0.2356,0.4528,0.1535,72.98,-10.15,6.87,46.13,-4.14,-3.65,0.0057,Yes,No,,
EnthermalPlus,SB70 6mm / Vacuum 0.25mm / Clear 6mm / Air 8.05mm / SB60 6mm,25.5,SolarbanÂ® 70 glass  6mm,5439,SolarbanÂ® 70 S2,Clear Float Glass,415,,Clear  6mm,5284,SolarbanÂ® 60 S5,Air,0.2574,0.0453,22.06,0.2409,0.5086,0.1527,76.48,-8.47,6.66,46.02,-5.03,-2.73,0.0214,Yes,No,,
EnthermalPlus,SB70 6mm / Vacuum 0.25mm / Clear 6mm / Air 8.05mm / SB70 6mm,25.5,SolarbanÂ® 70 glass  6mm,5439,SolarbanÂ® 70 S2,Clear Float Glass,415,,SolarbanÂ® 70 glass  6mm,5439,SolarbanÂ® 70 S5,Air,0.2568,0.0452,22.11,0.2293,0.4664,0.1627,73.82,-9.66,7.97,47.4,-5.48,-4.78,0.0088,Yes,No,,
EnthermalPlus,SB70 6mm / Vacuum 0.25mm / Clear 6mm / Air 7.71mm / LUMI 6mm,25.46,SolarbanÂ® 70 glass  6mm,5439,SolarbanÂ® 70 S2,Clear Float Glass,415,,SGG ECLAZ II 6mm,20756,ECLAZ II S5,Air,0.2586,0.0455,21.96,0.2423,0.5827,0.151,80.8,-7.78,6.17,45.85,-4.04,-4.62,0.0427,Yes,No,,
EnthermalPlus,SB70 6mm / Vacuum 0.25mm / Clear 6mm / Air 7.71mm / SKN183 6mm,25.46,SolarbanÂ® 70 glass  6mm,5439,SolarbanÂ® 70 S2,Clear Float Glass,415,,SGG COOL-LITE SKN 183 II 6mm,20896,COOL-LITE SKN 183 II S5,Air,0.2577,0.0454,22.03,0.2377,0.528,0.1583,77.67,-8.2,6.13,46.83,-5.48,-4.48,0.0305,Yes,No,,
EnthermalPlus,SB67 6mm / Vacuum 0.25mm / Clear 6mm / Air 8.01mm / C180 6mm,25.46,Clear  6mm,5476,SolarbanÂ® R67 S2,Clear Float Glass,415,,6mm Clear,2194,LoE 180 S5,Air,0.3157,0.0556,17.99,0.2512,0.4621,0.2125,73.77,-8.54,2.46,53.39,-4.05,-7.58,0.0492,Yes,No,,
EnthermalPlus,SB67 6mm / Vacuum 0.25mm / Clear 6mm / Air 8.01mm / C270 6mm,25.46,Clear  6mm,5476,SolarbanÂ® R67 S2,Clear Float Glass,415,,6mm Clear,2029,LoEÂ² 270 S5,Air,0.314,0.0553,18.08,0.2453,0.4068,0.2082,70.02,-9.38,3.0,52.88,-5.62,-5.75,0.0254,Yes,No,,
EnthermalPlus,SB67 6mm / Vacuum 0.25mm / Clear 6mm / Air 8.01mm / C272 6mm,25.46,Clear  6mm,5476,SolarbanÂ® R67 S2,Clear Float Glass,415,,6 mm Clear,2014,LoEÂ² 272 S5,Air,0.3144,0.0554,18.06,0.2501,0.4186,0.2023,70.83,-8.42,2.82,52.21,-4.06,-6.25,0.031,Yes,No,,
EnthermalPlus,SB67 6mm / Vacuum 0.25mm / Clear 6mm / Air 8.01mm / C366 6mm,25.46,Clear  6mm,5476,SolarbanÂ® R67 S2,Clear Float Glass,415,,6mm Clear,2157,LoEÂ³ 366 S5,Air,0.3133,0.0552,18.13,0.236,0.3784,0.2038,67.97,-10.82,3.2,52.37,-3.51,-6.6,0.0093,Yes,No,,
EnthermalPlus,SB67 6mm / Vacuum 0.25mm / Clear 6mm / Air 8.05mm / SB60 6mm,25.5,Clear  6mm,5476,SolarbanÂ® R67 S2,Clear Float Glass,415,,Clear  6mm,5284,SolarbanÂ® 60 S5,Air,0.3138,0.0553,18.09,0.2501,0.4252,0.2032,71.29,-9.13,2.92,52.3,-4.15,-6.03,0.0364,Yes,No,,
EnthermalPlus,SB67 6mm / Vacuum 0.25mm / Clear 6mm / Air 8.05mm / SB70 6mm,25.5,Clear  6mm,5476,SolarbanÂ® R67 S2,Clear Float Glass,415,,SolarbanÂ® 70 glass  6mm,5439,SolarbanÂ® 70 S5,Air,0.3129,0.0551,18.14,0.2278,0.3898,0.2106,68.77,-10.44,4.19,53.15,-4.29,-7.39,0.0138,Yes,No,,
EnthermalPlus,SB67 6mm / Vacuum 0.25mm / Clear 6mm / Air 7.71mm / LUMI 6mm,25.46,Clear  6mm,5476,SolarbanÂ® R67 S2,Clear Float Glass,415,,SGG ECLAZ II 6mm,20756,ECLAZ II S5,Air,0.3157,0.0556,17.99,0.2571,0.4873,0.202,75.38,-8.44,2.27,52.22,-3.56,-7.19,0.0739,Yes,No,,
EnthermalPlus,SB67 6mm / Vacuum 0.25mm / Clear 6mm / Air 7.71mm / SKN183 6mm,25.46,Clear  6mm,5476,SolarbanÂ® R67 S2,Clear Float Glass,415,,SGG COOL-LITE SKN 183 II 6mm,20896,COOL-LITE SKN 183 II S5,Air,0.3144,0.0554,18.06,0.2465,0.4414,0.2073,72.42,-8.93,2.3,52.8,-4.43,-7.18,0.0516,Yes,No,,
EnthermalPlus,LUMI 6mm / Vacuum 0.25mm / Clear 6mm / Air 7.45mm / C180 6mm,25.4,SGG ECLAZ II 6mm,20756,ECLAZ II S2,SGG PLANICLEAR 6mm,21013,,6mm Clear,2194,LoE 180 S5,Air,0.352,0.062,16.13,0.5668,0.7084,0.1642,87.35,-4.19,4.23,47.73,-1.68,-5.97,0.1723,Yes,Yes,0.568934,0.368189
EnthermalPlus,LUMI 6mm / Vacuum 0.25mm / Clear 6mm / Air 7.45mm / C270 6mm,25.4,SGG ECLAZ II 6mm,20756,ECLAZ II S2,SGG PLANICLEAR 6mm,21013,,6mm Clear,2029,LoEÂ² 270 S5,Air,0.3503,0.0617,16.21,0.4635,0.6235,0.1536,83.04,-5.4,4.6,46.26,-6.59,-0.51,0.0859,Yes,Yes,0.465265,0.366330
EnthermalPlus,LUMI 6mm / Vacuum 0.25mm / Clear 6mm / Air 7.45mm / C272 6mm,25.4,SGG ECLAZ II 6mm,20756,ECLAZ II S2,SGG PLANICLEAR 6mm,21013,,6 mm Clear,2014,LoEÂ² 272 S5,Air,0.3506,0.0618,16.19,0.4876,0.6427,0.1406,84.02,-4.29,4.4,44.43,-2.45,-1.92,0.1027,Yes,Yes,0.489355,0.366737
EnthermalPlus,LUMI 6mm / Vacuum 0.25mm / Clear 6mm / Air 7.45mm / C366 6mm,25.4,SGG ECLAZ II 6mm,20756,ECLAZ II S2,SGG PLANICLEAR 6mm,21013,,6mm Clear,2157,LoEÂ³ 366 S5,Air,0.3494,0.0615,16.25,0.4159,0.5799,0.1445,80.68,-7.46,4.95,44.96,-0.63,-3.09,0.0316,Yes,Yes,0.417473,0.365419
EnthermalPlus,LUMI 6mm / Vacuum 0.25mm / Clear 6mm / Air 7.49mm / SB60 6mm,25.44,SGG ECLAZ II 6mm,20756,ECLAZ II S2,SGG PLANICLEAR 6mm,21013,,Clear  6mm,5284,SolarbanÂ® 60 S5,Air,0.35,0.0616,16.22,0.4803,0.6524,0.1427,84.55,-5.08,4.51,44.7,-2.79,-1.19,0.1256,Yes,No,,
EnthermalPlus,LUMI 6mm / Vacuum 0.25mm / Clear 6mm / Air 7.49mm / SB70 6mm,25.44,SGG ECLAZ II 6mm,20756,ECLAZ II S2,SGG PLANICLEAR 6mm,21013,,SolarbanÂ® 70 glass  6mm,5439,SolarbanÂ® 70 S5,Air,0.349,0.0615,16.27,0.3945,0.5969,0.1597,81.57,-6.92,6.15,47.09,-2.18,-5.79,0.046,Yes,No,,
EnthermalPlus,LUMI 6mm / Vacuum 0.25mm / Clear 6mm / Air 7.15mm / LUMI 6mm,25.4,SGG ECLAZ II 6mm,20756,ECLAZ II S2,SGG PLANICLEAR 6mm,21013,,SGG ECLAZ II 6mm,20756,ECLAZ II S5,Air,0.3522,0.062,16.12,0.5686,0.7483,0.14,89.27,-4.0,3.93,44.43,-1.03,-4.82,0.2654,Yes,Yes,0.571341,0.368363
EnthermalPlus,LUMI 6mm / Vacuum 0.25mm / Clear 6mm / Air 7.15mm / SKN183 6mm,25.4,SGG ECLAZ II 6mm,20756,ECLAZ II S2,SGG PLANICLEAR 6mm,21013,,SGG COOL-LITE SKN 183 II 6mm,20896,COOL-LITE SKN 183 II S5,Air,0.3508,0.0618,16.19,0.4698,0.6768,0.1518,85.81,-4.84,3.96,46.07,-3.25,-4.97,0.1811,Yes,Yes,0.471555,0.366874
EnthermalPlus,ZEN 6mm / Vacuum 0.25mm / Clear 6mm / Air 7.45mm / C180 6mm,25.4,SGG ECLAZ ONE II 6mm,20764,ECLAZ ONE II S2,SGG PLANICLEAR 6mm,21013,,6mm Clear,2194,LoE 180 S5,Air,0.2799,0.0493,20.29,0.4746,0.6719,0.2199,85.5,-4.25,5.26,54.31,-1.62,-8.04,0.1603,Yes,Yes,0.476496,0.287921
EnthermalPlus,ZEN 6mm / Vacuum 0.25mm / Clear 6mm / Air 7.45mm / C270 6mm,25.4,SGG ECLAZ ONE II 6mm,20764,ECLAZ ONE II S2,SGG PLANICLEAR 6mm,21013,,6mm Clear,2029,LoEÂ² 270 S5,Air,0.2788,0.0491,20.37,0.4183,0.5911,0.2103,81.25,-5.5,5.73,53.23,-5.07,-4.54,0.081,Yes,Yes,0.419463,0.286794
EnthermalPlus,ZEN 6mm / Vacuum 0.25mm / Clear 6mm / Air 7.45mm / C272 6mm,25.4,SGG ECLAZ ONE II 6mm,20764,ECLAZ ONE II S2,SGG PLANICLEAR 6mm,21013,,6 mm Clear,2014,LoEÂ² 272 S5,Air,0.279,0.0491,20.35,0.435,0.6088,0.1987,82.19,-4.37,5.54,51.93,-2.1,-5.66,0.0962,Yes,Yes,0.436215,0.287041
EnthermalPlus,ZEN 6mm / Vacuum 0.25mm / Clear 6mm / Air 7.45mm / C366 6mm,25.4,SGG ECLAZ ONE II 6mm,20764,ECLAZ ONE II S2,SGG PLANICLEAR 6mm,21013,,6mm Clear,2157,LoEÂ³ 366 S5,Air,0.2783,0.049,20.41,0.3822,0.5495,0.2022,78.91,-7.41,6.02,52.3,-0.87,-6.36,0.0294,Yes,Yes,0.383138,0.286240
EnthermalPlus,ZEN 6mm / Vacuum 0.25mm / Clear 6mm / Air 7.49mm / SB60 6mm,25.44,SGG ECLAZ ONE II 6mm,20764,ECLAZ ONE II S2,SGG PLANICLEAR 6mm,21013,,Clear  6mm,5284,SolarbanÂ® 60 S5,Air,0.2786,0.0491,20.38,0.4308,0.6181,0.2006,82.7,-5.14,5.67,52.12,-2.33,-5.15,0.1176,Yes,No,,
EnthermalPlus,ZEN 6mm / Vacuum 0.25mm / Clear 6mm / Air 7.49mm / SB70 6mm,25.44,SGG ECLAZ ONE II 6mm,20764,ECLAZ ONE II S2,SGG PLANICLEAR 6mm,21013,,SolarbanÂ® 70 glass  6mm,5439,SolarbanÂ® 70 S5,Air,0.278,0.049,20.42,0.3637,0.5662,0.2158,79.82,-6.89,7.11,53.83,-2.05,-8.01,0.0421,Yes,No,,
EnthermalPlus,ZEN 6mm / Vacuum 0.25mm / Clear 6mm / Air 7.15mm / LUMI 6mm,25.4,SGG ECLAZ ONE II 6mm,20764,ECLAZ ONE II S2,SGG PLANICLEAR 6mm,21013,,SGG ECLAZ II 6mm,20756,ECLAZ II S5,Air,0.28,0.0493,20.28,0.4803,0.7088,0.1982,87.33,-4.07,5.07,51.92,-1.1,-7.54,0.2463,Yes,Yes,0.482554,0.288025
EnthermalPlus,ZEN 6mm / Vacuum 0.25mm / Clear 6mm / Air 7.15mm / SKN183 6mm,25.4,SGG ECLAZ ONE II 6mm,20764,ECLAZ ONE II S2,SGG PLANICLEAR 6mm,21013,,SGG COOL-LITE SKN 183 II 6mm,20896,COOL-LITE SKN 183 II S5,Air,0.2791,0.0492,20.34,0.4222,0.6416,0.2088,83.97,-4.9,5.04,53.09,-2.72,-7.5,0.1677,Yes,Yes,0.423482,0.287121
EnthermalPlus,SKN183 6mm / Vacuum 0.25mm / Clear 6mm / Air 7.45mm / C180 6mm,25.4,SGG COOL-LITE SKN 183 II 6mm,20896,COOL-LITE SKN 183 II S2,SGG PLANICLEAR 6mm,21013,,6mm Clear,2194,LoE 180 S5,Air,0.2639,0.0465,21.52,0.3245,0.6411,0.1619,83.97,-5.01,4.23,47.45,-2.13,-9.23,0.1191,Yes,Yes,0.330010,0.270076
EnthermalPlus,SKN183 6mm / Vacuum 0.25mm / Clear 6mm / Air 7.45mm / C270 6mm,25.4,SGG COOL-LITE SKN 183 II 6mm,20896,COOL-LITE SKN 183 II S2,SGG PLANICLEAR 6mm,21013,,6mm Clear,2029,LoEÂ² 270 S5,Air,0.2629,0.0463,21.6,0.317,0.5644,0.1531,79.81,-6.08,4.64,46.22,-6.14,-5.34,0.0603,Yes,Yes,0.321817,0.269087
EnthermalPlus,SKN183 6mm / Vacuum 0.25mm / Clear 6mm / Air 7.45mm / C272 6mm,25.4,SGG COOL-LITE SKN 183 II 6mm,20896,COOL-LITE SKN 183 II S2,SGG PLANICLEAR 6mm,21013,,6 mm Clear,2014,LoEÂ² 272 S5,Air,0.2631,0.0463,21.58,0.3236,0.5815,0.1425,80.74,-5.03,4.45,44.73,-2.75,-6.57,0.0731,Yes,Yes,0.328510,0.269304
EnthermalPlus,SKN183 6mm / Vacuum 0.25mm / Clear 6mm / Air 7.45mm / C366 6mm,25.4,SGG COOL-LITE SKN 183 II 6mm,20896,COOL-LITE SKN 183 II S2,SGG PLANICLEAR 6mm,21013,,6mm Clear,2157,LoEÂ³ 366 S5,Air,0.2624,0.0462,21.64,0.303,0.525,0.1456,77.53,-7.9,4.94,45.14,-1.46,-7.36,0.0222,Yes,Yes,0.307630,0.268601
EnthermalPlus,SKN183 6mm / Vacuum 0.25mm / Clear 6mm / Air 7.49mm / SB60 6mm,25.44,SGG COOL-LITE SKN 183 II 6mm,20896,COOL-LITE SKN 183 II S2,SGG PLANICLEAR 6mm,21013,,Clear  6mm,5284,SolarbanÂ® 60 S5,Air,0.2627,0.0463,21.61,0.3235,0.5903,0.1443,81.25,-5.79,4.56,44.95,-2.97,-6.0,0.0873,Yes,No,,
EnthermalPlus,SKN183 6mm / Vacuum 0.25mm / Clear 6mm / Air 7.49mm / SB70 6mm,25.44,SGG COOL-LITE SKN 183 II 6mm,20896,COOL-LITE SKN 183 II S2,SGG PLANICLEAR 6mm,21013,,SolarbanÂ® 70 glass  6mm,5439,SolarbanÂ® 70 S5,Air,0.2622,0.0462,21.66,0.2902,0.5407,0.1579,78.41,-7.38,6.09,46.87,-2.9,-9.14,0.0328,Yes,No,,
EnthermalPlus,SKN183 6mm / Vacuum 0.25mm / Clear 6mm / Air 7.15mm / LUMI 6mm,25.4,SGG COOL-LITE SKN 183 II 6mm,20896,COOL-LITE SKN 183 II S2,SGG PLANICLEAR 6mm,21013,,SGG ECLAZ II 6mm,20756,ECLAZ II S5,Air,0.264,0.0465,21.51,0.3331,0.6768,0.1421,85.81,-4.84,3.96,44.74,-1.53,-8.7,0.1811,Yes,Yes,0.338737,0.270166
EnthermalPlus,SKN183 6mm / Vacuum 0.25mm / Clear 6mm / Air 7.15mm / SKN183 6mm,25.4,SGG COOL-LITE SKN 183 II 6mm,20896,COOL-LITE SKN 183 II S2,SGG PLANICLEAR 6mm,21013,,SGG COOL-LITE SKN 183 II 6mm,20896,COOL-LITE SKN 183 II S5,Air,0.2632,0.0464,21.57,0.3178,0.6127,0.1518,82.49,-5.53,4.0,46.07,-3.39,-8.62,0.1252,Yes,Yes,0.322862,0.269374
EnthermalPlus,XTREME 6mm / Vacuum 0.25mm / Clear 6mm / Air 7.45mm / C180 6mm,25.4,SGG COOL-LITE XTREME 61-29 II 6mm,20980,COOL-LITE XTREME 61-29 II S2,SGG PLANICLEAR 6mm,21013,,6mm Clear,2194,LoE 180 S5,Air,0.2716,0.0478,20.91,0.2205,0.5252,0.1382,77.67,-6.61,1.57,44.2,-2.85,-7.9,0.0986,Yes,Yes,0.229503,0.278710
EnthermalPlus,XTREME 6mm / Vacuum 0.25mm / Clear 6mm / Air 7.45mm / C270 6mm,25.4,SGG COOL-LITE XTREME 61-29 II 6mm,20980,COOL-LITE XTREME 61-29 II S2,SGG PLANICLEAR 6mm,21013,,6mm Clear,2029,LoEÂ² 270 S5,Air,0.2706,0.0477,20.99,0.2245,0.4627,0.1323,73.79,-7.4,2.07,43.26,-6.06,-4.52,0.0509,Yes,Yes,0.232890,0.277655
EnthermalPlus,XTREME 6mm / Vacuum 0.25mm / Clear 6mm / Air 7.45mm / C272 6mm,25.4,SGG COOL-LITE XTREME 61-29 II 6mm,20980,COOL-LITE XTREME 61-29 II S2,SGG PLANICLEAR 6mm,21013,,6 mm Clear,2014,LoEÂ² 272 S5,Air,0.2708,0.0477,20.97,0.2268,0.4762,0.125,74.63,-6.42,1.82,42.13,-3.4,-5.37,0.0618,Yes,Yes,0.235271,0.277886
EnthermalPlus,XTREME 6mm / Vacuum 0.25mm / Clear 6mm / Air 7.45mm / C366 6mm,25.4,SGG COOL-LITE XTREME 61-29 II 6mm,20980,COOL-LITE XTREME 61-29 II S2,SGG PLANICLEAR 6mm,21013,,6mm Clear,2157,LoEÂ³ 366 S5,Air,0.2701,0.0476,21.02,0.2221,0.4306,0.1268,71.66,-8.88,2.45,42.41,-2.51,-6.13,0.0186,Yes,Yes,0.230280,0.277137
EnthermalPlus,XTREME 6mm / Vacuum 0.25mm / Clear 6mm / Air 7.49mm / SB60 6mm,25.44,SGG COOL-LITE XTREME 61-29 II 6mm,20980,COOL-LITE XTREME 61-29 II S2,SGG PLANICLEAR 6mm,21013,,Clear  6mm,5284,SolarbanÂ® 60 S5,Air,0.2704,0.0476,21.0,0.2271,0.4836,0.1262,75.11,-7.14,1.93,42.29,-3.53,-4.93,0.0729,Yes,No,,
EnthermalPlus,XTREME 6mm / Vacuum 0.25mm / Clear 6mm / Air 7.49mm / SB70 6mm,25.44,SGG COOL-LITE XTREME 61-29 II 6mm,20980,COOL-LITE XTREME 61-29 II S2,SGG PLANICLEAR 6mm,21013,,SolarbanÂ® 70 glass  6mm,5439,SolarbanÂ® 70 S5,Air,0.2699,0.0475,21.04,0.2149,0.4437,0.1352,72.5,-8.43,3.57,43.72,-3.67,-7.83,0.0272,Yes,No,,
EnthermalPlus,XTREME 6mm / Vacuum 0.25mm / Clear 6mm / Air 7.15mm / LUMI 6mm,25.4,SGG COOL-LITE XTREME 61-29 II 6mm,20980,COOL-LITE XTREME 61-29 II S2,SGG PLANICLEAR 6mm,21013,,SGG ECLAZ II 6mm,20756,ECLAZ II S5,Air,0.2717,0.0479,20.9,0.2275,0.5541,0.1248,79.37,-6.43,1.22,42.15,-2.37,-7.1,0.1487,Yes,Yes,0.236604,0.278806
EnthermalPlus,XTREME 6mm / Vacuum 0.25mm / Clear 6mm / Air 7.15mm / SKN183 6mm,25.4,SGG COOL-LITE XTREME 61-29 II 6mm,20980,COOL-LITE XTREME 61-29 II S2,SGG PLANICLEAR 6mm,21013,,SGG COOL-LITE SKN 183 II 6mm,20896,COOL-LITE SKN 183 II S5,Air,0.2709,0.0477,20.96,0.223,0.5022,0.1314,76.29,-6.9,1.4,43.16,-3.77,-7.21,0.1034,Yes,Yes,0.231749,0.277961
EnthermalPlus,SB60 Solexia 6mm / Vacuum 0.25mm / Clear 6mm / Air 8.01mm / C180 6mm,25.46,SolexiaÂ®  6mm,5254,SolarbanÂ® 60 S2,Clear Float Glass,415,,6mm Clear,2194,LoE 180 S5,Air,0.3144,0.0554,18.06,0.2627,0.5254,0.1221,77.57,-10.75,5.55,41.61,-6.1,-2.37,0.0452,Yes,No,,
EnthermalPlus,SB60 Solexia 6mm / Vacuum 0.25mm / Clear 6mm / Air 8.01mm / C270 6mm,25.46,SolexiaÂ®  6mm,5254,SolarbanÂ® 60 S2,Clear Float Glass,415,,6mm Clear,2029,LoEÂ² 270 S5,Air,0.3128,0.0551,18.15,0.2587,0.463,0.1165,73.7,-11.37,5.77,40.66,-9.06,1.03,0.0247,Yes,No,,
EnthermalPlus,SB60 Solexia 6mm / Vacuum 0.25mm / Clear 6mm / Air 8.01mm / C272 6mm,25.46,SolexiaÂ®  6mm,5254,SolarbanÂ® 60 S2,Clear Float Glass,415,,6 mm Clear,2014,LoEÂ² 272 S5,Air,0.3132,0.0552,18.13,0.2634,0.4769,0.1088,74.57,-10.5,5.61,39.38,-6.11,0.03,0.0301,Yes,No,,
EnthermalPlus,SB60 Solexia 6mm / Vacuum 0.25mm / Clear 6mm / Air 8.01mm / C366 6mm,25.46,SolexiaÂ®  6mm,5254,SolarbanÂ® 60 S2,Clear Float Glass,415,,6mm Clear,2157,LoEÂ³ 366 S5,Air,0.3121,0.055,18.2,0.2507,0.4312,0.1107,71.61,-12.89,6.07,39.69,-5.11,-0.69,0.0087,Yes,No,,
EnthermalPlus,SB60 Solexia 6mm / Vacuum 0.25mm / Clear 6mm / Air 8.05mm / SB60 6mm,25.5,SolexiaÂ®  6mm,5254,SolarbanÂ® 60 S2,Clear Float Glass,415,,Clear  6mm,5284,SolarbanÂ® 60 S5,Air,0.3126,0.0551,18.16,0.2634,0.4843,0.11,75.05,-11.24,5.71,39.56,-6.26,0.51,0.0343,Yes,No,,
EnthermalPlus,SB60 Solexia 6mm / Vacuum 0.25mm / Clear 6mm / Air 8.05mm / SB70 6mm,25.5,SolexiaÂ®  6mm,5254,SolarbanÂ® 60 S2,Clear Float Glass,415,,SolarbanÂ® 70 glass  6mm,5439,SolarbanÂ® 70 S5,Air,0.3117,0.0549,18.21,0.242,0.4438,0.1195,72.4,-12.47,7.22,41.17,-6.7,-2.16,0.0126,Yes,No,,
EnthermalPlus,SB60 Solexia 6mm / Vacuum 0.25mm / Clear 6mm / Air 7.71mm / LUMI 6mm,25.46,SolexiaÂ®  6mm,5254,SolarbanÂ® 60 S2,Clear Float Glass,415,,SGG ECLAZ II 6mm,20756,ECLAZ II S5,Air,0.3145,0.0554,18.06,0.2696,0.5549,0.1085,79.31,-10.71,5.25,39.37,-5.13,-1.79,0.0664,Yes,No,,
EnthermalPlus,SB60 Solexia 6mm / Vacuum 0.25mm / Clear 6mm / Air 7.71mm / SKN183 6mm,25.46,SolexiaÂ®  6mm,5254,SolarbanÂ® 60 S2,Clear Float Glass,415,,SGG COOL-LITE SKN 183 II 6mm,20896,COOL-LITE SKN 183 II S5,Air,0.3132,0.0552,18.13,0.2592,0.5024,0.1154,76.2,-11.05,5.27,40.51,-6.81,-1.72,0.047,Yes,No,,
EnthermalPlus,SB60 Solarbronze 6mm / Vacuum 0.25mm / Clear 6mm / Air 8.01mm / C180 6mm,25.46,SolarbronzeÂ®  6mm,5274,SolarbanÂ® 60 S2,Clear Float Glass,415,,6mm Clear,2194,LoE 180 S5,Air,0.3144,0.0554,18.06,0.2242,0.361,0.0801,66.28,-1.08,8.54,33.9,0.39,0.0,0.0375,Yes,No,,
EnthermalPlus,SB60 Solarbronze 6mm / Vacuum 0.25mm / Clear 6mm / Air 8.01mm / C270 6mm,25.46,SolarbronzeÂ®  6mm,5274,SolarbanÂ® 60 S2,Clear Float Glass,415,,6mm Clear,2029,LoEÂ² 270 S5,Air,0.3128,0.0551,18.15,0.2151,0.3178,0.0773,62.85,-2.07,8.54,33.28,-1.41,1.84,0.0206,Yes,No,,
EnthermalPlus,SB60 Solarbronze 6mm / Vacuum 0.25mm / Clear 6mm / Air 8.01mm / C272 6mm,25.46,SolarbronzeÂ®  6mm,5274,SolarbanÂ® 60 S2,Clear Float Glass,415,,6 mm Clear,2014,LoEÂ² 272 S5,Air,0.3132,0.0552,18.13,0.22,0.3277,0.074,63.65,-1.24,8.43,32.58,0.09,1.2,0.0252,Yes,No,,
EnthermalPlus,SB60 Solarbronze 6mm / Vacuum 0.25mm / Clear 6mm / Air 8.01mm / C366 6mm,25.46,SolarbronzeÂ®  6mm,5274,SolarbanÂ® 60 S2,Clear Float Glass,415,,6mm Clear,2157,LoEÂ³ 366 S5,Air,0.3121,0.055,18.2,0.2042,0.2955,0.0752,60.97,-3.76,8.74,32.82,0.69,0.87,0.0073,Yes,No,,
EnthermalPlus,SB60 Solarbronze 6mm / Vacuum 0.25mm / Clear 6mm / Air 8.05mm / SB60 6mm,25.5,SolarbronzeÂ®  6mm,5274,SolarbanÂ® 60 S2,Clear Float Glass,415,,Clear  6mm,5284,SolarbanÂ® 60 S5,Air,0.3126,0.0551,18.16,0.2197,0.3326,0.0747,64.05,-1.81,8.53,32.71,-0.05,1.5,0.0285,Yes,No,,
EnthermalPlus,SB60 Solarbronze 6mm / Vacuum 0.25mm / Clear 6mm / Air 8.05mm / SB70 6mm,25.5,SolarbronzeÂ®  6mm,5274,SolarbanÂ® 60 S2,Clear Float Glass,415,,SolarbanÂ® 70 glass  6mm,5439,SolarbanÂ® 70 S5,Air,0.3117,0.0549,18.21,0.1964,0.3043,0.079,61.69,-3.3,9.76,33.64,0.07,-0.05,0.0105,Yes,No,,
EnthermalPlus,SB60 Solarbronze 6mm / Vacuum 0.25mm / Clear 6mm / Air 7.71mm / LUMI 6mm,25.46,SolarbronzeÂ®  6mm,5274,SolarbanÂ® 60 S2,Clear Float Glass,415,,SGG ECLAZ II 6mm,20756,ECLAZ II S5,Air,0.3145,0.0554,18.06,0.2289,0.3814,0.0739,67.81,-0.88,8.33,32.57,0.59,0.18,0.055,Yes,No,,
EnthermalPlus,SB60 Solarbronze 6mm / Vacuum 0.25mm / Clear 6mm / Air 7.71mm / SKN183 6mm,25.46,SolarbronzeÂ®  6mm,5274,SolarbanÂ® 60 S2,Clear Float Glass,415,,SGG COOL-LITE SKN 183 II 6mm,20896,COOL-LITE SKN 183 II S5,Air,0.3132,0.0552,18.13,0.2164,0.345,0.0769,65.06,-1.61,8.24,33.22,-0.27,0.23,0.039,Yes,No,,
EnthermalPlus,SB60 Solargray 6mm / Vacuum 0.25mm / Clear 6mm / Air 8.01mm / C180 6mm,25.46,SolargrayÂ®  6mm,5289,SolarbanÂ® 60 S2,Clear Float Glass,415,,6mm Clear,2194,LoE 180 S5,Air,0.3144,0.0554,18.06,0.1948,0.3018,0.0691,61.7,-3.22,2.05,31.62,-0.14,-3.22,0.0362,Yes,No,,
EnthermalPlus,SB60 Solargray 6mm / Vacuum 0.25mm / Clear 6mm / Air 8.01mm / C270 6mm,25.46,SolargrayÂ®  6mm,5289,SolarbanÂ® 60 S2,Clear Float Glass,415,,6mm Clear,2029,LoEÂ² 270 S5,Air,0.3128,0.0551,18.15,0.1873,0.2658,0.0672,58.48,-4.05,2.33,31.15,-1.7,-1.22,0.0199,Yes,No,,
EnthermalPlus,SB60 Solargray 6mm / Vacuum 0.25mm / Clear 6mm / Air 8.01mm / C272 6mm,25.46,SolargrayÂ®  6mm,5289,SolarbanÂ® 60 S2,Clear Float Glass,415,,6 mm Clear,2014,LoEÂ² 272 S5,Air,0.3132,0.0552,18.13,0.1915,0.274,0.0648,59.22,-3.26,2.13,30.58,-0.45,-1.69,0.0244,Yes,No,,
EnthermalPlus,SB60 Solargray 6mm / Vacuum 0.25mm / Clear 6mm / Air 8.01mm / C366 6mm,25.46,SolargrayÂ®  6mm,5289,SolarbanÂ® 60 S2,Clear Float Glass,415,,6mm Clear,2157,LoEÂ³ 366 S5,Air,0.3121,0.055,18.2,0.1777,0.2474,0.0656,56.72,-5.59,2.72,30.76,0.09,-2.09,0.0071,Yes,No,,
EnthermalPlus,SB60 Solargray 6mm / Vacuum 0.25mm / Clear 6mm / Air 8.05mm / SB60 6mm,25.5,SolargrayÂ®  6mm,5289,SolarbanÂ® 60 S2,Clear Float Glass,415,,Clear  6mm,5284,SolarbanÂ® 60 S5,Air,0.3126,0.0551,18.16,0.1913,0.2781,0.0652,59.61,-3.83,2.22,30.67,-0.57,-1.44,0.0276,Yes,No,,
EnthermalPlus,SB60 Solargray 6mm / Vacuum 0.25mm / Clear 6mm / Air 8.05mm / SB70 6mm,25.5,SolargrayÂ®  6mm,5289,SolarbanÂ® 60 S2,Clear Float Glass,415,,SolarbanÂ® 70 glass  6mm,5439,SolarbanÂ® 70 S5,Air,0.3117,0.0549,18.21,0.1708,0.2546,0.0684,57.38,-5.22,3.64,31.43,-0.26,-3.18,0.0102,Yes,No,,
EnthermalPlus,SB60 Solargray 6mm / Vacuum 0.25mm / Clear 6mm / Air 7.71mm / LUMI 6mm,25.46,SolargrayÂ®  6mm,5289,SolarbanÂ® 60 S2,Clear Float Glass,415,,SGG ECLAZ II 6mm,20756,ECLAZ II S5,Air,0.3145,0.0554,18.06,0.199,0.3189,0.0647,63.16,-3.06,1.72,30.57,0.03,-2.66,0.053,Yes,No,,
EnthermalPlus,SB60 Solargray 6mm / Vacuum 0.25mm / Clear 6mm / Air 7.71mm / SKN183 6mm,25.46,SolargrayÂ®  6mm,5289,SolarbanÂ® 60 S2,Clear Float Glass,415,,SGG COOL-LITE SKN 183 II 6mm,20896,COOL-LITE SKN 183 II S5,Air,0.3132,0.0552,18.13,0.1882,0.2885,0.0669,60.56,-3.66,1.86,31.1,-0.6,-2.78,0.0376,Yes,No,,
EnthermalPlus,SB60 Optigray 6mm / Vacuum 0.25mm / Clear 6mm / Air 8.01mm / C180 6mm,25.46,OptigrayÂ®  6mm,5265,SolarbanÂ® 60 S2,Clear Float Glass,415,,6mm Clear,2194,LoE 180 S5,Air,0.3145,0.0554,18.06,0.2475,0.4274,0.0951,71.28,-5.45,4.22,36.97,-1.7,-3.11,0.0476,Yes,No,,
EnthermalPlus,SB60 Optigray 6mm / Vacuum 0.25mm / Clear 6mm / Air 8.01mm / C270 6mm,25.46,OptigrayÂ®  6mm,5265,SolarbanÂ® 60 S2,Clear Float Glass,415,,6mm Clear,2029,LoEÂ² 270 S5,Air,0.3129,0.0551,18.15,0.2399,0.3765,0.0913,67.66,-6.28,4.45,36.2,-4.13,-0.25,0.0261,Yes,No,,
EnthermalPlus,SB60 Optigray 6mm / Vacuum 0.25mm / Clear 6mm / Air 8.01mm / C272 6mm,25.46,OptigrayÂ®  6mm,5265,SolarbanÂ® 60 S2,Clear Float Glass,415,,6 mm Clear,2014,LoEÂ² 272 S5,Air,0.3132,0.0552,18.13,0.2449,0.388,0.0865,68.49,-5.41,4.27,35.26,-1.99,-1.02,0.0319,Yes,No,,
EnthermalPlus,SB60 Optigray 6mm / Vacuum 0.25mm / Clear 6mm / Air 8.01mm / C366 6mm,25.46,OptigrayÂ®  6mm,5265,SolarbanÂ® 60 S2,Clear Float Glass,415,,6mm Clear,2157,LoEÂ³ 366 S5,Air,0.3121,0.055,18.19,0.2292,0.3504,0.0879,65.69,-7.91,4.79,35.53,-1.18,-1.61,0.0093,Yes,No,,
EnthermalPlus,SB60 Optigray 6mm / Vacuum 0.25mm / Clear 6mm / Air 8.05mm / SB60 6mm,25.5,OptigrayÂ®  6mm,5265,SolarbanÂ® 60 S2,Clear Float Glass,415,,Clear  6mm,5284,SolarbanÂ® 60 S5,Air,0.3127,0.0551,18.16,0.2447,0.3939,0.0873,68.93,-6.07,4.37,35.4,-2.16,-0.63,0.0362,Yes,No,,
EnthermalPlus,SB60 Optigray 6mm / Vacuum 0.25mm / Clear 6mm / Air 8.05mm / SB70 6mm,25.5,OptigrayÂ®  6mm,5265,SolarbanÂ® 60 S2,Clear Float Glass,415,,SolarbanÂ® 70 glass  6mm,5439,SolarbanÂ® 70 S5,Air,0.3118,0.0549,18.21,0.2206,0.3606,0.0935,66.43,-7.48,5.85,36.64,-2.05,-3.03,0.0133,Yes,No,,
EnthermalPlus,SB60 Optigray 6mm / Vacuum 0.25mm / Clear 6mm / Air 7.71mm / LUMI 6mm,25.46,OptigrayÂ®  6mm,5265,SolarbanÂ® 60 S2,Clear Float Glass,415,,SGG ECLAZ II 6mm,20756,ECLAZ II S5,Air,0.3145,0.0554,18.06,0.2533,0.4515,0.0862,72.9,-5.31,3.9,35.25,-1.24,-2.49,0.07,Yes,No,,
EnthermalPlus,SB60 Optigray 6mm / Vacuum 0.25mm / Clear 6mm / Air 7.71mm / SKN183 6mm,25.46,OptigrayÂ®  6mm,5265,SolarbanÂ® 60 S2,Clear Float Glass,415,,SGG COOL-LITE SKN 183 II 6mm,20896,COOL-LITE SKN 183 II S5,Air,0.3132,0.0552,18.13,0.2408,0.4086,0.0907,70.0,-5.88,3.97,36.11,-2.4,-2.55,0.0495,Yes,No,,
EnthermalPlus,SB60 Solarblue 6mm / Vacuum 0.25mm / Clear 6mm / Air 8.01mm / C180 6mm,25.46,SolarblueÂ®  6mm,5364,SolarbanÂ® 60 S2,Clear Float Glass,415,,6mm Clear,2194,LoE 180 S5,Air,0.3144,0.0554,18.06,0.2284,0.3813,0.0853,68.35,-8.49,-4.37,35.29,-2.07,-8.74,0.0459,Yes,No,,
EnthermalPlus,SB60 Solarblue 6mm / Vacuum 0.25mm / Clear 6mm / Air 8.01mm / C270 6mm,25.46,SolarblueÂ®  6mm,5364,SolarbanÂ® 60 S2,Clear Float Glass,415,,6mm Clear,2029,LoEÂ² 270 S5,Air,0.3128,0.0551,18.15,0.2218,0.336,0.0823,64.86,-9.14,-3.75,34.63,-4.54,-5.28,0.0253,Yes,No,,
EnthermalPlus,SB60 Solarblue 6mm / Vacuum 0.25mm / Clear 6mm / Air 8.01mm / C272 6mm,25.46,SolarblueÂ®  6mm,5364,SolarbanÂ® 60 S2,Clear Float Glass,415,,6 mm Clear,2014,LoEÂ² 272 S5,Air,0.3132,0.0552,18.13,0.2264,0.3462,0.0781,65.64,-8.3,-4.04,33.74,-2.51,-5.88,0.031,Yes,No,,
EnthermalPlus,SB60 Solarblue 6mm / Vacuum 0.25mm / Clear 6mm / Air 8.01mm / C366 6mm,25.46,SolarblueÂ®  6mm,5364,SolarbanÂ® 60 S2,Clear Float Glass,415,,6mm Clear,2157,LoEÂ³ 366 S5,Air,0.3121,0.055,18.2,0.212,0.3131,0.0792,62.98,-10.61,-3.17,33.97,-1.66,-6.65,0.009,Yes,No,,
EnthermalPlus,SB60 Solarblue 6mm / Vacuum 0.25mm / Clear 6mm / Air 8.05mm / SB60 6mm,25.5,SolarblueÂ®  6mm,5364,SolarbanÂ® 60 S2,Clear Float Glass,415,,Clear  6mm,5284,SolarbanÂ® 60 S5,Air,0.3126,0.0551,18.16,0.2263,0.3516,0.0788,66.08,-8.97,-3.96,33.86,-2.67,-5.52,0.035,Yes,No,,
EnthermalPlus,SB60 Solarblue 6mm / Vacuum 0.25mm / Clear 6mm / Air 8.05mm / SB70 6mm,25.5,SolarblueÂ®  6mm,5364,SolarbanÂ® 60 S2,Clear Float Glass,415,,SolarbanÂ® 70 glass  6mm,5439,SolarbanÂ® 70 S5,Air,0.3117,0.0549,18.21,0.2038,0.3219,0.0841,63.67,-10.3,-2.2,35.02,-2.18,-8.48,0.0129,Yes,No,,
EnthermalPlus,SB60 Solarblue 6mm / Vacuum 0.25mm / Clear 6mm / Air 7.71mm / LUMI 6mm,25.46,SolarblueÂ®  6mm,5364,SolarbanÂ® 60 S2,Clear Float Glass,415,,SGG ECLAZ II 6mm,20756,ECLAZ II S5,Air,0.3145,0.0554,18.06,0.234,0.4029,0.078,69.92,-8.4,-4.84,33.76,-1.67,-7.48,0.0673,Yes,No,,
EnthermalPlus,SB60 Solarblue 6mm / Vacuum 0.25mm / Clear 6mm / Air 7.71mm / SKN183 6mm,25.46,SolarblueÂ®  6mm,5364,SolarbanÂ® 60 S2,Clear Float Glass,415,,SGG COOL-LITE SKN 183 II 6mm,20896,COOL-LITE SKN 183 II S5,Air,0.3132,0.0552,18.13,0.2224,0.3647,0.0817,67.11,-8.81,-4.48,34.55,-2.59,-7.79,0.0477,Yes,No,,
EnthermalPlus,SB60 Optiblue 6mm / Vacuum 0.25mm / Clear 6mm / Air 8.01mm / C180 6mm,25.46,OptiblueÂ® (SolarbanÂ® z50)  6mm,5424,SolarbanÂ® 60 S2,Clear Float Glass,415,,6mm Clear,2194,LoE 180 S5,Air,0.3144,0.0554,18.06,0.2764,0.4351,0.0973,71.97,-5.37,-1.18,37.5,-0.88,-7.54,0.0608,Yes,No,,
EnthermalPlus,SB60 Optiblue 6mm / Vacuum 0.25mm / Clear 6mm / Air 8.01mm / C270 6mm,25.46,OptiblueÂ® (SolarbanÂ® z50)  6mm,5424,SolarbanÂ® 60 S2,Clear Float Glass,415,,6mm Clear,2029,LoEÂ² 270 S5,Air,0.3128,0.0551,18.15,0.2651,0.3833,0.0933,68.32,-6.24,-0.68,36.71,-3.7,-3.91,0.033,Yes,No,,
EnthermalPlus,SB60 Optiblue 6mm / Vacuum 0.25mm / Clear 6mm / Air 8.01mm / C272 6mm,25.46,OptiblueÂ® (SolarbanÂ® z50)  6mm,5424,SolarbanÂ® 60 S2,Clear Float Glass,415,,6 mm Clear,2014,LoEÂ² 272 S5,Air,0.3132,0.0552,18.13,0.2713,0.395,0.0882,69.15,-5.32,-0.95,35.71,-1.44,-4.65,0.0402,Yes,No,,
EnthermalPlus,SB60 Optiblue 6mm / Vacuum 0.25mm / Clear 6mm / Air 8.01mm / C366 6mm,25.46,OptiblueÂ® (SolarbanÂ® z50)  6mm,5424,SolarbanÂ® 60 S2,Clear Float Glass,415,,6mm Clear,2157,LoEÂ³ 366 S5,Air,0.3121,0.055,18.2,0.2513,0.3568,0.0897,66.34,-7.91,-0.19,35.99,-0.46,-5.43,0.0117,Yes,No,,
EnthermalPlus,SB60 Optiblue 6mm / Vacuum 0.25mm / Clear 6mm / Air 8.05mm / SB60 6mm,25.5,OptiblueÂ® (SolarbanÂ® z50)  6mm,5424,SolarbanÂ® 60 S2,Clear Float Glass,415,,Clear  6mm,5284,SolarbanÂ® 60 S5,Air,0.3126,0.0551,18.16,0.2709,0.401,0.089,69.6,-6.0,-0.86,35.85,-1.63,-4.24,0.046,Yes,No,,
EnthermalPlus,SB60 Optiblue 6mm / Vacuum 0.25mm / Clear 6mm / Air 8.05mm / SB70 6mm,25.5,OptiblueÂ® (SolarbanÂ® z50)  6mm,5424,SolarbanÂ® 60 S2,Clear Float Glass,415,,SolarbanÂ® 70 glass  6mm,5439,SolarbanÂ® 70 S5,Air,0.3117,0.0549,18.21,0.2412,0.367,0.0957,67.08,-7.53,0.84,37.17,-1.07,-7.35,0.0169,Yes,No,,
EnthermalPlus,SB60 Optiblue 6mm / Vacuum 0.25mm / Clear 6mm / Air 7.71mm / LUMI 6mm,25.46,OptiblueÂ® (SolarbanÂ® z50)  6mm,5424,SolarbanÂ® 60 S2,Clear Float Glass,415,,SGG ECLAZ II 6mm,20756,ECLAZ II S5,Air,0.3145,0.0554,18.06,0.2825,0.4597,0.088,73.61,-5.21,-1.6,35.71,-0.54,-6.4,0.0899,Yes,No,,
EnthermalPlus,SB60 Optiblue 6mm / Vacuum 0.25mm / Clear 6mm / Air 7.71mm / SKN183 6mm,25.46,OptiblueÂ® (SolarbanÂ® z50)  6mm,5424,SolarbanÂ® 60 S2,Clear Float Glass,415,,SGG COOL-LITE SKN 183 II 6mm,20896,COOL-LITE SKN 183 II S5,Air,0.3132,0.0552,18.13,0.2662,0.416,0.0927,70.68,-5.82,-1.34,36.61,-1.63,-6.66,0.0633,Yes,No,,
EnthermalPlus,SB60 Starphire 5mm / Vacuum 0.25mm / Starphire 5mm / Argon 11.13mm / SB60 Starphire 5mm,25.48,StarphireÂ®  5mm,5348,SolarbanÂ® 60 S2,StarphireÂ®  5mm,5003,,StarphireÂ®  5mm,5348,SolarbanÂ® 60 S5,Ar90,0.2883,0.0508,19.69,0.3588,0.611,0.1368,82.32,-2.81,5.01,43.69,-1.58,-0.6,0.0839,Yes,No,,
EnthermalPlus,SB60 Starphire 5mm / Vacuum 0.25mm / Starphire 5mm / Air 11.13mm / SB60 Starphire 5mm,25.48,StarphireÂ®  5mm,5348,SolarbanÂ® 60 S2,StarphireÂ®  5mm,5003,,StarphireÂ®  5mm,5348,SolarbanÂ® 60 S5,Air,0.3022,0.0532,18.79,0.3592,0.611,0.1368,82.32,-2.81,5.01,43.69,-1.58,-0.6,0.0839,Yes,No,,
EnthermalPlus,SB60 Starphire 6mm / Vacuum 0.25mm / Starphire 5mm / Argon 10.14mm / SB60 Starphire 5mm,25.49,StarphireÂ®  6mm,5349,SolarbanÂ® 60 S2,StarphireÂ®  5mm,5003,,StarphireÂ®  5mm,5348,SolarbanÂ® 60 S5,Ar90,0.2922,0.0515,19.43,0.3581,0.6103,0.1365,82.28,-2.85,5.01,43.66,-1.61,-0.6,0.0837,Yes,No,,
EnthermalPlus,SB60 Starphire 6mm / Vacuum 0.25mm / Starphire 5mm / Air 10.14mm / SB60 Starphire 5mm,25.49,StarphireÂ®  6mm,5349,SolarbanÂ® 60 S2,StarphireÂ®  5mm,5003,,StarphireÂ®  5mm,5348,SolarbanÂ® 60 S5,Air,0.3055,0.0538,18.59,0.3586,0.6103,0.1365,82.28,-2.85,5.01,43.66,-1.61,-0.6,0.0837,Yes,No,,
EnthermalPlus,SB72 Starphire 6mm / Vacuum 0.25mm / Starphire 5mm / Argon 10.14mm / SB60 Starphire 5mm,25.49,StarphireÂ®  6mm,5435,SolarbanÂ® 72 S2,StarphireÂ®  5mm,5003,,StarphireÂ®  5mm,5348,SolarbanÂ® 60 S5,Ar90,0.2435,0.0429,23.32,0.2525,0.5597,0.1564,79.47,-3.99,5.56,46.48,-2.58,-2.79,0.0331,Yes,No,,
EnthermalPlus,SB72 Starphire 6mm / Vacuum 0.25mm / Starphire 5mm / Air 10.14mm / SB60 Starphire 5mm,25.49,StarphireÂ®  6mm,5435,SolarbanÂ® 72 S2,StarphireÂ®  5mm,5003,,StarphireÂ®  5mm,5348,SolarbanÂ® 60 S5,Air,0.2524,0.0444,22.5,0.2526,0.5597,0.1564,79.47,-3.99,5.56,46.48,-2.58,-2.79,0.0331,Yes,No,,
EnthermalPlus,SB60 Starphire 6mm / Vacuum 0.25mm / Starphire 6mm / Argon 9.15mm / SB60 Starphire 5mm,25.5,StarphireÂ®  6mm,5349,SolarbanÂ® 60 S2,StarphireÂ®  6mm,5004,,StarphireÂ®  5mm,5348,SolarbanÂ® 60 S5,Ar90,0.2964,0.0522,19.16,0.3586,0.6095,0.1364,82.24,-2.88,5.0,43.64,-1.63,-0.61,0.0835,Yes,No,,
EnthermalPlus,SB60 Starphire 6mm / Vacuum 0.25mm / Starphire 6mm / Air 9.15mm / SB60 Starphire 5mm,25.5,StarphireÂ®  6mm,5349,SolarbanÂ® 60 S2,StarphireÂ®  6mm,5004,,StarphireÂ®  5mm,5348,SolarbanÂ® 60 S5,Air,0.3088,0.0544,18.39,0.3591,0.6095,0.1364,82.24,-2.88,5.0,43.64,-1.63,-0.61,0.0835,Yes,No,,
EnthermalPlus,SB72 Starphire 6mm / Vacuum 0.25mm / Starphire 6mm / Argon 9.15mm / SB60 Starphire 5mm,25.5,StarphireÂ®  6mm,5435,SolarbanÂ® 72 S2,StarphireÂ®  6mm,5004,,StarphireÂ®  5mm,5348,SolarbanÂ® 60 S5,Ar90,0.2462,0.0434,23.06,0.2525,0.559,0.1563,79.43,-4.02,5.55,46.47,-2.59,-2.8,0.033,Yes,No,,
EnthermalPlus,SB72 Starphire 6mm / Vacuum 0.25mm / Starphire 6mm / Air 9.15mm / SB60 Starphire 5mm,25.5,StarphireÂ®  6mm,5435,SolarbanÂ® 72 S2,StarphireÂ®  6mm,5004,,StarphireÂ®  5mm,5348,SolarbanÂ® 60 S5,Air,0.2546,0.0448,22.31,0.2526,0.559,0.1563,79.43,-4.02,5.55,46.47,-2.59,-2.8,0.033,Yes,No,,
EnthermalPlus,SB60 Starphire 6mm / Vacuum 0.25mm / Starphire 6mm / Argon 8.16mm / SB60 Starphire 6mm,25.51,StarphireÂ®  6mm,5349,SolarbanÂ® 60 S2,StarphireÂ®  6mm,5004,,StarphireÂ®  6mm,5349,SolarbanÂ® 60 S5,Ar90,0.3007,0.053,18.88,0.3588,0.6088,0.1364,82.2,-2.92,4.99,43.64,-1.64,-0.61,0.0832,Yes,No,,
EnthermalPlus,SB60 Starphire 6mm / Vacuum 0.25mm / Starphire 6mm / Air 8.16mm / SB60 Starphire 6mm,25.51,StarphireÂ®  6mm,5349,SolarbanÂ® 60 S2,StarphireÂ®  6mm,5004,,StarphireÂ®  6mm,5349,SolarbanÂ® 60 S5,Air,0.3123,0.055,18.18,0.3593,0.6088,0.1364,82.2,-2.92,4.99,43.64,-1.64,-0.61,0.0832,Yes,No,,
EnthermalPlus,SB60 Starphire 6mm / Vacuum 0.25mm / Starphire 6mm / Argon 8.16mm / SB72 Starphire 6mm,25.51,StarphireÂ®  6mm,5349,SolarbanÂ® 60 S2,StarphireÂ®  6mm,5004,,StarphireÂ®  6mm,5435,SolarbanÂ® 72 S5,Ar90,0.2991,0.0527,18.99,0.2997,0.5583,0.1494,79.39,-4.06,5.54,45.56,-1.26,-4.58,0.033,Yes,No,,
EnthermalPlus,SB60 Starphire 6mm / Vacuum 0.25mm / Starphire 6mm / Air 8.16mm / SB72 Starphire 6mm,25.51,StarphireÂ®  6mm,5349,SolarbanÂ® 60 S2,StarphireÂ®  6mm,5004,,StarphireÂ®  6mm,5435,SolarbanÂ® 72 S5,Air,0.3114,0.0548,18.24,0.3004,0.5583,0.1494,79.39,-4.06,5.54,45.56,-1.26,-4.58,0.033,Yes,No,,
EnthermalPlus,SB72 Starphire 6mm / Vacuum 0.25mm / Starphire 6mm / Argon 8.16mm / SB60 Starphire 6mm,25.51,StarphireÂ®  6mm,5435,SolarbanÂ® 72 S2,StarphireÂ®  6mm,5004,,StarphireÂ®  6mm,5349,SolarbanÂ® 60 S5,Ar90,0.2491,0.0439,22.79,0.2525,0.5583,0.1563,79.39,-4.06,5.54,46.46,-2.59,-2.8,0.033,Yes,No,,
EnthermalPlus,SB72 Starphire 6mm / Vacuum 0.25mm / Starphire 6mm / Air 8.16mm / SB60 Starphire 6mm,25.51,StarphireÂ®  6mm,5435,SolarbanÂ® 72 S2,StarphireÂ®  6mm,5004,,StarphireÂ®  6mm,5349,SolarbanÂ® 60 S5,Air,0.2569,0.0452,22.11,0.2527,0.5583,0.1563,79.39,-4.06,5.54,46.46,-2.59,-2.8,0.033,Yes,No,,
EnthermalPlus,SB72 Starphire 6mm / Vacuum 0.25mm / Starphire 6mm / Argon 8.16mm / SB72 Starphire 6mm,25.51,StarphireÂ®  6mm,5435,SolarbanÂ® 72 S2,StarphireÂ®  6mm,5004,,StarphireÂ®  6mm,5435,SolarbanÂ® 72 S5,Ar90,0.2481,0.0437,22.89,0.2366,0.513,0.1668,76.73,-4.8,5.88,47.9,-2.84,-5.51,0.0158,Yes,No,,
EnthermalPlus,SB72 Starphire 6mm / Vacuum 0.25mm / Starphire 6mm / Air 8.16mm / SB72 Starphire 6mm,25.51,StarphireÂ®  6mm,5435,SolarbanÂ® 72 S2,StarphireÂ®  6mm,5004,,StarphireÂ®  6mm,5435,SolarbanÂ® 72 S5,Air,0.2563,0.0451,22.16,0.2367,0.513,0.1668,76.73,-4.8,5.88,47.9,-2.84,-5.51,0.0158,Yes,No,,
