Repository: Ranojoyd80/enthermal-IGconfigurator_v2

File: Data_Pipeline/1_Source_CSVs/IG_Config_EnthermalPlus_Inboard_Dataset_07-07-26.csv (part 14 of 32)
Product Type,Comment,Total Thickness (mm),Outer Lite (Name_Thickness mm),Outer Lite NFRC ID,Outer Lite Low-E,Middle Lite (Name_Thickness mm),Middle Lite NFRC ID,Middle Lite Low-E,Inner Lite (Name_Thickness mm),Inner Lite NFRC ID,Inner Lite Low-E,Gas Fill,U-value NFRC (W/mÂ²K),U-value NFRC (BTU/hrftF),R-value NFRC,SHGC,Tvis (Visible Transmittance),Exterior Visible Reflectance,Transmitted Color L*,Transmitted Color a*,Transmitted Color b*,Exterior Reflected Color L*,Exterior Reflected Color a*,Exterior Reflected Color b*,T-UV,NFRC,CEN,g-factor,U-value CEN (W/m²K)
EnthermalPlus,C270 6mm / Argon 8.05mm / C270 6mm / Vacuum 0.25mm / Clear 6mm,25.4,6mm Clear,2029,LoEÂ² 270 S2,6mm Clear,2029,LoEÂ² 270 S4,Float Glass - 6mm,2004,,Ar90,0.3035,0.0535,18.71,0.2361,0.5138,0.1412,76.85,-6.97,5.12,44.47,-5.13,-1.92,0.0301,Yes,No,,
EnthermalPlus,C270 6mm / Argon 8.05mm / C272 6mm / Vacuum 0.25mm / Clear 6mm,25.4,6mm Clear,2029,LoEÂ² 270 S2,6 mm Clear,2014,LoEÂ² 272 S4,Float Glass - 6mm,2004,,Ar90,0.3244,0.0571,17.51,0.2521,0.5294,0.1328,77.75,-5.99,4.95,43.21,-3.86,-2.11,0.0366,Yes,No,,
EnthermalPlus,C270 6mm / Argon 8.05mm / C366 6mm / Vacuum 0.25mm / Clear 6mm,25.4,6mm Clear,2029,LoEÂ² 270 S2,6mm Clear,2157,LoEÂ³ 366 S4,Float Glass - 6mm,2004,,Ar90,0.2558,0.0451,22.2,0.1976,0.4781,0.1354,74.65,-8.77,5.43,43.6,-4.08,-2.52,0.0106,Yes,No,,
EnthermalPlus,C270 6mm / Argon 8.01mm / SB60 6mm / Vacuum 0.25mm / Clear 6mm,25.46,6mm Clear,2029,LoEÂ² 270 S2,Clear  6mm,5284,SolarbanÂ® 60 S4,Clear Float Glass,415,,Ar90,0.3026,0.0533,18.77,0.2484,0.5305,0.1352,77.84,-7.1,5.1,43.57,-4.14,-2.18,0.0417,Yes,No,,
EnthermalPlus,C270 6mm / Argon 8.01mm / SB70 6mm / Vacuum 0.25mm / Clear 6mm,25.46,6mm Clear,2029,LoEÂ² 270 S2,SolarbanÂ® 70 glass  6mm,5439,SolarbanÂ® 70 S4,Clear Float Glass,415,,Ar90,0.2493,0.0439,22.78,0.1961,0.4863,0.1499,75.12,-8.69,6.71,45.69,-5.84,-2.72,0.015,Yes,No,,
EnthermalPlus,C270 6mm / Argon 7.45mm / LUMI 6mm / Vacuum 0.25mm / Clear 6mm,25.4,6mm Clear,2029,LoEÂ² 270 S2,SGG ECLAZ II 6mm,20756,ECLAZ II S4,SGG PLANICLEAR 6mm,21013,,Ar90,0.3393,0.0598,16.74,0.306,0.6234,0.1373,83.04,-5.4,4.6,43.96,-3.79,-2.86,0.0856,Yes,Yes,0.316594,0.353692
EnthermalPlus,C270 6mm / Argon 7.45mm / SKN183 6mm / Vacuum 0.25mm / Clear 6mm,25.4,6mm Clear,2029,LoEÂ² 270 S2,SGG COOL-LITE SKN 183 II 6mm,20896,COOL-LITE SKN 183 II S4,SGG PLANICLEAR 6mm,21013,,Ar90,0.255,0.0449,22.27,0.2419,0.5641,0.1416,79.79,-6.05,4.6,44.58,-4.21,-4.84,0.0602,Yes,Yes,0.250734,0.261344
EnthermalPlus,C272 6mm / Argon 8.05mm / C180 6mm / Vacuum 0.25mm / Clear 6mm,25.4,6 mm Clear,2014,LoEÂ² 272 S2,6mm Clear,2194,LoE 180 S4,Float Glass - 6mm,2004,,Ar90,0.3975,0.07,14.29,0.3263,0.6017,0.1464,81.85,-5.01,4.71,45.19,-2.4,-3.79,0.0652,Yes,No,,
EnthermalPlus,C272 6mm / Argon 8.05mm / C270 6mm / Vacuum 0.25mm / Clear 6mm,25.4,6 mm Clear,2014,LoEÂ² 272 S2,6mm Clear,2029,LoEÂ² 270 S4,Float Glass - 6mm,2004,,Ar90,0.304,0.0535,18.68,0.255,0.5295,0.128,77.76,-5.98,4.94,42.46,-3.09,-2.2,0.0366,Yes,No,,
EnthermalPlus,C272 6mm / Argon 8.05mm / C272 6mm / Vacuum 0.25mm / Clear 6mm,25.4,6 mm Clear,2014,LoEÂ² 272 S2,6 mm Clear,2014,LoEÂ² 272 S4,Float Glass - 6mm,2004,,Ar90,0.3249,0.0572,17.48,0.2747,0.5457,0.119,78.68,-5.0,4.75,41.03,-1.67,-2.45,0.0454,Yes,No,,
EnthermalPlus,C272 6mm / Argon 8.05mm / C366 6mm / Vacuum 0.25mm / Clear 6mm,25.4,6 mm Clear,2014,LoEÂ² 272 S2,6mm Clear,2157,LoEÂ³ 366 S4,Float Glass - 6mm,2004,,Ar90,0.2562,0.0451,22.17,0.209,0.4927,0.1218,75.54,-7.89,5.3,41.48,-1.82,-3.03,0.0131,Yes,No,,
EnthermalPlus,C272 6mm / Argon 8.01mm / SB60 6mm / Vacuum 0.25mm / Clear 6mm,25.46,6 mm Clear,2014,LoEÂ² 272 S2,Clear  6mm,5284,SolarbanÂ® 60 S4,Clear Float Glass,415,,Ar90,0.3031,0.0534,18.74,0.2694,0.5468,0.1215,78.77,-6.11,4.91,41.44,-2.03,-2.51,0.0502,Yes,No,,
EnthermalPlus,C272 6mm / Argon 8.01mm / SB70 6mm / Vacuum 0.25mm / Clear 6mm,25.46,6 mm Clear,2014,LoEÂ² 272 S2,SolarbanÂ® 70 glass  6mm,5439,SolarbanÂ® 70 S4,Clear Float Glass,415,,Ar90,0.2496,0.044,22.75,0.2068,0.5008,0.1372,75.99,-7.76,6.55,43.85,-3.74,-3.26,0.0186,Yes,No,,
EnthermalPlus,C272 6mm / Argon 7.45mm / LUMI 6mm / Vacuum 0.25mm / Clear 6mm,25.4,6 mm Clear,2014,LoEÂ² 272 S2,SGG ECLAZ II 6mm,20756,ECLAZ II S4,SGG PLANICLEAR 6mm,21013,,Ar90,0.3398,0.0598,16.71,0.342,0.6427,0.1238,84.02,-4.3,4.4,41.88,-1.62,-3.21,0.1019,Yes,Yes,0.352180,0.354320
EnthermalPlus,C272 6mm / Argon 7.45mm / SKN183 6mm / Vacuum 0.25mm / Clear 6mm,25.4,6 mm Clear,2014,LoEÂ² 272 S2,SGG COOL-LITE SKN 183 II 6mm,20896,COOL-LITE SKN 183 II S4,SGG PLANICLEAR 6mm,21013,,Ar90,0.2553,0.045,22.24,0.2592,0.5813,0.1283,80.73,-5.02,4.41,42.58,-2.05,-5.6,0.0728,Yes,Yes,0.268114,0.261690
EnthermalPlus,C340 6mm / Argon 8.05mm / C180 6mm / Vacuum 0.25mm / Clear 6mm,25.4,6mm Clear,2167,LoEÂ³ 340 S2,6mm Clear,2194,LoE 180 S4,Float Glass - 6mm,2004,,Ar90,0.3958,0.0697,14.34,0.1403,0.3271,0.1434,64.25,-10.45,-3.43,44.97,-6.77,-13.29,0.0084,Yes,No,,
EnthermalPlus,C340 6mm / Argon 8.05mm / C270 6mm / Vacuum 0.25mm / Clear 6mm,25.4,6mm Clear,2167,LoEÂ³ 340 S2,6mm Clear,2029,LoEÂ² 270 S4,Float Glass - 6mm,2004,,Ar90,0.303,0.0534,18.74,0.1203,0.2878,0.1378,60.88,-10.8,-2.93,44.12,-6.89,-12.58,0.0045,Yes,No,,
EnthermalPlus,C340 6mm / Argon 8.05mm / C272 6mm / Vacuum 0.25mm / Clear 6mm,25.4,6mm Clear,2167,LoEÂ³ 340 S2,6 mm Clear,2014,LoEÂ² 272 S4,Float Glass - 6mm,2004,,Ar90,0.3238,0.057,17.54,0.1259,0.2961,0.135,61.6,-10.11,-3.09,43.69,-6.38,-12.51,0.0055,Yes,No,,
EnthermalPlus,C340 6mm / Argon 8.05mm / C366 6mm / Vacuum 0.25mm / Clear 6mm,25.4,6mm Clear,2167,LoEÂ³ 340 S2,6mm Clear,2157,LoEÂ³ 366 S4,Float Glass - 6mm,2004,,Ar90,0.2555,0.045,22.23,0.1069,0.2682,0.1359,59.1,-11.83,-2.74,43.82,-6.57,-12.51,0.0017,Yes,No,,
EnthermalPlus,C340 6mm / Argon 8.01mm / SB60 6mm / Vacuum 0.25mm / Clear 6mm,25.46,6mm Clear,2167,LoEÂ³ 340 S2,Clear  6mm,5284,SolarbanÂ® 60 S4,Clear Float Glass,415,,Ar90,0.3021,0.0532,18.8,0.1251,0.297,0.1358,61.69,-11.0,-2.96,43.81,-6.41,-12.62,0.0062,Yes,No,,
EnthermalPlus,C340 6mm / Argon 8.01mm / SB70 6mm / Vacuum 0.25mm / Clear 6mm,25.46,6mm Clear,2167,LoEÂ³ 340 S2,SolarbanÂ® 70 glass  6mm,5439,SolarbanÂ® 70 S4,Clear Float Glass,415,,Ar90,0.2489,0.0438,22.81,0.107,0.2728,0.1406,59.48,-11.88,-1.54,44.54,-7.35,-12.68,0.0023,Yes,No,,
EnthermalPlus,C340 6mm / Argon 7.45mm / LUMI 6mm / Vacuum 0.25mm / Clear 6mm,25.4,6mm Clear,2167,LoEÂ³ 340 S2,SGG ECLAZ II 6mm,20756,ECLAZ II S4,SGG PLANICLEAR 6mm,21013,,Ar90,0.3388,0.0597,16.76,0.1449,0.3485,0.1365,65.96,-10.07,-3.81,43.96,-6.38,-13.0,0.0133,Yes,Yes,0.159935,0.353061
EnthermalPlus,C340 6mm / Argon 7.45mm / SKN183 6mm / Vacuum 0.25mm / Clear 6mm,25.4,6mm Clear,2167,LoEÂ³ 340 S2,SGG COOL-LITE SKN 183 II 6mm,20896,COOL-LITE SKN 183 II S4,SGG PLANICLEAR 6mm,21013,,Ar90,0.2547,0.0448,22.3,0.1246,0.3158,0.1381,63.31,-10.17,-3.68,44.18,-6.41,-13.57,0.0095,Yes,Yes,0.135770,0.260994
EnthermalPlus,C366 6mm / Argon 8.05mm / C180 6mm / Vacuum 0.25mm / Clear 6mm,25.4,6mm Clear,2157,LoEÂ³ 366 S2,6mm Clear,2194,LoE 180 S4,Float Glass - 6mm,2004,,Ar90,0.3948,0.0695,14.38,0.2233,0.5432,0.1435,78.59,-8.02,5.19,44.79,-3.02,-4.24,0.0196,Yes,No,,
EnthermalPlus,C366 6mm / Argon 8.05mm / C270 6mm / Vacuum 0.25mm / Clear 6mm,25.4,6mm Clear,2157,LoEÂ³ 366 S2,6mm Clear,2029,LoEÂ² 270 S4,Float Glass - 6mm,2004,,Ar90,0.3024,0.0533,18.78,0.1927,0.4781,0.1283,74.65,-8.72,5.4,42.53,-3.3,-3.19,0.0106,Yes,No,,
EnthermalPlus,C366 6mm / Argon 8.05mm / C272 6mm / Vacuum 0.25mm / Clear 6mm,25.4,6mm Clear,2157,LoEÂ³ 366 S2,6 mm Clear,2014,LoEÂ² 272 S4,Float Glass - 6mm,2004,,Ar90,0.3231,0.0569,17.57,0.202,0.4926,0.121,75.53,-7.88,5.29,41.36,-1.95,-3.38,0.013,Yes,No,,
EnthermalPlus,C366 6mm / Argon 8.05mm / C366 6mm / Vacuum 0.25mm / Clear 6mm,25.4,6mm Clear,2157,LoEÂ³ 366 S2,6mm Clear,2157,LoEÂ³ 366 S4,Float Glass - 6mm,2004,,Ar90,0.255,0.0449,22.27,0.1702,0.4453,0.1233,72.53,-10.29,5.59,41.72,-2.39,-3.54,0.0039,Yes,No,,
EnthermalPlus,C366 6mm / Argon 8.01mm / SB60 6mm / Vacuum 0.25mm / Clear 6mm,25.46,6mm Clear,2157,LoEÂ³ 366 S2,Clear  6mm,5284,SolarbanÂ® 60 S4,Clear Float Glass,415,,Ar90,0.3015,0.0531,18.83,0.2009,0.4938,0.1231,75.62,-8.93,5.42,41.7,-2.18,-3.46,0.0148,Yes,No,,
EnthermalPlus,C366 6mm / Argon 8.01mm / SB70 6mm / Vacuum 0.25mm / Clear 6mm,25.46,6mm Clear,2157,LoEÂ³ 366 S2,SolarbanÂ® 70 glass  6mm,5439,SolarbanÂ® 70 S4,Clear Float Glass,415,,Ar90,0.2485,0.0438,22.85,0.1704,0.4527,0.1359,72.97,-10.16,6.88,43.65,-4.41,-3.57,0.0055,Yes,No,,
EnthermalPlus,C366 6mm / Argon 7.45mm / LUMI 6mm / Vacuum 0.25mm / Clear 6mm,25.4,6mm Clear,2157,LoEÂ³ 366 S2,SGG ECLAZ II 6mm,20756,ECLAZ II S4,SGG PLANICLEAR 6mm,21013,,Ar90,0.3381,0.0595,16.79,0.2334,0.5798,0.1249,80.68,-7.47,4.96,42.05,-1.91,-4.14,0.0312,Yes,Yes,0.244524,0.352278
EnthermalPlus,C366 6mm / Argon 7.45mm / SKN183 6mm / Vacuum 0.25mm / Clear 6mm,25.4,6mm Clear,2157,LoEÂ³ 366 S2,SGG COOL-LITE SKN 183 II 6mm,20896,COOL-LITE SKN 183 II S4,SGG PLANICLEAR 6mm,21013,,Ar90,0.2543,0.0448,22.33,0.2009,0.5248,0.1288,77.52,-7.88,4.89,42.65,-2.43,-5.67,0.022,Yes,Yes,0.209559,0.260561
EnthermalPlus,Q452 6mm / Argon 8.05mm / C180 6mm / Vacuum 0.25mm / Clear 6mm,25.4,6mm Clear,2107,Quad LoE 452 S2,6mm Clear,2194,LoE 180 S4,Float Glass - 6mm,2004,,Ar90,0.3946,0.0695,14.39,0.1775,0.4398,0.1166,72.22,-9.96,5.32,40.86,-4.59,-2.88,0.0057,Yes,No,,
EnthermalPlus,Q452 6mm / Argon 8.05mm / C270 6mm / Vacuum 0.25mm / Clear 6mm,25.4,6mm Clear,2107,Quad LoE 452 S2,6mm Clear,2029,LoEÂ² 270 S4,Float Glass - 6mm,2004,,Ar90,0.3023,0.0532,18.79,0.1539,0.3867,0.1067,68.51,-10.47,5.45,39.17,-4.59,-2.1,0.0032,Yes,No,,
EnthermalPlus,Q452 6mm / Argon 8.05mm / C272 6mm / Vacuum 0.25mm / Clear 6mm,25.4,6mm Clear,2107,Quad LoE 452 S2,6 mm Clear,2014,LoEÂ² 272 S4,Float Glass - 6mm,2004,,Ar90,0.323,0.0569,17.58,0.1608,0.3981,0.1018,69.31,-9.68,5.39,38.3,-3.52,-2.2,0.004,Yes,No,,
EnthermalPlus,Q452 6mm / Argon 8.05mm / C366 6mm / Vacuum 0.25mm / Clear 6mm,25.4,6mm Clear,2107,Quad LoE 452 S2,6mm Clear,2157,LoEÂ³ 366 S4,Float Glass - 6mm,2004,,Ar90,0.2549,0.0449,22.28,0.1372,0.3601,0.1033,66.53,-11.81,5.54,38.56,-3.92,-2.21,0.0012,Yes,No,,
EnthermalPlus,Q452 6mm / Argon 8.01mm / SB60 6mm / Vacuum 0.25mm / Clear 6mm,25.46,6mm Clear,2107,Quad LoE 452 S2,Clear  6mm,5284,SolarbanÂ® 60 S4,Clear Float Glass,415,,Ar90,0.3014,0.0531,18.84,0.1602,0.3992,0.1032,69.41,-10.67,5.5,38.54,-3.69,-2.29,0.0044,Yes,No,,
EnthermalPlus,Q452 6mm / Argon 8.01mm / SB70 6mm / Vacuum 0.25mm / Clear 6mm,25.46,6mm Clear,2107,Quad LoE 452 S2,SolarbanÂ® 70 glass  6mm,5439,SolarbanÂ® 70 S4,Clear Float Glass,415,,Ar90,0.2484,0.0437,22.86,0.1374,0.3664,0.1117,66.97,-11.79,6.8,40.01,-5.6,-2.2,0.0016,Yes,No,,
EnthermalPlus,Q452 6mm / Argon 7.45mm / LUMI 6mm / Vacuum 0.25mm / Clear 6mm,25.4,6mm Clear,2107,Quad LoE 452 S2,SGG ECLAZ II 6mm,20756,ECLAZ II S4,SGG PLANICLEAR 6mm,21013,,Ar90,0.338,0.0595,16.8,0.1844,0.4687,0.1044,74.12,-9.46,5.09,38.81,-3.53,-2.89,0.0089,Yes,Yes,0.198523,0.352090
EnthermalPlus,Q452 6mm / Argon 7.45mm / SKN183 6mm / Vacuum 0.25mm / Clear 6mm,25.4,6mm Clear,2107,Quad LoE 452 S2,SGG COOL-LITE SKN 183 II 6mm,20896,COOL-LITE SKN 183 II S4,SGG PLANICLEAR 6mm,21013,,Ar90,0.2542,0.0448,22.34,0.1603,0.4244,0.107,71.19,-9.76,4.99,39.26,-4.01,-3.85,0.0063,Yes,Yes,0.170950,0.260457
EnthermalPlus,SB60 6mm / Argon 8.09mm / C180 6mm / Vacuum 0.25mm / Clear 6mm,25.44,Clear  6mm,5284,SolarbanÂ® 60 S2,6mm Clear,2194,LoE 180 S4,Float Glass - 6mm,2004,,Ar90,0.3963,0.0698,14.33,0.3167,0.6109,0.1492,82.36,-5.79,4.83,45.59,-2.96,-4.01,0.0776,Yes,No,,
EnthermalPlus,SB60 6mm / Argon 8.09mm / C270 6mm / Vacuum 0.25mm / Clear 6mm,25.44,Clear  6mm,5284,SolarbanÂ® 60 S2,6mm Clear,2029,LoEÂ² 270 S4,Float Glass - 6mm,2004,,Ar90,0.3033,0.0534,18.72,0.253,0.5375,0.1302,78.25,-6.72,5.04,42.81,-3.58,-2.45,0.0413,Yes,No,,
EnthermalPlus,SB60 6mm / Argon 8.09mm / C272 6mm / Vacuum 0.25mm / Clear 6mm,25.44,Clear  6mm,5284,SolarbanÂ® 60 S2,6 mm Clear,2014,LoEÂ² 272 S4,Float Glass - 6mm,2004,,Ar90,0.3242,0.0571,17.52,0.2713,0.554,0.121,79.18,-5.74,4.87,41.35,-2.08,-2.71,0.0498,Yes,No,,
EnthermalPlus,SB60 6mm / Argon 8.09mm / C366 6mm / Vacuum 0.25mm / Clear 6mm,25.44,Clear  6mm,5284,SolarbanÂ® 60 S2,6mm Clear,2157,LoEÂ³ 366 S4,Float Glass - 6mm,2004,,Ar90,0.2557,0.045,22.21,0.2098,0.5002,0.1239,76.02,-8.61,5.38,41.81,-2.29,-3.23,0.0149,Yes,No,,
EnthermalPlus,SB60 6mm / Argon 8.05mm / SB60 6mm / Vacuum 0.25mm / Clear 6mm,25.5,Clear  6mm,5284,SolarbanÂ® 60 S2,Clear  6mm,5284,SolarbanÂ® 60 S4,Clear Float Glass,415,,Ar90,0.3024,0.0533,18.78,0.267,0.5551,0.1236,79.26,-6.86,5.02,41.76,-2.44,-2.78,0.0585,Yes,No,,
EnthermalPlus,SB60 6mm / Argon 8.05mm / SB70 6mm / Vacuum 0.25mm / Clear 6mm,25.5,Clear  6mm,5284,SolarbanÂ® 60 S2,SolarbanÂ® 70 glass  6mm,5439,SolarbanÂ® 70 S4,Clear Float Glass,415,,Ar90,0.2491,0.0439,22.79,0.2078,0.5084,0.1398,76.48,-8.48,6.66,44.23,-4.34,-3.42,0.0209,Yes,No,,
EnthermalPlus,SB60 6mm / Argon 7.49mm / LUMI 6mm / Vacuum 0.25mm / Clear 6mm,25.44,Clear  6mm,5284,SolarbanÂ® 60 S2,SGG ECLAZ II 6mm,20756,ECLAZ II S4,SGG PLANICLEAR 6mm,21013,,Ar90,0.339,0.0597,16.75,0.3322,0.6524,0.1259,84.54,-5.09,4.51,42.22,-2.05,-3.51,0.1249,Yes,No,,
EnthermalPlus,SB60 6mm / Argon 7.49mm / SKN183 6mm / Vacuum 0.25mm / Clear 6mm,25.44,Clear  6mm,5284,SolarbanÂ® 60 S2,SGG COOL-LITE SKN 183 II 6mm,20896,COOL-LITE SKN 183 II S4,SGG PLANICLEAR 6mm,21013,,Ar90,0.2548,0.0449,22.28,0.2588,0.5901,0.1306,81.24,-5.77,4.52,42.93,-2.53,-5.84,0.0868,Yes,No,,
EnthermalPlus,SB60 Solexia 6mm / Argon 8.09mm / C180 6mm / Vacuum 0.25mm / Clear 6mm,25.44,SolexiaÂ®  6mm,5254,SolarbanÂ® 60 S2,6mm Clear,2194,LoE 180 S4,Float Glass - 6mm,2004,,Ar90,0.3963,0.0698,14.33,0.2462,0.5322,0.1244,77.98,-10.42,5.5,41.99,-6.3,-2.33,0.0446,Yes,No,,
EnthermalPlus,SB60 Solexia 6mm / Argon 8.09mm / C270 6mm / Vacuum 0.25mm / Clear 6mm,25.44,SolexiaÂ®  6mm,5254,SolarbanÂ® 60 S2,6mm Clear,2029,LoEÂ² 270 S4,Float Glass - 6mm,2004,,Ar90,0.3033,0.0534,18.72,0.2046,0.4686,0.1099,74.07,-11.01,5.68,39.59,-6.51,-1.1,0.0243,Yes,No,,
EnthermalPlus,SB60 Solexia 6mm / Argon 8.09mm / C272 6mm / Vacuum 0.25mm / Clear 6mm,25.44,SolexiaÂ®  6mm,5254,SolarbanÂ® 60 S2,6 mm Clear,2014,LoEÂ² 272 S4,Float Glass - 6mm,2004,,Ar90,0.3242,0.0571,17.52,0.2168,0.4829,0.1027,74.95,-10.16,5.53,38.32,-4.96,-1.33,0.0297,Yes,No,,
EnthermalPlus,SB60 Solexia 6mm / Argon 8.09mm / C366 6mm / Vacuum 0.25mm / Clear 6mm,25.44,SolexiaÂ®  6mm,5254,SolarbanÂ® 60 S2,6mm Clear,2157,LoEÂ³ 366 S4,Float Glass - 6mm,2004,,Ar90,0.2557,0.045,22.21,0.1753,0.4366,0.105,71.97,-12.59,5.99,38.72,-5.28,-1.68,0.0087,Yes,No,,
EnthermalPlus,SB60 Solexia 6mm / Argon 8.05mm / SB60 6mm / Vacuum 0.25mm / Clear 6mm,25.5,SolexiaÂ®  6mm,5254,SolarbanÂ® 60 S2,Clear  6mm,5284,SolarbanÂ® 60 S4,Clear Float Glass,415,,Ar90,0.3024,0.0533,18.78,0.2144,0.4841,0.1048,75.04,-11.22,5.68,38.68,-5.25,-1.38,0.0341,Yes,No,,
EnthermalPlus,SB60 Solexia 6mm / Argon 8.05mm / SB70 6mm / Vacuum 0.25mm / Clear 6mm,25.5,SolexiaÂ®  6mm,5254,SolarbanÂ® 60 S2,SolarbanÂ® 70 glass  6mm,5439,SolarbanÂ® 70 S4,Clear Float Glass,415,,Ar90,0.2491,0.0439,22.79,0.1746,0.4437,0.1173,72.4,-12.47,7.22,40.82,-7.51,-1.73,0.0122,Yes,No,,
EnthermalPlus,SB60 Solexia 6mm / Argon 7.49mm / LUMI 6mm / Vacuum 0.25mm / Clear 6mm,25.44,SolexiaÂ®  6mm,5254,SolarbanÂ® 60 S2,SGG ECLAZ II 6mm,20756,ECLAZ II S4,SGG PLANICLEAR 6mm,21013,,Ar90,0.339,0.0597,16.75,0.2564,0.5683,0.1064,80.06,-9.89,5.21,39.06,-5.06,-2.11,0.0699,Yes,No,,
EnthermalPlus,SB60 Solexia 6mm / Argon 7.49mm / SKN183 6mm / Vacuum 0.25mm / Clear 6mm,25.44,SolexiaÂ®  6mm,5254,SolarbanÂ® 60 S2,SGG COOL-LITE SKN 183 II 6mm,20896,COOL-LITE SKN 183 II S4,SGG PLANICLEAR 6mm,21013,,Ar90,0.2548,0.0449,22.28,0.2105,0.5143,0.1103,76.92,-10.26,5.21,39.72,-5.51,-3.83,0.0495,Yes,No,,
EnthermalPlus,SB60 Solarbronze 6mm / Argon 8.09mm / C180 6mm / Vacuum 0.25mm / Clear 6mm,25.44,SolarbronzeÂ®  6mm,5274,SolarbanÂ® 60 S2,6mm Clear,2194,LoE 180 S4,Float Glass - 6mm,2004,,Ar90,0.3963,0.0698,14.33,0.2072,0.3657,0.0812,66.64,-0.74,8.54,34.13,0.36,0.08,0.037,Yes,No,,
EnthermalPlus,SB60 Solarbronze 6mm / Argon 8.09mm / C270 6mm / Vacuum 0.25mm / Clear 6mm,25.44,SolarbronzeÂ®  6mm,5274,SolarbanÂ® 60 S2,6mm Clear,2029,LoEÂ² 270 S4,Float Glass - 6mm,2004,,Ar90,0.3033,0.0534,18.72,0.163,0.3219,0.0744,63.19,-1.72,8.5,32.68,-0.09,0.52,0.0203,Yes,No,,
EnthermalPlus,SB60 Solarbronze 6mm / Argon 8.09mm / C272 6mm / Vacuum 0.25mm / Clear 6mm,25.44,SolarbronzeÂ®  6mm,5274,SolarbanÂ® 60 S2,6 mm Clear,2014,LoEÂ² 272 S4,Float Glass - 6mm,2004,,Ar90,0.3242,0.0571,17.52,0.1757,0.332,0.0712,63.99,-0.89,8.39,31.96,0.47,0.26,0.0248,Yes,No,,
EnthermalPlus,SB60 Solarbronze 6mm / Argon 8.09mm / C366 6mm / Vacuum 0.25mm / Clear 6mm,25.44,SolarbronzeÂ®  6mm,5274,SolarbanÂ® 60 S2,6mm Clear,2157,LoEÂ³ 366 S4,Float Glass - 6mm,2004,,Ar90,0.2557,0.045,22.21,0.133,0.2993,0.0722,61.3,-3.46,8.7,32.2,0.41,0.0,0.0072,Yes,No,,
EnthermalPlus,SB60 Solarbronze 6mm / Argon 8.05mm / SB60 6mm / Vacuum 0.25mm / Clear 6mm,25.5,SolarbronzeÂ®  6mm,5274,SolarbanÂ® 60 S2,Clear  6mm,5284,SolarbanÂ® 60 S4,Clear Float Glass,415,,Ar90,0.3024,0.0533,18.78,0.172,0.3324,0.0721,64.04,-1.8,8.51,32.17,0.27,0.3,0.0283,Yes,No,,
EnthermalPlus,SB60 Solarbronze 6mm / Argon 8.05mm / SB70 6mm / Vacuum 0.25mm / Clear 6mm,25.5,SolarbronzeÂ®  6mm,5274,SolarbanÂ® 60 S2,SolarbanÂ® 70 glass  6mm,5439,SolarbanÂ® 70 S4,Clear Float Glass,415,,Ar90,0.2491,0.0439,22.79,0.1311,0.3043,0.0778,61.69,-3.3,9.76,33.4,-0.36,0.09,0.0102,Yes,No,,
EnthermalPlus,SB60 Solarbronze 6mm / Argon 7.49mm / LUMI 6mm / Vacuum 0.25mm / Clear 6mm,25.44,SolarbronzeÂ®  6mm,5274,SolarbanÂ® 60 S2,SGG ECLAZ II 6mm,20756,ECLAZ II S4,SGG PLANICLEAR 6mm,21013,,Ar90,0.339,0.0597,16.75,0.2151,0.3909,0.0729,68.5,-0.07,8.37,32.38,0.62,0.03,0.0579,Yes,No,,
EnthermalPlus,SB60 Solarbronze 6mm / Argon 7.49mm / SKN183 6mm / Vacuum 0.25mm / Clear 6mm,25.44,SolarbronzeÂ®  6mm,5274,SolarbanÂ® 60 S2,SGG COOL-LITE SKN 183 II 6mm,20896,COOL-LITE SKN 183 II S4,SGG PLANICLEAR 6mm,21013,,Ar90,0.2548,0.0449,22.28,0.1642,0.3535,0.0745,65.71,-0.84,8.25,32.73,0.24,-1.1,0.0411,Yes,No,,
EnthermalPlus,SB60 Solargray 6mm / Argon 8.09mm / C180 6mm / Vacuum 0.25mm / Clear 6mm,25.44,SolargrayÂ®  6mm,5289,SolarbanÂ® 60 S2,6mm Clear,2194,LoE 180 S4,Float Glass - 6mm,2004,,Ar90,0.3963,0.0698,14.33,0.1814,0.3057,0.0699,62.04,-2.91,2.0,31.8,-0.2,-3.21,0.0357,Yes,No,,
EnthermalPlus,SB60 Solargray 6mm / Argon 8.09mm / C270 6mm / Vacuum 0.25mm / Clear 6mm,25.44,SolargrayÂ®  6mm,5289,SolarbanÂ® 60 S2,6mm Clear,2029,LoEÂ² 270 S4,Float Glass - 6mm,2004,,Ar90,0.3033,0.0534,18.72,0.1427,0.2692,0.0651,58.79,-3.74,2.26,30.67,-0.51,-2.33,0.0197,Yes,No,,
EnthermalPlus,SB60 Solargray 6mm / Argon 8.09mm / C272 6mm / Vacuum 0.25mm / Clear 6mm,25.44,SolargrayÂ®  6mm,5289,SolarbanÂ® 60 S2,6 mm Clear,2014,LoEÂ² 272 S4,Float Glass - 6mm,2004,,Ar90,0.3242,0.0571,17.52,0.1538,0.2775,0.0628,59.54,-2.95,2.06,30.1,0.02,-2.4,0.0241,Yes,No,,
EnthermalPlus,SB60 Solargray 6mm / Argon 8.09mm / C366 6mm / Vacuum 0.25mm / Clear 6mm,25.44,SolargrayÂ®  6mm,5289,SolarbanÂ® 60 S2,6mm Clear,2157,LoEÂ³ 366 S4,Float Glass - 6mm,2004,,Ar90,0.2557,0.045,22.21,0.1162,0.2505,0.0636,57.03,-5.32,2.65,30.29,0.05,-2.71,0.007,Yes,No,,
EnthermalPlus,SB60 Solargray 6mm / Argon 8.05mm / SB60 6mm / Vacuum 0.25mm / Clear 6mm,25.5,SolargrayÂ®  6mm,5289,SolarbanÂ® 60 S2,Clear  6mm,5284,SolarbanÂ® 60 S4,Clear Float Glass,415,,Ar90,0.3024,0.0533,18.78,0.1504,0.2781,0.0635,59.6,-3.82,2.21,30.27,-0.14,-2.42,0.0274,Yes,No,,
EnthermalPlus,SB60 Solargray 6mm / Argon 8.05mm / SB70 6mm / Vacuum 0.25mm / Clear 6mm,25.5,SolargrayÂ®  6mm,5289,SolarbanÂ® 60 S2,SolarbanÂ® 70 glass  6mm,5439,SolarbanÂ® 70 S4,Clear Float Glass,415,,Ar90,0.2491,0.0439,22.79,0.1144,0.2545,0.0676,57.38,-5.22,3.64,31.25,-0.61,-2.95,0.0099,Yes,No,,
EnthermalPlus,SB60 Solargray 6mm / Argon 7.49mm / LUMI 6mm / Vacuum 0.25mm / Clear 6mm,25.44,SolargrayÂ®  6mm,5289,SolarbanÂ® 60 S2,SGG ECLAZ II 6mm,20756,ECLAZ II S4,SGG PLANICLEAR 6mm,21013,,Ar90,0.339,0.0597,16.75,0.1876,0.3267,0.064,63.79,-2.32,1.68,30.43,0.02,-2.72,0.0558,Yes,No,,
EnthermalPlus,SB60 Solargray 6mm / Argon 7.49mm / SKN183 6mm / Vacuum 0.25mm / Clear 6mm,25.44,SolargrayÂ®  6mm,5289,SolarbanÂ® 60 S2,SGG COOL-LITE SKN 183 II 6mm,20896,COOL-LITE SKN 183 II S4,SGG PLANICLEAR 6mm,21013,,Ar90,0.2548,0.0449,22.28,0.1432,0.2955,0.0653,61.17,-2.96,1.79,30.73,-0.01,-3.89,0.0396,Yes,No,,
EnthermalPlus,SB60 Optigray 6mm / Argon 8.09mm / C180 6mm / Vacuum 0.25mm / Clear 6mm,25.44,OptigrayÂ®  6mm,5265,SolarbanÂ® 60 S2,6mm Clear,2194,LoE 180 S4,Float Glass - 6mm,2004,,Ar90,0.3963,0.0698,14.33,0.2296,0.433,0.0966,71.66,-5.11,4.18,37.26,-1.82,-3.07,0.047,Yes,No,,
EnthermalPlus,SB60 Optigray 6mm / Argon 8.09mm / C270 6mm / Vacuum 0.25mm / Clear 6mm,25.44,OptigrayÂ®  6mm,5265,SolarbanÂ® 60 S2,6mm Clear,2029,LoEÂ² 270 S4,Float Glass - 6mm,2004,,Ar90,0.3033,0.0534,18.72,0.1843,0.3812,0.0871,68.01,-5.93,4.37,35.41,-2.2,-1.97,0.0258,Yes,No,,
EnthermalPlus,SB60 Optigray 6mm / Argon 8.09mm / C272 6mm / Vacuum 0.25mm / Clear 6mm,25.44,OptigrayÂ®  6mm,5265,SolarbanÂ® 60 S2,6 mm Clear,2014,LoEÂ² 272 S4,Float Glass - 6mm,2004,,Ar90,0.3242,0.0571,17.52,0.1974,0.3929,0.0824,68.85,-5.07,4.2,34.46,-1.22,-2.15,0.0314,Yes,No,,
EnthermalPlus,SB60 Optigray 6mm / Argon 8.09mm / C366 6mm / Vacuum 0.25mm / Clear 6mm,25.44,OptigrayÂ®  6mm,5265,SolarbanÂ® 60 S2,6mm Clear,2157,LoEÂ³ 366 S4,Float Glass - 6mm,2004,,Ar90,0.2557,0.045,22.21,0.153,0.3548,0.084,66.03,-7.61,4.72,34.77,-1.31,-2.54,0.0092,Yes,No,,
EnthermalPlus,SB60 Optigray 6mm / Argon 8.05mm / SB60 6mm / Vacuum 0.25mm / Clear 6mm,25.5,OptigrayÂ®  6mm,5265,SolarbanÂ® 60 S2,Clear  6mm,5284,SolarbanÂ® 60 S4,Clear Float Glass,415,,Ar90,0.3024,0.0533,18.78,0.194,0.3937,0.0838,68.92,-6.06,4.35,34.73,-1.46,-2.17,0.0359,Yes,No,,
EnthermalPlus,SB60 Optigray 6mm / Argon 8.05mm / SB70 6mm / Vacuum 0.25mm / Clear 6mm,25.5,OptigrayÂ®  6mm,5265,SolarbanÂ® 60 S2,SolarbanÂ® 70 glass  6mm,5439,SolarbanÂ® 70 S4,Clear Float Glass,415,,Ar90,0.2491,0.0439,22.79,0.1514,0.3606,0.092,66.43,-7.49,5.85,36.35,-2.64,-2.71,0.013,Yes,No,,
EnthermalPlus,SB60 Optigray 6mm / Argon 7.49mm / LUMI 6mm / Vacuum 0.25mm / Clear 6mm,25.44,OptigrayÂ®  6mm,5265,SolarbanÂ® 60 S2,SGG ECLAZ II 6mm,20756,ECLAZ II S4,SGG PLANICLEAR 6mm,21013,,Ar90,0.339,0.0597,16.75,0.2389,0.4626,0.0849,73.62,-4.49,3.87,35.01,-1.22,-2.66,0.0737,Yes,No,,
EnthermalPlus,SB60 Optigray 6mm / Argon 7.49mm / SKN183 6mm / Vacuum 0.25mm / Clear 6mm,25.44,OptigrayÂ®  6mm,5265,SolarbanÂ® 60 S2,SGG COOL-LITE SKN 183 II 6mm,20896,COOL-LITE SKN 183 II S4,SGG PLANICLEAR 6mm,21013,,Ar90,0.2548,0.0449,22.28,0.1873,0.4184,0.0873,70.67,-5.1,3.91,35.5,-1.47,-4.27,0.0522,Yes,No,,
EnthermalPlus,SB60 Solarblue 6mm / Argon 8.09mm / C180 6mm / Vacuum 0.25mm / Clear 6mm,25.44,SolarblueÂ®  6mm,5364,SolarbanÂ® 60 S2,6mm Clear,2194,LoE 180 S4,Float Glass - 6mm,2004,,Ar90,0.3963,0.0698,14.33,0.2127,0.3862,0.0865,68.71,-8.19,-4.47,35.55,-2.23,-8.8,0.0453,Yes,No,,
EnthermalPlus,SB60 Solarblue 6mm / Argon 8.09mm / C270 6mm / Vacuum 0.25mm / Clear 6mm,25.44,SolarblueÂ®  6mm,5364,SolarbanÂ® 60 S2,6mm Clear,2029,LoEÂ² 270 S4,Float Glass - 6mm,2004,,Ar90,0.3033,0.0534,18.72,0.1709,0.3402,0.0788,65.19,-8.82,-3.87,33.92,-2.53,-6.92,0.0249,Yes,No,,
EnthermalPlus,SB60 Solarblue 6mm / Argon 8.09mm / C272 6mm / Vacuum 0.25mm / Clear 6mm,25.44,SolarblueÂ®  6mm,5364,SolarbanÂ® 60 S2,6 mm Clear,2014,LoEÂ² 272 S4,Float Glass - 6mm,2004,,Ar90,0.3242,0.0571,17.52,0.183,0.3505,0.0749,65.98,-7.99,-4.16,33.05,-1.51,-6.81,0.0305,Yes,No,,
EnthermalPlus,SB60 Solarblue 6mm / Argon 8.09mm / C366 6mm / Vacuum 0.25mm / Clear 6mm,25.44,SolarblueÂ®  6mm,5364,SolarbanÂ® 60 S2,6mm Clear,2157,LoEÂ³ 366 S4,Float Glass - 6mm,2004,,Ar90,0.2557,0.045,22.21,0.142,0.317,0.0762,63.3,-10.35,-3.28,33.33,-1.48,-7.3,0.0089,Yes,No,,
EnthermalPlus,SB60 Solarblue 6mm / Argon 8.05mm / SB60 6mm / Vacuum 0.25mm / Clear 6mm,25.5,SolarblueÂ®  6mm,5364,SolarbanÂ® 60 S2,Clear  6mm,5284,SolarbanÂ® 60 S4,Clear Float Glass,415,,Ar90,0.3024,0.0533,18.78,0.1798,0.3514,0.076,66.07,-8.96,-3.98,33.29,-1.7,-6.94,0.0347,Yes,No,,
EnthermalPlus,SB60 Solarblue 6mm / Argon 8.05mm / SB70 6mm / Vacuum 0.25mm / Clear 6mm,25.5,SolarblueÂ®  6mm,5364,SolarbanÂ® 60 S2,SolarbanÂ® 70 glass  6mm,5439,SolarbanÂ® 70 S4,Clear Float Glass,415,,Ar90,0.2491,0.0439,22.79,0.1404,0.3219,0.0829,63.67,-10.31,-2.2,34.78,-2.74,-7.98,0.0126,Yes,No,,
EnthermalPlus,SB60 Solarblue 6mm / Argon 7.49mm / LUMI 6mm / Vacuum 0.25mm / Clear 6mm,25.44,SolarblueÂ®  6mm,5364,SolarbanÂ® 60 S2,SGG ECLAZ II 6mm,20756,ECLAZ II S4,SGG PLANICLEAR 6mm,21013,,Ar90,0.339,0.0597,16.75,0.221,0.4125,0.0769,70.59,-7.67,-4.98,33.56,-1.72,-7.55,0.0708,Yes,No,,
EnthermalPlus,SB60 Solarblue 6mm / Argon 7.49mm / SKN183 6mm / Vacuum 0.25mm / Clear 6mm,25.44,SolarblueÂ®  6mm,5364,SolarbanÂ® 60 S2,SGG COOL-LITE SKN 183 II 6mm,20896,COOL-LITE SKN 183 II S4,SGG PLANICLEAR 6mm,21013,,Ar90,0.2548,0.0449,22.28,0.1735,0.3732,0.0791,67.76,-8.1,-4.64,34.03,-1.42,-9.42,0.0503,Yes,No,,
EnthermalPlus,SB60 Optiblue 6mm / Argon 8.09mm / C180 6mm / Vacuum 0.25mm / Clear 6mm,25.44,OptiblueÂ® (SolarbanÂ® z50)  6mm,5424,SolarbanÂ® 60 S2,6mm Clear,2194,LoE 180 S4,Float Glass - 6mm,2004,,Ar90,0.3963,0.0698,14.33,0.2529,0.4408,0.0989,72.36,-5.03,-1.25,37.8,-1.02,-7.55,0.06,Yes,No,,
EnthermalPlus,SB60 Optiblue 6mm / Argon 8.09mm / C270 6mm / Vacuum 0.25mm / Clear 6mm,25.44,OptiblueÂ® (SolarbanÂ® z50)  6mm,5424,SolarbanÂ® 60 S2,6mm Clear,2029,LoEÂ² 270 S4,Float Glass - 6mm,2004,,Ar90,0.3033,0.0534,18.72,0.1986,0.388,0.0889,68.67,-5.88,-0.79,35.89,-1.52,-5.8,0.0325,Yes,No,,
EnthermalPlus,SB60 Optiblue 6mm / Argon 8.09mm / C272 6mm / Vacuum 0.25mm / Clear 6mm,25.44,OptiblueÂ® (SolarbanÂ® z50)  6mm,5424,SolarbanÂ® 60 S2,6 mm Clear,2014,LoEÂ² 272 S4,Float Glass - 6mm,2004,,Ar90,0.3242,0.0571,17.52,0.2141,0.4,0.084,69.51,-4.98,-1.05,34.89,-0.49,-5.81,0.0395,Yes,No,,
EnthermalPlus,SB60 Optiblue 6mm / Argon 8.09mm / C366 6mm / Vacuum 0.25mm / Clear 6mm,25.44,OptiblueÂ® (SolarbanÂ® z50)  6mm,5424,SolarbanÂ® 60 S2,6mm Clear,2157,LoEÂ³ 366 S4,Float Glass - 6mm,2004,,Ar90,0.2557,0.045,22.21,0.162,0.3612,0.0857,66.68,-7.61,-0.29,35.21,-0.45,-6.34,0.0116,Yes,No,,
EnthermalPlus,SB60 Optiblue 6mm / Argon 8.05mm / SB60 6mm / Vacuum 0.25mm / Clear 6mm,25.5,OptiblueÂ® (SolarbanÂ® z50)  6mm,5424,SolarbanÂ® 60 S2,Clear  6mm,5284,SolarbanÂ® 60 S4,Clear Float Glass,415,,Ar90,0.3024,0.0533,18.78,0.2099,0.4008,0.0854,69.59,-5.99,-0.88,35.17,-0.74,-5.91,0.0456,Yes,No,,
EnthermalPlus,SB60 Optiblue 6mm / Argon 8.05mm / SB70 6mm / Vacuum 0.25mm / Clear 6mm,25.5,OptiblueÂ® (SolarbanÂ® z50)  6mm,5424,SolarbanÂ® 60 S2,SolarbanÂ® 70 glass  6mm,5439,SolarbanÂ® 70 S4,Clear Float Glass,415,,Ar90,0.2491,0.0439,22.79,0.1597,0.367,0.0941,67.07,-7.53,0.84,36.88,-1.71,-6.88,0.0164,Yes,No,,
EnthermalPlus,SB60 Optiblue 6mm / Argon 7.49mm / LUMI 6mm / Vacuum 0.25mm / Clear 6mm,25.44,OptiblueÂ® (SolarbanÂ® z50)  6mm,5424,SolarbanÂ® 60 S2,SGG ECLAZ II 6mm,20756,ECLAZ II S4,SGG PLANICLEAR 6mm,21013,,Ar90,0.339,0.0597,16.75,0.2642,0.4709,0.0866,74.33,-4.39,-1.69,35.48,-0.58,-6.49,0.095,Yes,No,,
EnthermalPlus,SB60 Optiblue 6mm / Argon 7.49mm / SKN183 6mm / Vacuum 0.25mm / Clear 6mm,25.44,OptiblueÂ® (SolarbanÂ® z50)  6mm,5424,SolarbanÂ® 60 S2,SGG COOL-LITE SKN 183 II 6mm,20896,COOL-LITE SKN 183 II S4,SGG PLANICLEAR 6mm,21013,,Ar90,0.2548,0.0449,22.28,0.2011,0.4259,0.0892,71.36,-5.03,-1.46,35.99,-0.47,-8.55,0.0668,Yes,No,,
EnthermalPlus,SB70 6mm / Argon 8.09mm / C180 6mm / Vacuum 0.25mm / Clear 6mm,25.44,SolarbanÂ® 70 glass  6mm,5439,SolarbanÂ® 70 S2,6mm Clear,2194,LoE 180 S4,Float Glass - 6mm,2004,,Ar90,0.3943,0.0694,14.4,0.223,0.5595,0.1684,79.49,-7.51,6.31,48.16,-4.8,-4.83,0.0283,Yes,No,,
EnthermalPlus,SB70 6mm / Argon 8.09mm / C270 6mm / Vacuum 0.25mm / Clear 6mm,25.44,SolarbanÂ® 70 glass  6mm,5439,SolarbanÂ® 70 S2,6mm Clear,2029,LoEÂ² 270 S4,Float Glass - 6mm,2004,,Ar90,0.3021,0.0532,18.8,0.1939,0.4922,0.1523,75.49,-8.24,6.56,46.02,-5.27,-4.08,0.0149,Yes,No,,
EnthermalPlus,SB70 6mm / Argon 8.09mm / C272 6mm / Vacuum 0.25mm / Clear 6mm,25.44,SolarbanÂ® 70 glass  6mm,5439,SolarbanÂ® 70 S2,6 mm Clear,2014,LoEÂ² 272 S4,Float Glass - 6mm,2004,,Ar90,0.3228,0.0568,17.59,0.2026,0.507,0.1446,76.37,-7.35,6.45,44.94,-4.07,-4.37,0.0187,Yes,No,,
EnthermalPlus,SB70 6mm / Argon 8.09mm / C366 6mm / Vacuum 0.25mm / Clear 6mm,25.44,SolarbanÂ® 70 glass  6mm,5439,SolarbanÂ® 70 S2,6mm Clear,2157,LoEÂ³ 366 S4,Float Glass - 6mm,2004,,Ar90,0.2548,0.0449,22.29,0.1726,0.4583,0.1469,73.34,-9.82,6.77,45.26,-4.43,-4.59,0.0057,Yes,No,,
EnthermalPlus,SB70 6mm / Argon 8.05mm / SB60 6mm / Vacuum 0.25mm / Clear 6mm,25.5,SolarbanÂ® 70 glass  6mm,5439,SolarbanÂ® 70 S2,Clear  6mm,5284,SolarbanÂ® 60 S4,Clear Float Glass,415,,Ar90,0.3012,0.053,18.85,0.2018,0.5082,0.1469,76.46,-8.43,6.59,45.25,-4.28,-4.39,0.0209,Yes,No,,
EnthermalPlus,SB70 6mm / Argon 8.05mm / SB70 6mm / Vacuum 0.25mm / Clear 6mm,25.5,SolarbanÂ® 70 glass  6mm,5439,SolarbanÂ® 70 S2,SolarbanÂ® 70 glass  6mm,5439,SolarbanÂ® 70 S4,Clear Float Glass,415,,Ar90,0.2483,0.0437,22.87,0.1735,0.4663,0.1602,73.81,-9.68,8.0,47.07,-6.23,-4.48,0.008,Yes,No,,
EnthermalPlus,SB70 6mm / Argon 7.49mm / LUMI 6mm / Vacuum 0.25mm / Clear 6mm,25.44,SolarbanÂ® 70 glass  6mm,5439,SolarbanÂ® 70 S2,SGG ECLAZ II 6mm,20756,ECLAZ II S4,SGG PLANICLEAR 6mm,21013,,Ar90,0.3377,0.0595,16.81,0.2329,0.5968,0.1487,81.57,-6.94,6.17,45.58,-3.98,-4.92,0.045,Yes,No,,
EnthermalPlus,SB70 6mm / Argon 7.49mm / SKN183 6mm / Vacuum 0.25mm / Clear 6mm,25.44,SolarbanÂ® 70 glass  6mm,5439,SolarbanÂ® 70 S2,SGG COOL-LITE SKN 183 II 6mm,20896,COOL-LITE SKN 183 II S4,SGG PLANICLEAR 6mm,21013,,Ar90,0.2541,0.0447,22.35,0.203,0.5404,0.1528,78.39,-7.34,6.01,46.13,-4.44,-6.33,0.0323,Yes,No,,
EnthermalPlus,SB70 Solexia 6mm / Argon 8.09mm / C180 6mm / Vacuum 0.25mm / Clear 6mm,25.44,SolexiaÂ®  6mm,5393,SolarbanÂ® 70 S2,6mm Clear,2194,LoE 180 S4,Float Glass - 6mm,2004,,Ar90,0.3943,0.0694,14.4,0.1928,0.488,0.1392,75.27,-11.82,6.84,44.24,-8.82,-2.85,0.0164,Yes,No,,
EnthermalPlus,SB70 Solexia 6mm / Argon 8.09mm / C270 6mm / Vacuum 0.25mm / Clear 6mm,25.44,SolexiaÂ®  6mm,5393,SolarbanÂ® 70 S2,6mm Clear,2029,LoEÂ² 270 S4,Float Glass - 6mm,2004,,Ar90,0.3021,0.0532,18.8,0.1677,0.4296,0.1269,71.46,-12.24,7.05,42.39,-9.0,-2.24,0.0088,Yes,No,,
EnthermalPlus,SB70 Solexia 6mm / Argon 8.09mm / C272 6mm / Vacuum 0.25mm / Clear 6mm,25.44,SolexiaÂ®  6mm,5393,SolarbanÂ® 70 S2,6 mm Clear,2014,LoEÂ² 272 S4,Float Glass - 6mm,2004,,Ar90,0.3228,0.0568,17.59,0.1751,0.4424,0.1209,72.3,-11.47,6.96,41.43,-7.81,-2.49,0.0111,Yes,No,,
EnthermalPlus,SB70 Solexia 6mm / Argon 8.09mm / C366 6mm / Vacuum 0.25mm / Clear 6mm,25.44,SolexiaÂ®  6mm,5393,SolarbanÂ® 70 S2,6mm Clear,2157,LoEÂ³ 366 S4,Float Glass - 6mm,2004,,Ar90,0.2548,0.0449,22.29,0.1502,0.4004,0.1228,69.43,-13.55,7.24,41.73,-8.18,-2.61,0.0033,Yes,No,,
EnthermalPlus,SB70 Solexia 6mm / Argon 8.05mm / SB60 6mm / Vacuum 0.25mm / Clear 6mm,25.5,SolexiaÂ®  6mm,5393,SolarbanÂ® 70 S2,Clear  6mm,5284,SolarbanÂ® 60 S4,Clear Float Glass,415,,Ar90,0.3012,0.053,18.85,0.174,0.4436,0.1227,72.4,-12.49,7.1,41.71,-7.98,-2.5,0.0122,Yes,No,,
EnthermalPlus,SB70 Solexia 6mm / Argon 8.05mm / SB70 6mm / Vacuum 0.25mm / Clear 6mm,25.5,SolexiaÂ®  6mm,5393,SolarbanÂ® 70 S2,SolarbanÂ® 70 glass  6mm,5439,SolarbanÂ® 70 S4,Clear Float Glass,415,,Ar90,0.2483,0.0437,22.87,0.151,0.4073,0.1331,69.88,-13.43,8.42,43.32,-10.01,-2.45,0.0047,Yes,No,,
EnthermalPlus,SB70 Solexia 6mm / Argon 7.49mm / LUMI 6mm / Vacuum 0.25mm / Clear 6mm,25.44,SolexiaÂ®  6mm,5393,SolarbanÂ® 70 S2,SGG ECLAZ II 6mm,20756,ECLAZ II S4,SGG PLANICLEAR 6mm,21013,,Ar90,0.3377,0.0595,16.81,0.1993,0.5205,0.124,77.25,-11.41,6.72,41.98,-7.83,-3.04,0.0255,Yes,No,,
EnthermalPlus,SB70 Solexia 6mm / Argon 7.49mm / SKN183 6mm / Vacuum 0.25mm / Clear 6mm,25.44,SolexiaÂ®  6mm,5393,SolarbanÂ® 70 S2,SGG COOL-LITE SKN 183 II 6mm,20896,COOL-LITE SKN 183 II S4,SGG PLANICLEAR 6mm,21013,,Ar90,0.2541,0.0447,22.35,0.1743,0.4714,0.1274,74.23,-11.53,6.56,42.49,-8.24,-4.08,0.0186,Yes,No,,
EnthermalPlus,SB70 Solarbronze 6mm / Argon 8.09mm / C180 6mm / Vacuum 0.25mm / Clear 6mm,25.44,SolarbronzeÂ®  6mm,5377,SolarbanÂ® 70 S2,6mm Clear,2194,LoE 180 S4,Float Glass - 6mm,2004,,Ar90,0.3943,0.0694,14.4,0.1449,0.3348,0.0879,64.22,-2.4,9.59,35.47,-0.22,-0.35,0.0137,Yes,No,,
EnthermalPlus,SB70 Solarbronze 6mm / Argon 8.09mm / C270 6mm / Vacuum 0.25mm / Clear 6mm,25.44,SolarbronzeÂ®  6mm,5377,SolarbanÂ® 70 S2,6mm Clear,2029,LoEÂ² 270 S4,Float Glass - 6mm,2004,,Ar90,0.3021,0.0532,18.8,0.1241,0.2946,0.0821,60.86,-3.19,9.61,34.31,-0.55,-0.21,0.0074,Yes,No,,
EnthermalPlus,SB70 Solarbronze 6mm / Argon 8.09mm / C272 6mm / Vacuum 0.25mm / Clear 6mm,25.44,SolarbronzeÂ®  6mm,5377,SolarbanÂ® 70 S2,6 mm Clear,2014,LoEÂ² 272 S4,Float Glass - 6mm,2004,,Ar90,0.3228,0.0568,17.59,0.1302,0.3036,0.0794,61.62,-2.44,9.55,33.76,-0.04,-0.44,0.0094,Yes,No,,
EnthermalPlus,SB70 Solarbronze 6mm / Argon 8.09mm / C366 6mm / Vacuum 0.25mm / Clear 6mm,25.44,SolarbronzeÂ®  6mm,5377,SolarbanÂ® 70 S2,6mm Clear,2157,LoEÂ³ 366 S4,Float Glass - 6mm,2004,,Ar90,0.2548,0.0449,22.29,0.1091,0.2741,0.0803,59.04,-4.64,9.7,33.93,-0.22,-0.56,0.0028,Yes,No,,
EnthermalPlus,SB70 Solarbronze 6mm / Argon 8.05mm / SB60 6mm / Vacuum 0.25mm / Clear 6mm,25.5,SolarbronzeÂ®  6mm,5377,SolarbanÂ® 70 S2,Clear  6mm,5284,SolarbanÂ® 60 S4,Clear Float Glass,415,,Ar90,0.3012,0.053,18.85,0.1289,0.3041,0.0803,61.68,-3.31,9.66,33.93,-0.17,-0.4,0.0102,Yes,No,,
EnthermalPlus,SB70 Solarbronze 6mm / Argon 8.05mm / SB70 6mm / Vacuum 0.25mm / Clear 6mm,25.5,SolarbronzeÂ®  6mm,5377,SolarbanÂ® 70 S2,SolarbanÂ® 70 glass  6mm,5439,SolarbanÂ® 70 S4,Clear Float Glass,415,,Ar90,0.2483,0.0437,22.87,0.1094,0.2789,0.0848,59.45,-4.47,10.72,34.86,-1.02,-0.39,0.004,Yes,No,,
EnthermalPlus,SB70 Solarbronze 6mm / Argon 7.49mm / LUMI 6mm / Vacuum 0.25mm / Clear 6mm,25.44,SolarbronzeÂ®  6mm,5377,SolarbanÂ® 70 S2,SGG ECLAZ II 6mm,20756,ECLAZ II S4,SGG PLANICLEAR 6mm,21013,,Ar90,0.3377,0.0595,16.81,0.1491,0.3573,0.0809,65.98,-1.84,9.58,34.08,0.1,-0.62,0.0212,Yes,No,,
EnthermalPlus,SB70 Solarbronze 6mm / Argon 7.49mm / SKN183 6mm / Vacuum 0.25mm / Clear 6mm,25.44,SolarbronzeÂ®  6mm,5377,SolarbanÂ® 70 S2,SGG COOL-LITE SKN 183 II 6mm,20896,COOL-LITE SKN 183 II S4,SGG PLANICLEAR 6mm,21013,,Ar90,0.2541,0.0447,22.35,0.1276,0.3235,0.0823,63.31,-2.35,9.32,34.36,-0.25,-1.32,0.0156,Yes,No,,
EnthermalPlus,SB70 Solargray 6mm / Argon 8.09mm / C180 6mm / Vacuum 0.25mm / Clear 6mm,25.44,SolargrayÂ®  6mm,5373,SolarbanÂ® 70 S2,6mm Clear,2194,LoE 180 S4,Float Glass - 6mm,2004,,Ar90,0.3943,0.0694,14.4,0.1281,0.2799,0.0748,59.75,-4.45,3.26,32.91,-0.57,-3.95,0.0132,Yes,No,,
EnthermalPlus,SB70 Solargray 6mm / Argon 8.09mm / C270 6mm / Vacuum 0.25mm / Clear 6mm,25.44,SolargrayÂ®  6mm,5373,SolarbanÂ® 70 S2,6mm Clear,2029,LoEÂ² 270 S4,Float Glass - 6mm,2004,,Ar90,0.3021,0.0532,18.8,0.1092,0.2464,0.0708,56.59,-5.1,3.56,32.0,-0.77,-3.47,0.0071,Yes,No,,
EnthermalPlus,SB70 Solargray 6mm / Argon 8.09mm / C272 6mm / Vacuum 0.25mm / Clear 6mm,25.44,SolargrayÂ®  6mm,5373,SolarbanÂ® 70 S2,6 mm Clear,2014,LoEÂ² 272 S4,Float Glass - 6mm,2004,,Ar90,0.3228,0.0568,17.59,0.1147,0.2539,0.0689,57.31,-4.4,3.41,31.56,-0.3,-3.55,0.0091,Yes,No,,
EnthermalPlus,SB70 Solargray 6mm / Argon 8.09mm / C366 6mm / Vacuum 0.25mm / Clear 6mm,25.44,SolargrayÂ®  6mm,5373,SolarbanÂ® 70 S2,6mm Clear,2157,LoEÂ³ 366 S4,Float Glass - 6mm,2004,,Ar90,0.2548,0.0449,22.29,0.0958,0.2294,0.0695,54.89,-6.41,3.82,31.7,-0.4,-3.7,0.0027,Yes,No,,
EnthermalPlus,SB70 Solargray 6mm / Argon 8.05mm / SB60 6mm / Vacuum 0.25mm / Clear 6mm,25.5,SolargrayÂ®  6mm,5373,SolarbanÂ® 70 S2,Clear  6mm,5284,SolarbanÂ® 60 S4,Clear Float Glass,415,,Ar90,0.3012,0.053,18.85,0.1133,0.2544,0.0694,57.37,-5.23,3.54,31.69,-0.4,-3.56,0.0099,Yes,No,,
EnthermalPlus,SB70 Solargray 6mm / Argon 8.05mm / SB70 6mm / Vacuum 0.25mm / Clear 6mm,25.5,SolargrayÂ®  6mm,5373,SolarbanÂ® 70 S2,SolarbanÂ® 70 glass  6mm,5439,SolarbanÂ® 70 S4,Clear Float Glass,415,,Ar90,0.2483,0.0437,22.87,0.0959,0.2334,0.0728,55.26,-6.3,4.77,32.45,-1.07,-3.77,0.0038,Yes,No,,
EnthermalPlus,SB70 Solargray 6mm / Argon 7.49mm / LUMI 6mm / Vacuum 0.25mm / Clear 6mm,25.44,SolargrayÂ®  6mm,5373,SolarbanÂ® 70 S2,SGG ECLAZ II 6mm,20756,ECLAZ II S4,SGG PLANICLEAR 6mm,21013,,Ar90,0.3377,0.0595,16.81,0.131,0.2987,0.0699,61.42,-3.98,3.09,31.81,-0.28,-3.79,0.0205,Yes,No,,
EnthermalPlus,SB70 Solargray 6mm / Argon 7.49mm / SKN183 6mm / Vacuum 0.25mm / Clear 6mm,25.44,SolargrayÂ®  6mm,5373,SolarbanÂ® 70 S2,SGG COOL-LITE SKN 183 II 6mm,20896,COOL-LITE SKN 183 II S4,SGG PLANICLEAR 6mm,21013,,Ar90,0.2541,0.0447,22.35,0.1117,0.2705,0.0709,58.9,-4.36,3.06,32.05,-0.38,-4.53,0.015,Yes,No,,
EnthermalPlus,SB70 Optigray 6mm / Argon 8.09mm / C180 6mm / Vacuum 0.25mm / Clear 6mm,25.44,OptigrayÂ®  6mm,5390,SolarbanÂ® 70 S2,6mm Clear,2194,LoE 180 S4,Float Glass - 6mm,2004,,Ar90,0.3943,0.0694,14.4,0.1669,0.3966,0.1063,69.11,-6.69,5.48,39.01,-3.02,-3.83,0.0174,Yes,No,,
EnthermalPlus,SB70 Optigray 6mm / Argon 8.09mm / C270 6mm / Vacuum 0.25mm / Clear 6mm,25.44,OptigrayÂ®  6mm,5390,SolarbanÂ® 70 S2,6mm Clear,2029,LoEÂ² 270 S4,Float Glass - 6mm,2004,,Ar90,0.3021,0.0532,18.8,0.1439,0.3491,0.0982,65.55,-7.33,5.72,37.55,-3.28,-3.28,0.0094,Yes,No,,
EnthermalPlus,SB70 Optigray 6mm / Argon 8.09mm / C272 6mm / Vacuum 0.25mm / Clear 6mm,25.44,OptigrayÂ®  6mm,5390,SolarbanÂ® 70 S2,6 mm Clear,2014,LoEÂ² 272 S4,Float Glass - 6mm,2004,,Ar90,0.3228,0.0568,17.59,0.1507,0.3596,0.0944,66.35,-6.56,5.6,36.83,-2.47,-3.47,0.0118,Yes,No,,
EnthermalPlus,SB70 Optigray 6mm / Argon 8.09mm / C366 6mm / Vacuum 0.25mm / Clear 6mm,25.44,OptigrayÂ®  6mm,5390,SolarbanÂ® 70 S2,6mm Clear,2157,LoEÂ³ 366 S4,Float Glass - 6mm,2004,,Ar90,0.2548,0.0449,22.29,0.1275,0.3251,0.0956,63.64,-8.73,5.94,37.05,-2.69,-3.64,0.0036,Yes,No,,
EnthermalPlus,SB70 Optigray 6mm / Argon 8.05mm / SB60 6mm / Vacuum 0.25mm / Clear 6mm,25.5,OptigrayÂ®  6mm,5390,SolarbanÂ® 70 S2,Clear  6mm,5284,SolarbanÂ® 60 S4,Clear Float Glass,415,,Ar90,0.3012,0.053,18.85,0.1495,0.3604,0.0955,66.42,-7.5,5.74,37.04,-2.62,-3.47,0.013,Yes,No,,
EnthermalPlus,SB70 Optigray 6mm / Argon 8.05mm / SB70 6mm / Vacuum 0.25mm / Clear 6mm,25.5,OptigrayÂ®  6mm,5390,SolarbanÂ® 70 S2,SolarbanÂ® 70 glass  6mm,5439,SolarbanÂ® 70 S4,Clear Float Glass,415,,Ar90,0.2483,0.0437,22.87,0.128,0.3307,0.1022,64.06,-8.59,7.03,38.27,-3.9,-3.6,0.005,Yes,No,,
EnthermalPlus,SB70 Optigray 6mm / Argon 7.49mm / LUMI 6mm / Vacuum 0.25mm / Clear 6mm,25.44,OptigrayÂ®  6mm,5390,SolarbanÂ® 70 S2,SGG ECLAZ II 6mm,20756,ECLAZ II S4,SGG PLANICLEAR 6mm,21013,,Ar90,0.3377,0.0595,16.81,0.1723,0.4232,0.0964,70.97,-6.2,5.35,37.25,-2.43,-3.84,0.027,Yes,No,,
EnthermalPlus,SB70 Optigray 6mm / Argon 7.49mm / SKN183 6mm / Vacuum 0.25mm / Clear 6mm,25.44,OptigrayÂ®  6mm,5390,SolarbanÂ® 70 S2,SGG COOL-LITE SKN 183 II 6mm,20896,COOL-LITE SKN 183 II S4,SGG PLANICLEAR 6mm,21013,,Ar90,0.2541,0.0447,22.35,0.1489,0.3832,0.0985,68.14,-6.54,5.23,37.63,-2.7,-4.83,0.0197,Yes,No,,
EnthermalPlus,SB70 Solarblue 6mm / Argon 8.09mm / C180 6mm / Vacuum 0.25mm / Clear 6mm,25.44,SolarblueÂ®  6mm,5396,SolarbanÂ® 70 S2,6mm Clear,2194,LoE 180 S4,Float Glass - 6mm,2004,,Ar90,0.3943,0.0694,14.4,0.1556,0.3539,0.0948,66.24,-9.66,-2.88,37.18,-3.23,-10.03,0.0168,Yes,No,,
EnthermalPlus,SB70 Solarblue 6mm / Argon 8.09mm / C270 6mm / Vacuum 0.25mm / Clear 6mm,25.44,SolarblueÂ®  6mm,5396,SolarbanÂ® 70 S2,6mm Clear,2029,LoEÂ² 270 S4,Float Glass - 6mm,2004,,Ar90,0.3021,0.0532,18.8,0.1341,0.3116,0.0882,62.82,-10.13,-2.25,35.89,-3.39,-8.91,0.0091,Yes,No,,
EnthermalPlus,SB70 Solarblue 6mm / Argon 8.09mm / C272 6mm / Vacuum 0.25mm / Clear 6mm,25.44,SolarblueÂ®  6mm,5396,SolarbanÂ® 70 S2,6 mm Clear,2014,LoEÂ² 272 S4,Float Glass - 6mm,2004,,Ar90,0.3228,0.0568,17.59,0.1404,0.3208,0.085,63.57,-9.38,-2.48,35.23,-2.56,-8.9,0.0115,Yes,No,,
EnthermalPlus,SB70 Solarblue 6mm / Argon 8.09mm / C366 6mm / Vacuum 0.25mm / Clear 6mm,25.44,SolarblueÂ®  6mm,5396,SolarbanÂ® 70 S2,6mm Clear,2157,LoEÂ³ 366 S4,Float Glass - 6mm,2004,,Ar90,0.2548,0.0449,22.29,0.1188,0.2905,0.086,61.0,-11.37,-1.8,35.44,-2.68,-9.13,0.0034,Yes,No,,
EnthermalPlus,SB70 Solarblue 6mm / Argon 8.05mm / SB60 6mm / Vacuum 0.25mm / Clear 6mm,25.5,SolarblueÂ®  6mm,5396,SolarbanÂ® 70 S2,Clear  6mm,5284,SolarbanÂ® 60 S4,Clear Float Glass,415,,Ar90,0.3012,0.053,18.85,0.1392,0.3218,0.0859,63.66,-10.31,-2.31,35.42,-2.67,-8.98,0.0126,Yes,No,,
EnthermalPlus,SB70 Solarblue 6mm / Argon 8.05mm / SB70 6mm / Vacuum 0.25mm / Clear 6mm,25.5,SolarblueÂ®  6mm,5396,SolarbanÂ® 70 S2,SolarbanÂ® 70 glass  6mm,5439,SolarbanÂ® 70 S4,Clear Float Glass,415,,Ar90,0.2483,0.0437,22.87,0.1191,0.2953,0.0916,61.38,-11.32,-0.76,36.56,-3.82,-9.44,0.0049,Yes,No,,
