Repository: Ranojoyd80/enthermal-IGconfigurator_v2

File: Data_Pipeline/1_Source_CSVs/IG_Config_EnthermalPlus_Inboard_Dataset_07-07-26.csv (part 15 of 32)
Product Type,Comment,Total Thickness (mm),Outer Lite (Name_Thickness mm),Outer Lite NFRC ID,Outer Lite Low-E,Middle Lite (Name_Thickness mm),Middle Lite NFRC ID,Middle Lite Low-E,Inner Lite (Name_Thickness mm),Inner Lite NFRC ID,Inner Lite Low-E,Gas Fill,U-value NFRC (W/mÂ²K),U-value NFRC (BTU/hrftF),R-value NFRC,SHGC,Tvis (Visible Transmittance),Exterior Visible Reflectance,Transmitted Color L*,Transmitted Color a*,Transmitted Color b*,Exterior Reflected Color L*,Exterior Reflected Color a*,Exterior Reflected Color b*,T-UV,NFRC,CEN,g-factor,U-value CEN (W/m²K)
EnthermalPlus,SB70 Solarblue 6mm / Argon 7.49mm / LUMI 6mm / Vacuum 0.25mm / Clear 6mm,25.44,SolarblueÂ®  6mm,5396,SolarbanÂ® 70 S2,SGG ECLAZ II 6mm,20756,ECLAZ II S4,SGG PLANICLEAR 6mm,21013,,Ar90,0.3377,0.0595,16.81,0.1603,0.3775,0.0867,68.04,-9.26,-3.21,35.62,-2.67,-9.43,0.026,Yes,No,,
EnthermalPlus,SB70 Solarblue 6mm / Argon 7.49mm / SKN183 6mm / Vacuum 0.25mm / Clear 6mm,25.44,SolarblueÂ®  6mm,5396,SolarbanÂ® 70 S2,SGG COOL-LITE SKN 183 II 6mm,20896,COOL-LITE SKN 183 II S4,SGG PLANICLEAR 6mm,21013,,Ar90,0.2541,0.0447,22.35,0.1384,0.3419,0.0885,65.31,-9.44,-3.03,35.99,-2.56,-10.6,0.0191,Yes,No,,
EnthermalPlus,SB70 Optiblue 6mm / Argon 8.09mm / C180 6mm / Vacuum 0.25mm / Clear 6mm,25.44,OptiblueÂ® (SolarbanÂ® z75)  6mm,5428,SolarbanÂ® 70 S2,6mm Clear,2194,LoE 180 S4,Float Glass - 6mm,2004,,Ar90,0.3943,0.0694,14.4,0.1733,0.4037,0.1093,69.77,-6.72,0.27,39.66,-1.87,-8.75,0.0222,Yes,No,,
EnthermalPlus,SB70 Optiblue 6mm / Argon 8.09mm / C270 6mm / Vacuum 0.25mm / Clear 6mm,25.44,OptiblueÂ® (SolarbanÂ® z75)  6mm,5428,SolarbanÂ® 70 S2,6mm Clear,2029,LoEÂ² 270 S4,Float Glass - 6mm,2004,,Ar90,0.3021,0.0532,18.8,0.1495,0.3553,0.1009,66.19,-7.39,0.76,38.16,-2.18,-7.77,0.0118,Yes,No,,
EnthermalPlus,SB70 Optiblue 6mm / Argon 8.09mm / C272 6mm / Vacuum 0.25mm / Clear 6mm,25.44,OptiblueÂ® (SolarbanÂ® z75)  6mm,5428,SolarbanÂ® 70 S2,6 mm Clear,2014,LoEÂ² 272 S4,Float Glass - 6mm,2004,,Ar90,0.3228,0.0568,17.59,0.1566,0.3659,0.0968,66.98,-6.58,0.57,37.4,-1.33,-7.85,0.0149,Yes,No,,
EnthermalPlus,SB70 Optiblue 6mm / Argon 8.09mm / C366 6mm / Vacuum 0.25mm / Clear 6mm,25.44,OptiblueÂ® (SolarbanÂ® z75)  6mm,5428,SolarbanÂ® 70 S2,6mm Clear,2157,LoEÂ³ 366 S4,Float Glass - 6mm,2004,,Ar90,0.2548,0.0449,22.29,0.1321,0.3309,0.0981,64.27,-8.81,1.13,37.64,-1.49,-8.09,0.0045,Yes,No,,
EnthermalPlus,SB70 Optiblue 6mm / Argon 8.05mm / SB60 6mm / Vacuum 0.25mm / Clear 6mm,25.5,OptiblueÂ® (SolarbanÂ® z75)  6mm,5428,SolarbanÂ® 70 S2,Clear  6mm,5284,SolarbanÂ® 60 S4,Clear Float Glass,415,,Ar90,0.3012,0.053,18.85,0.1555,0.3669,0.098,67.07,-7.54,0.72,37.62,-1.47,-7.9,0.0165,Yes,No,,
EnthermalPlus,SB70 Optiblue 6mm / Argon 8.05mm / SB70 6mm / Vacuum 0.25mm / Clear 6mm,25.5,OptiblueÂ® (SolarbanÂ® z75)  6mm,5428,SolarbanÂ® 70 S2,SolarbanÂ® 70 glass  6mm,5439,SolarbanÂ® 70 S4,Clear Float Glass,415,,Ar90,0.2483,0.0437,22.87,0.1325,0.3365,0.1051,64.68,-8.72,2.22,38.91,-2.68,-8.29,0.0064,Yes,No,,
EnthermalPlus,SB70 Optiblue 6mm / Argon 7.49mm / LUMI 6mm / Vacuum 0.25mm / Clear 6mm,25.44,OptiblueÂ® (SolarbanÂ® z75)  6mm,5428,SolarbanÂ® 70 S2,SGG ECLAZ II 6mm,20756,ECLAZ II S4,SGG PLANICLEAR 6mm,21013,,Ar90,0.3377,0.0595,16.81,0.1799,0.4307,0.0989,71.65,-6.22,0.01,37.85,-1.35,-8.34,0.0347,Yes,No,,
EnthermalPlus,SB70 Optiblue 6mm / Argon 7.49mm / SKN183 6mm / Vacuum 0.25mm / Clear 6mm,25.44,OptiblueÂ® (SolarbanÂ® z75)  6mm,5428,SolarbanÂ® 70 S2,SGG COOL-LITE SKN 183 II 6mm,20896,COOL-LITE SKN 183 II S4,SGG PLANICLEAR 6mm,21013,,Ar90,0.2541,0.0447,22.35,0.1552,0.39,0.1012,68.8,-6.58,0.07,38.25,-1.39,-9.6,0.0252,Yes,No,,
EnthermalPlus,LUMI 6mm / Argon 7.75mm / C180 6mm / Vacuum 0.25mm / Clear 6mm,25.4,SGG ECLAZ II 6mm,20756,ECLAZ II S2,6mm Clear,2194,LoE 180 S4,Float Glass - 6mm,2004,,Ar90,0.4001,0.0705,14.19,0.489,0.7006,0.1689,86.98,-4.76,4.21,48.35,-2.53,-5.53,0.158,Yes,Yes,0.495826,0.420245
EnthermalPlus,LUMI 6mm / Argon 7.75mm / C270 6mm / Vacuum 0.25mm / Clear 6mm,25.4,SGG ECLAZ II 6mm,20756,ECLAZ II S2,6mm Clear,2029,LoEÂ² 270 S4,Float Glass - 6mm,2004,,Ar90,0.3056,0.0538,18.58,0.3312,0.6162,0.1441,82.66,-5.86,4.53,44.98,-3.39,-3.55,0.0795,Yes,Yes,0.339669,0.317139
EnthermalPlus,LUMI 6mm / Argon 7.75mm / C272 6mm / Vacuum 0.25mm / Clear 6mm,25.4,SGG ECLAZ II 6mm,20756,ECLAZ II S2,6 mm Clear,2014,LoEÂ² 272 S4,Float Glass - 6mm,2004,,Ar90,0.3267,0.0575,17.38,0.3662,0.6352,0.1319,83.64,-4.81,4.35,43.17,-1.66,-3.88,0.0946,Yes,Yes,0.374644,0.340285
EnthermalPlus,LUMI 6mm / Argon 7.75mm / C366 6mm / Vacuum 0.25mm / Clear 6mm,25.4,SGG ECLAZ II 6mm,20756,ECLAZ II S2,6mm Clear,2157,LoEÂ³ 366 S4,Float Glass - 6mm,2004,,Ar90,0.2573,0.0453,22.07,0.2573,0.5732,0.1358,80.32,-7.95,4.91,43.75,-1.77,-4.58,0.0293,Yes,Yes,0.265382,0.264114
EnthermalPlus,LUMI 6mm / Argon 7.71mm / SB60 6mm / Vacuum 0.25mm / Clear 6mm,25.46,SGG ECLAZ II 6mm,20756,ECLAZ II S2,Clear  6mm,5284,SolarbanÂ® 60 S4,Clear Float Glass,415,,Ar90,0.3046,0.0536,18.64,0.3548,0.6365,0.1352,83.73,-5.99,4.5,43.67,-2.14,-3.96,0.1156,Yes,No,,
EnthermalPlus,LUMI 6mm / Argon 7.71mm / SB70 6mm / Vacuum 0.25mm / Clear 6mm,25.46,SGG ECLAZ II 6mm,20756,ECLAZ II S2,SolarbanÂ® 70 glass  6mm,5439,SolarbanÂ® 70 S4,Clear Float Glass,415,,Ar90,0.2507,0.0441,22.65,0.2531,0.5826,0.1567,80.79,-7.8,6.19,46.71,-4.01,-4.83,0.0409,Yes,No,,
EnthermalPlus,LUMI 6mm / Argon 7.15mm / LUMI 6mm / Vacuum 0.25mm / Clear 6mm,25.4,SGG ECLAZ II 6mm,20756,ECLAZ II S2,SGG ECLAZ II 6mm,20756,ECLAZ II S4,SGG PLANICLEAR 6mm,21013,,Ar90,0.3418,0.0602,16.62,0.5045,0.7483,0.1384,89.27,-4.01,3.94,44.25,-1.62,-4.83,0.2631,Yes,Yes,0.510575,0.356407
EnthermalPlus,LUMI 6mm / Argon 7.15mm / SKN183 6mm / Vacuum 0.25mm / Clear 6mm,25.4,SGG ECLAZ II 6mm,20756,ECLAZ II S2,SGG COOL-LITE SKN 183 II 6mm,20896,COOL-LITE SKN 183 II S4,SGG PLANICLEAR 6mm,21013,,Ar90,0.2564,0.0452,22.15,0.3276,0.6766,0.1444,85.8,-4.82,3.91,45.11,-2.16,-7.78,0.1791,Yes,Yes,0.334634,0.262846
EnthermalPlus,ZEN 6mm / Argon 7.75mm / C180 6mm / Vacuum 0.25mm / Clear 6mm,25.4,SGG ECLAZ ONE II 6mm,20764,ECLAZ ONE II S2,6mm Clear,2194,LoE 180 S4,Float Glass - 6mm,2004,,Ar90,0.3977,0.07,14.28,0.4137,0.6647,0.2242,85.15,-4.82,5.24,54.76,-2.23,-7.7,0.1477,Yes,Yes,0.419706,0.417196
EnthermalPlus,ZEN 6mm / Argon 7.75mm / C270 6mm / Vacuum 0.25mm / Clear 6mm,25.4,SGG ECLAZ ONE II 6mm,20764,ECLAZ ONE II S2,6mm Clear,2029,LoEÂ² 270 S4,Float Glass - 6mm,2004,,Ar90,0.3041,0.0536,18.67,0.2998,0.5839,0.2018,80.86,-5.9,5.61,52.31,-2.79,-6.66,0.0751,Yes,Yes,0.306885,0.315386
EnthermalPlus,ZEN 6mm / Argon 7.75mm / C272 6mm / Vacuum 0.25mm / Clear 6mm,25.4,SGG ECLAZ ONE II 6mm,20764,ECLAZ ONE II S2,6 mm Clear,2014,LoEÂ² 272 S4,Float Glass - 6mm,2004,,Ar90,0.3251,0.0572,17.47,0.3276,0.6014,0.1909,81.79,-4.85,5.46,51.05,-1.54,-7.05,0.0891,Yes,Yes,0.334634,0.338275
EnthermalPlus,ZEN 6mm / Argon 7.75mm / C366 6mm / Vacuum 0.25mm / Clear 6mm,25.4,SGG ECLAZ ONE II 6mm,20764,ECLAZ ONE II S2,6mm Clear,2157,LoEÂ³ 366 S4,Float Glass - 6mm,2004,,Ar90,0.2563,0.0451,22.16,0.238,0.5429,0.1944,78.54,-7.9,5.97,51.44,-1.66,-7.47,0.0273,Yes,Yes,0.244829,0.262888
EnthermalPlus,ZEN 6mm / Argon 7.71mm / SB60 6mm / Vacuum 0.25mm / Clear 6mm,25.46,SGG ECLAZ ONE II 6mm,20764,ECLAZ ONE II S2,Clear  6mm,5284,SolarbanÂ® 60 S4,Clear Float Glass,415,,Ar90,0.3032,0.0534,18.73,0.3189,0.6027,0.1939,81.88,-6.01,5.6,51.4,-1.88,-7.05,0.109,Yes,No,,
EnthermalPlus,ZEN 6mm / Argon 7.71mm / SB70 6mm / Vacuum 0.25mm / Clear 6mm,25.46,SGG ECLAZ ONE II 6mm,20764,ECLAZ ONE II S2,SolarbanÂ® 70 glass  6mm,5439,SolarbanÂ® 70 S4,Clear Float Glass,415,,Ar90,0.2497,0.044,22.74,0.235,0.5525,0.2131,79.05,-7.78,7.17,53.55,-3.35,-7.39,0.0382,Yes,No,,
EnthermalPlus,ZEN 6mm / Argon 7.15mm / LUMI 6mm / Vacuum 0.25mm / Clear 6mm,25.4,SGG ECLAZ ONE II 6mm,20764,ECLAZ ONE II S2,SGG ECLAZ II 6mm,20756,ECLAZ II S4,SGG PLANICLEAR 6mm,21013,,Ar90,0.3402,0.0599,16.69,0.4314,0.7087,0.1967,87.33,-4.1,5.08,51.79,-1.5,-7.57,0.2448,Yes,Yes,0.436743,0.354512
EnthermalPlus,ZEN 6mm / Argon 7.15mm / SKN183 6mm / Vacuum 0.25mm / Clear 6mm,25.4,SGG ECLAZ ONE II 6mm,20764,ECLAZ ONE II S2,SGG COOL-LITE SKN 183 II 6mm,20896,COOL-LITE SKN 183 II S4,SGG PLANICLEAR 6mm,21013,,Ar90,0.2555,0.045,22.22,0.3003,0.6411,0.2021,83.94,-4.85,4.94,52.41,-1.94,-9.47,0.1666,Yes,Yes,0.306194,0.261800
EnthermalPlus,SKN183 6mm / Argon 7.75mm / C180 6mm / Vacuum 0.25mm / Clear 6mm,25.4,SGG COOL-LITE SKN 183 II 6mm,20896,COOL-LITE SKN 183 II S2,6mm Clear,2194,LoE 180 S4,Float Glass - 6mm,2004,,Ar90,0.3971,0.0699,14.3,0.2979,0.6341,0.1659,83.62,-5.55,4.22,47.96,-2.81,-8.85,0.1093,Yes,Yes,0.308048,0.416526
EnthermalPlus,SKN183 6mm / Argon 7.75mm / C270 6mm / Vacuum 0.25mm / Clear 6mm,25.4,SGG COOL-LITE SKN 183 II 6mm,20896,COOL-LITE SKN 183 II S2,6mm Clear,2029,LoEÂ² 270 S4,Float Glass - 6mm,2004,,Ar90,0.3038,0.0535,18.69,0.2469,0.5577,0.1453,79.44,-6.49,4.55,45.17,-3.53,-7.72,0.0558,Yes,Yes,0.255981,0.315000
EnthermalPlus,SKN183 6mm / Argon 7.75mm / C272 6mm / Vacuum 0.25mm / Clear 6mm,25.4,SGG COOL-LITE SKN 183 II 6mm,20896,COOL-LITE SKN 183 II S2,6 mm Clear,2014,LoEÂ² 272 S4,Float Glass - 6mm,2004,,Ar90,0.3247,0.0572,17.49,0.262,0.5747,0.1354,80.37,-5.5,4.39,43.72,-2.05,-8.12,0.0673,Yes,Yes,0.271542,0.337832
EnthermalPlus,SKN183 6mm / Argon 7.75mm / C366 6mm / Vacuum 0.25mm / Clear 6mm,25.4,SGG COOL-LITE SKN 183 II 6mm,20896,COOL-LITE SKN 183 II S2,6mm Clear,2157,LoEÂ³ 366 S4,Float Glass - 6mm,2004,,Ar90,0.256,0.0451,22.18,0.21,0.519,0.1385,77.18,-8.35,4.89,44.17,-2.32,-8.52,0.0207,Yes,Yes,0.218233,0.262618
EnthermalPlus,SKN183 6mm / Argon 7.71mm / SB60 6mm / Vacuum 0.25mm / Clear 6mm,25.46,SGG COOL-LITE SKN 183 II 6mm,20896,COOL-LITE SKN 183 II S2,Clear  6mm,5284,SolarbanÂ® 60 S4,Clear Float Glass,415,,Ar90,0.3029,0.0533,18.75,0.2597,0.5759,0.1382,80.46,-6.63,4.54,44.13,-2.38,-8.13,0.0804,Yes,No,,
EnthermalPlus,SKN183 6mm / Argon 7.71mm / SB70 6mm / Vacuum 0.25mm / Clear 6mm,25.46,SGG COOL-LITE SKN 183 II 6mm,20896,COOL-LITE SKN 183 II S2,SolarbanÂ® 70 glass  6mm,5439,SolarbanÂ® 70 S4,Clear Float Glass,415,,Ar90,0.2495,0.0439,22.76,0.2093,0.5278,0.1555,77.66,-8.22,6.15,46.56,-4.37,-8.44,0.0289,Yes,No,,
EnthermalPlus,SKN183 6mm / Argon 7.15mm / LUMI 6mm / Vacuum 0.25mm / Clear 6mm,25.4,SGG COOL-LITE SKN 183 II 6mm,20896,COOL-LITE SKN 183 II S2,SGG ECLAZ II 6mm,20756,ECLAZ II S4,SGG PLANICLEAR 6mm,21013,,Ar90,0.3398,0.0598,16.71,0.3132,0.6767,0.1408,85.81,-4.86,3.97,44.59,-1.98,-8.77,0.179,Yes,Yes,0.321850,0.354096
EnthermalPlus,SKN183 6mm / Argon 7.15mm / SKN183 6mm / Vacuum 0.25mm / Clear 6mm,25.4,SGG COOL-LITE SKN 183 II 6mm,20896,COOL-LITE SKN 183 II S2,SGG COOL-LITE SKN 183 II 6mm,20896,COOL-LITE SKN 183 II S4,SGG PLANICLEAR 6mm,21013,,Ar90,0.2553,0.045,22.24,0.2564,0.6124,0.1458,82.47,-5.49,3.93,45.3,-2.43,-10.82,0.1238,Yes,Yes,0.263744,0.261570
EnthermalPlus,XTREME 6mm / Argon 7.75mm / C180 6mm / Vacuum 0.25mm / Clear 6mm,25.4,SGG COOL-LITE XTREME 61-29 II 6mm,20980,COOL-LITE XTREME 61-29 II S2,6mm Clear,2194,LoE 180 S4,Float Glass - 6mm,2004,,Ar90,0.3974,0.07,14.29,0.2083,0.5197,0.1409,77.35,-7.1,1.58,44.59,-3.39,-7.64,0.0908,Yes,Yes,0.222892,0.416850
EnthermalPlus,XTREME 6mm / Argon 7.75mm / C270 6mm / Vacuum 0.25mm / Clear 6mm,25.4,SGG COOL-LITE XTREME 61-29 II 6mm,20980,COOL-LITE XTREME 61-29 II S2,6mm Clear,2029,LoEÂ² 270 S4,Float Glass - 6mm,2004,,Ar90,0.3039,0.0535,18.68,0.1818,0.4571,0.1269,73.43,-7.73,1.99,42.47,-3.98,-6.35,0.0472,Yes,Yes,0.193683,0.315187
EnthermalPlus,XTREME 6mm / Argon 7.75mm / C272 6mm / Vacuum 0.25mm / Clear 6mm,25.4,SGG COOL-LITE XTREME 61-29 II 6mm,20980,COOL-LITE XTREME 61-29 II S2,6 mm Clear,2014,LoEÂ² 272 S4,Float Glass - 6mm,2004,,Ar90,0.3249,0.0572,17.48,0.1897,0.4706,0.1202,74.28,-6.82,1.78,41.39,-2.72,-6.48,0.057,Yes,Yes,0.202252,0.338046
EnthermalPlus,XTREME 6mm / Argon 7.75mm / C366 6mm / Vacuum 0.25mm / Clear 6mm,25.4,SGG COOL-LITE XTREME 61-29 II 6mm,20980,COOL-LITE XTREME 61-29 II S2,6mm Clear,2157,LoEÂ³ 366 S4,Float Glass - 6mm,2004,,Ar90,0.2561,0.0451,22.17,0.1624,0.4256,0.1222,71.33,-9.28,2.42,41.71,-3.0,-6.9,0.0173,Yes,Yes,0.172454,0.262749
EnthermalPlus,XTREME 6mm / Argon 7.71mm / SB60 6mm / Vacuum 0.25mm / Clear 6mm,25.46,SGG COOL-LITE XTREME 61-29 II 6mm,20980,COOL-LITE XTREME 61-29 II S2,Clear  6mm,5284,SolarbanÂ® 60 S4,Clear Float Glass,415,,Ar90,0.303,0.0534,18.74,0.1892,0.4718,0.1222,74.37,-7.88,1.93,41.7,-2.91,-6.54,0.0674,Yes,No,,
EnthermalPlus,XTREME 6mm / Argon 7.71mm / SB70 6mm / Vacuum 0.25mm / Clear 6mm,25.46,SGG COOL-LITE XTREME 61-29 II 6mm,20980,COOL-LITE XTREME 61-29 II S2,SolarbanÂ® 70 glass  6mm,5439,SolarbanÂ® 70 S4,Clear Float Glass,415,,Ar90,0.2496,0.044,22.75,0.1641,0.4332,0.1336,71.8,-9.19,3.64,43.49,-4.8,-7.18,0.0243,Yes,No,,
EnthermalPlus,XTREME 6mm / Argon 7.15mm / LUMI 6mm / Vacuum 0.25mm / Clear 6mm,25.4,SGG COOL-LITE XTREME 61-29 II 6mm,20980,COOL-LITE XTREME 61-29 II S2,SGG ECLAZ II 6mm,20756,ECLAZ II S4,SGG PLANICLEAR 6mm,21013,,Ar90,0.34,0.0599,16.7,0.218,0.554,0.1239,79.37,-6.44,1.22,42.06,-2.74,-7.12,0.1472,Yes,Yes,0.230316,0.354297
EnthermalPlus,XTREME 6mm / Argon 7.15mm / SKN183 6mm / Vacuum 0.25mm / Clear 6mm,25.4,SGG COOL-LITE XTREME 61-29 II 6mm,20980,COOL-LITE XTREME 61-29 II S2,SGG COOL-LITE SKN 183 II 6mm,20896,COOL-LITE SKN 183 II S4,SGG PLANICLEAR 6mm,21013,,Ar90,0.2554,0.045,22.23,0.1915,0.5018,0.1274,76.27,-6.86,1.34,42.6,-2.89,-8.9,0.1023,Yes,Yes,0.200844,0.261682
EnthermalPlus,C180 6mm / Argon 8.05mm / Clear 6mm / Vacuum 0.25mm / C180 6mm,25.4,6mm Clear,2194,LoE 180 S2,Float Glass - 6mm,2004,,6mm Clear,2194,LoE 180 S5,Ar90,0.4005,0.0705,14.18,0.4948,0.6636,0.1943,85.13,-4.91,4.45,51.38,-2.39,-6.83,0.1053,Yes,No,,
EnthermalPlus,C180 6mm / Argon 8.05mm / Clear 6mm / Vacuum 0.25mm / C270 6mm,25.4,6mm Clear,2194,LoE 180 S2,Float Glass - 6mm,2004,,6mm Clear,2029,LoEÂ² 270 S5,Ar90,0.3058,0.0538,18.57,0.3817,0.584,0.185,80.9,-6.1,4.9,50.23,-6.1,-2.85,0.0542,Yes,No,,
EnthermalPlus,C180 6mm / Argon 8.05mm / Clear 6mm / Vacuum 0.25mm / C272 6mm,25.4,6mm Clear,2194,LoE 180 S2,Float Glass - 6mm,2004,,6 mm Clear,2014,LoEÂ² 272 S5,Ar90,0.3269,0.0576,17.37,0.4062,0.6016,0.1736,81.84,-5.0,4.71,48.82,-2.9,-3.99,0.0654,Yes,No,,
EnthermalPlus,C180 6mm / Argon 8.05mm / Clear 6mm / Vacuum 0.25mm / C366 6mm,25.4,6mm Clear,2194,LoE 180 S2,Float Glass - 6mm,2004,,6mm Clear,2157,LoEÂ³ 366 S5,Ar90,0.2574,0.0453,22.06,0.3346,0.543,0.177,78.58,-8.01,5.19,49.22,-1.56,-4.79,0.0197,Yes,No,,
EnthermalPlus,C180 6mm / Argon 8.01mm / Clear 6mm / Vacuum 0.25mm / SB60 6mm,25.46,6mm Clear,2194,LoE 180 S2,Clear Float Glass,415,,Clear  6mm,5284,SolarbanÂ® 60 S5,Ar90,0.3047,0.0537,18.63,0.392,0.603,0.1778,81.93,-6.17,4.88,49.31,-3.48,-3.33,0.0786,Yes,No,,
EnthermalPlus,C180 6mm / Argon 8.01mm / Clear 6mm / Vacuum 0.25mm / SB70 6mm,25.46,6mm Clear,2194,LoE 180 S2,Clear Float Glass,415,,SolarbanÂ® 70 glass  6mm,5439,SolarbanÂ® 70 S5,Ar90,0.2507,0.0442,22.65,0.3114,0.5522,0.1923,79.07,-7.86,6.35,51.1,-3.22,-6.48,0.029,Yes,No,,
EnthermalPlus,C180 6mm / Argon 7.45mm / Clear 6mm / Vacuum 0.25mm / LUMI 6mm,25.4,6mm Clear,2194,LoE 180 S2,SGG PLANICLEAR 6mm,21013,,SGG ECLAZ II 6mm,20756,ECLAZ II S5,Ar90,0.3417,0.0602,16.62,0.5109,0.7084,0.1738,87.35,-4.19,4.23,48.91,-1.73,-6.14,0.1723,Yes,Yes,0.517456,0.356537
EnthermalPlus,C180 6mm / Argon 7.45mm / Clear 6mm / Vacuum 0.25mm / SKN183 6mm,25.4,6mm Clear,2194,LoE 180 S2,SGG PLANICLEAR 6mm,21013,,SGG COOL-LITE SKN 183 II 6mm,20896,COOL-LITE SKN 183 II S5,Ar90,0.2563,0.0451,22.15,0.3931,0.6411,0.1844,83.97,-5.01,4.23,50.2,-3.48,-6.18,0.1191,Yes,Yes,0.398026,0.262915
EnthermalPlus,C270 6mm / Argon 8.05mm / Clear 6mm / Vacuum 0.25mm / C180 6mm,25.4,6mm Clear,2029,LoEÂ² 270 S2,Float Glass - 6mm,2004,,6mm Clear,2194,LoE 180 S5,Ar90,0.3967,0.0699,14.31,0.3034,0.584,0.1543,80.9,-6.1,4.9,46.33,-4.02,-3.53,0.0542,Yes,No,,
EnthermalPlus,C270 6mm / Argon 8.05mm / Clear 6mm / Vacuum 0.25mm / C270 6mm,25.4,6mm Clear,2029,LoEÂ² 270 S2,Float Glass - 6mm,2004,,6mm Clear,2029,LoEÂ² 270 S5,Ar90,0.3035,0.0535,18.71,0.2839,0.5142,0.1471,76.87,-7.03,5.16,45.29,-7.4,0.18,0.0301,Yes,No,,
EnthermalPlus,C270 6mm / Argon 8.05mm / Clear 6mm / Vacuum 0.25mm / C272 6mm,25.4,6mm Clear,2029,LoEÂ² 270 S2,Float Glass - 6mm,2004,,6 mm Clear,2014,LoEÂ² 272 S5,Ar90,0.3244,0.0571,17.5,0.2928,0.5297,0.1382,77.77,-6.02,4.98,44.0,-4.49,-0.79,0.0367,Yes,No,,
EnthermalPlus,C270 6mm / Argon 8.05mm / Clear 6mm / Vacuum 0.25mm / C366 6mm,25.4,6mm Clear,2029,LoEÂ² 270 S2,Float Glass - 6mm,2004,,6mm Clear,2157,LoEÂ³ 366 S5,Ar90,0.2558,0.0451,22.19,0.2647,0.4783,0.1407,74.66,-8.76,5.44,44.35,-3.37,-1.55,0.0106,Yes,No,,
EnthermalPlus,C270 6mm / Argon 8.01mm / Clear 6mm / Vacuum 0.25mm / SB60 6mm,25.46,6mm Clear,2029,LoEÂ² 270 S2,Clear Float Glass,415,,Clear  6mm,5284,SolarbanÂ® 60 S5,Ar90,0.3026,0.0533,18.77,0.2867,0.5309,0.1415,77.86,-7.13,5.14,44.45,-4.98,-0.2,0.0418,Yes,No,,
EnthermalPlus,C270 6mm / Argon 8.01mm / Clear 6mm / Vacuum 0.25mm / SB70 6mm,25.46,6mm Clear,2029,LoEÂ² 270 S2,Clear Float Glass,415,,SolarbanÂ® 70 glass  6mm,5439,SolarbanÂ® 70 S5,Ar90,0.2492,0.0439,22.78,0.2484,0.4864,0.1527,75.12,-8.67,6.7,46.06,-4.99,-3.15,0.0152,Yes,No,,
EnthermalPlus,C270 6mm / Argon 7.45mm / Clear 6mm / Vacuum 0.25mm / LUMI 6mm,25.4,6mm Clear,2029,LoEÂ² 270 S2,SGG PLANICLEAR 6mm,21013,,SGG ECLAZ II 6mm,20756,ECLAZ II S5,Ar90,0.3393,0.0598,16.74,0.317,0.6235,0.1384,83.04,-5.4,4.6,44.09,-3.4,-2.8,0.0859,Yes,Yes,0.326977,0.353692
EnthermalPlus,C270 6mm / Argon 7.45mm / Clear 6mm / Vacuum 0.25mm / SKN183 6mm,25.4,6mm Clear,2029,LoEÂ² 270 S2,SGG PLANICLEAR 6mm,21013,,SGG COOL-LITE SKN 183 II 6mm,20896,COOL-LITE SKN 183 II S5,Ar90,0.255,0.0449,22.27,0.291,0.5644,0.1467,79.81,-6.08,4.64,45.26,-5.01,-2.87,0.0603,Yes,Yes,0.297910,0.261344
EnthermalPlus,C272 6mm / Argon 8.05mm / Clear 6mm / Vacuum 0.25mm / C180 6mm,25.4,6 mm Clear,2014,LoEÂ² 272 S2,Float Glass - 6mm,2004,,6mm Clear,2194,LoE 180 S5,Ar90,0.3976,0.07,14.28,0.3398,0.6016,0.1419,81.84,-5.0,4.71,44.55,-1.86,-4.07,0.0654,Yes,No,,
EnthermalPlus,C272 6mm / Argon 8.05mm / Clear 6mm / Vacuum 0.25mm / C270 6mm,25.4,6 mm Clear,2014,LoEÂ² 272 S2,Float Glass - 6mm,2004,,6mm Clear,2029,LoEÂ² 270 S5,Ar90,0.304,0.0535,18.68,0.3081,0.5297,0.1342,77.77,-6.02,4.98,43.38,-5.69,0.26,0.0367,Yes,No,,
EnthermalPlus,C272 6mm / Argon 8.05mm / Clear 6mm / Vacuum 0.25mm / C272 6mm,25.4,6 mm Clear,2014,LoEÂ² 272 S2,Float Glass - 6mm,2004,,6 mm Clear,2014,LoEÂ² 272 S5,Ar90,0.325,0.0572,17.47,0.3199,0.5459,0.1248,78.7,-5.01,4.78,41.94,-2.4,-0.88,0.0455,Yes,No,,
EnthermalPlus,C272 6mm / Argon 8.05mm / Clear 6mm / Vacuum 0.25mm / C366 6mm,25.4,6 mm Clear,2014,LoEÂ² 272 S2,Float Glass - 6mm,2004,,6mm Clear,2157,LoEÂ³ 366 S5,Ar90,0.2562,0.0451,22.16,0.2826,0.4928,0.1276,75.55,-7.89,5.32,42.34,-1.09,-1.8,0.0131,Yes,No,,
EnthermalPlus,C272 6mm / Argon 8.01mm / Clear 6mm / Vacuum 0.25mm / SB60 6mm,25.46,6 mm Clear,2014,LoEÂ² 272 S2,Clear Float Glass,415,,Clear  6mm,5284,SolarbanÂ® 60 S5,Ar90,0.303,0.0534,18.74,0.3124,0.5471,0.1283,78.78,-6.13,4.95,42.45,-2.99,-0.2,0.0506,Yes,No,,
EnthermalPlus,C272 6mm / Argon 8.01mm / Clear 6mm / Vacuum 0.25mm / SB70 6mm,25.46,6 mm Clear,2014,LoEÂ² 272 S2,Clear Float Glass,415,,SolarbanÂ® 70 glass  6mm,5439,SolarbanÂ® 70 S5,Ar90,0.2496,0.044,22.75,0.264,0.5009,0.1402,76.0,-7.75,6.55,44.26,-2.81,-3.74,0.0191,Yes,No,,
EnthermalPlus,C272 6mm / Argon 7.45mm / Clear 6mm / Vacuum 0.25mm / LUMI 6mm,25.4,6 mm Clear,2014,LoEÂ² 272 S2,SGG PLANICLEAR 6mm,21013,,SGG ECLAZ II 6mm,20756,ECLAZ II S5,Ar90,0.3398,0.0598,16.71,0.3556,0.6427,0.125,84.02,-4.29,4.4,42.03,-1.16,-3.2,0.1027,Yes,Yes,0.365079,0.354320
EnthermalPlus,C272 6mm / Argon 7.45mm / Clear 6mm / Vacuum 0.25mm / SKN183 6mm,25.4,6 mm Clear,2014,LoEÂ² 272 S2,SGG PLANICLEAR 6mm,21013,,SGG COOL-LITE SKN 183 II 6mm,20896,COOL-LITE SKN 183 II S5,Ar90,0.2553,0.045,22.24,0.3172,0.5815,0.1337,80.74,-5.03,4.45,43.35,-2.97,-3.33,0.0731,Yes,Yes,0.323734,0.261690
EnthermalPlus,C340 6mm / Argon 8.05mm / Clear 6mm / Vacuum 0.25mm / C180 6mm,25.4,6mm Clear,2167,LoEÂ³ 340 S2,Float Glass - 6mm,2004,,6mm Clear,2194,LoE 180 S5,Ar90,0.3959,0.0697,14.34,0.1449,0.3269,0.142,64.23,-10.43,-3.45,44.76,-6.57,-13.31,0.0084,Yes,No,,
EnthermalPlus,C340 6mm / Argon 8.05mm / Clear 6mm / Vacuum 0.25mm / C270 6mm,25.4,6mm Clear,2167,LoEÂ³ 340 S2,Float Glass - 6mm,2004,,6mm Clear,2029,LoEÂ² 270 S5,Ar90,0.3031,0.0534,18.74,0.1409,0.2881,0.1398,60.91,-10.89,-2.85,44.41,-7.72,-11.95,0.0045,Yes,No,,
EnthermalPlus,C340 6mm / Argon 8.05mm / Clear 6mm / Vacuum 0.25mm / C272 6mm,25.4,6mm Clear,2167,LoEÂ³ 340 S2,Float Glass - 6mm,2004,,6 mm Clear,2014,LoEÂ² 272 S5,Ar90,0.3239,0.057,17.53,0.1442,0.2963,0.1367,61.62,-10.14,-3.03,43.94,-6.7,-12.19,0.0056,Yes,No,,
EnthermalPlus,C340 6mm / Argon 8.05mm / Clear 6mm / Vacuum 0.25mm / C366 6mm,25.4,6mm Clear,2167,LoEÂ³ 340 S2,Float Glass - 6mm,2004,,6mm Clear,2157,LoEÂ³ 366 S5,Ar90,0.2555,0.045,22.23,0.1369,0.2684,0.1374,59.12,-11.83,-2.69,44.05,-6.37,-12.44,0.0016,Yes,No,,
EnthermalPlus,C340 6mm / Argon 8.01mm / Clear 6mm / Vacuum 0.25mm / SB60 6mm,25.46,6mm Clear,2167,LoEÂ³ 340 S2,Clear Float Glass,415,,Clear  6mm,5284,SolarbanÂ® 60 S5,Ar90,0.3021,0.0532,18.8,0.1417,0.2973,0.1378,61.72,-11.05,-2.89,44.09,-6.84,-12.03,0.0064,Yes,No,,
EnthermalPlus,C340 6mm / Argon 8.01mm / Clear 6mm / Vacuum 0.25mm / SB70 6mm,25.46,6mm Clear,2167,LoEÂ³ 340 S2,Clear Float Glass,415,,SolarbanÂ® 70 glass  6mm,5439,SolarbanÂ® 70 S5,Ar90,0.2489,0.0438,22.81,0.1307,0.2729,0.1415,59.49,-11.86,-1.55,44.66,-7.01,-12.94,0.0025,Yes,No,,
EnthermalPlus,C340 6mm / Argon 7.45mm / Clear 6mm / Vacuum 0.25mm / LUMI 6mm,25.4,6mm Clear,2167,LoEÂ³ 340 S2,SGG PLANICLEAR 6mm,21013,,SGG ECLAZ II 6mm,20756,ECLAZ II S5,Ar90,0.3388,0.0597,16.76,0.149,0.3486,0.1368,65.97,-10.05,-3.83,43.99,-6.28,-12.91,0.0135,Yes,Yes,0.163771,0.353061
EnthermalPlus,C340 6mm / Argon 7.45mm / Clear 6mm / Vacuum 0.25mm / SKN183 6mm,25.4,6mm Clear,2167,LoEÂ³ 340 S2,SGG PLANICLEAR 6mm,21013,,SGG COOL-LITE SKN 183 II 6mm,20896,COOL-LITE SKN 183 II S5,Ar90,0.2547,0.0448,22.3,0.1415,0.316,0.1396,63.33,-10.21,-3.61,44.4,-6.83,-12.94,0.0096,Yes,Yes,0.151976,0.260994
EnthermalPlus,C366 6mm / Argon 8.05mm / Clear 6mm / Vacuum 0.25mm / C180 6mm,25.4,6mm Clear,2157,LoEÂ³ 366 S2,Float Glass - 6mm,2004,,6mm Clear,2194,LoE 180 S5,Ar90,0.3949,0.0695,14.38,0.2311,0.543,0.1398,78.58,-8.01,5.19,44.26,-2.52,-4.46,0.0197,Yes,No,,
EnthermalPlus,C366 6mm / Argon 8.05mm / Clear 6mm / Vacuum 0.25mm / C270 6mm,25.4,6mm Clear,2157,LoEÂ³ 366 S2,Float Glass - 6mm,2004,,6mm Clear,2029,LoEÂ² 270 S5,Ar90,0.3024,0.0533,18.77,0.228,0.4783,0.1336,74.66,-8.76,5.44,43.3,-5.39,-1.35,0.0106,Yes,No,,
EnthermalPlus,C366 6mm / Argon 8.05mm / Clear 6mm / Vacuum 0.25mm / C272 6mm,25.4,6mm Clear,2157,LoEÂ³ 366 S2,Float Glass - 6mm,2004,,6 mm Clear,2014,LoEÂ² 272 S5,Ar90,0.3232,0.0569,17.57,0.2325,0.4928,0.1257,75.55,-7.89,5.32,42.09,-2.62,-2.24,0.0131,Yes,No,,
EnthermalPlus,C366 6mm / Argon 8.05mm / Clear 6mm / Vacuum 0.25mm / C366 6mm,25.4,6mm Clear,2157,LoEÂ³ 366 S2,Float Glass - 6mm,2004,,6mm Clear,2157,LoEÂ³ 366 S5,Ar90,0.255,0.0449,22.26,0.2218,0.4455,0.1278,72.54,-10.28,5.62,42.4,-1.79,-2.82,0.0038,Yes,No,,
EnthermalPlus,C366 6mm / Argon 8.01mm / Clear 6mm / Vacuum 0.25mm / SB60 6mm,25.46,6mm Clear,2157,LoEÂ³ 366 S2,Clear Float Glass,415,,Clear  6mm,5284,SolarbanÂ® 60 S5,Ar90,0.3015,0.0531,18.84,0.2289,0.494,0.1286,75.64,-8.95,5.46,42.52,-3.07,-1.71,0.015,Yes,No,,
EnthermalPlus,C366 6mm / Argon 8.01mm / Clear 6mm / Vacuum 0.25mm / SB70 6mm,25.46,6mm Clear,2157,LoEÂ³ 366 S2,Clear Float Glass,415,,SolarbanÂ® 70 glass  6mm,5439,SolarbanÂ® 70 S5,Ar90,0.2485,0.0438,22.85,0.2109,0.4528,0.1382,72.98,-10.15,6.87,43.99,-3.65,-3.96,0.0057,Yes,No,,
EnthermalPlus,C366 6mm / Argon 7.45mm / Clear 6mm / Vacuum 0.25mm / LUMI 6mm,25.4,6mm Clear,2157,LoEÂ³ 366 S2,SGG PLANICLEAR 6mm,21013,,SGG ECLAZ II 6mm,20756,ECLAZ II S5,Ar90,0.3381,0.0595,16.79,0.2401,0.5799,0.1259,80.68,-7.46,4.95,42.17,-1.63,-4.01,0.0316,Yes,Yes,0.250886,0.352278
EnthermalPlus,C366 6mm / Argon 7.45mm / Clear 6mm / Vacuum 0.25mm / SKN183 6mm,25.4,6mm Clear,2157,LoEÂ³ 366 S2,SGG PLANICLEAR 6mm,21013,,SGG COOL-LITE SKN 183 II 6mm,20896,COOL-LITE SKN 183 II S5,Ar90,0.2543,0.0448,22.33,0.2309,0.525,0.1332,77.53,-7.9,4.93,43.27,-3.28,-3.92,0.0222,Yes,Yes,0.238390,0.260561
EnthermalPlus,Q452 6mm / Argon 8.05mm / Clear 6mm / Vacuum 0.25mm / C180 6mm,25.4,6mm Clear,2107,Quad LoE 452 S2,Float Glass - 6mm,2004,,6mm Clear,2194,LoE 180 S5,Ar90,0.3946,0.0695,14.39,0.1834,0.4395,0.1142,72.2,-9.94,5.31,40.45,-4.18,-3.02,0.0057,Yes,No,,
EnthermalPlus,Q452 6mm / Argon 8.05mm / Clear 6mm / Vacuum 0.25mm / C270 6mm,25.4,6mm Clear,2107,Quad LoE 452 S2,Float Glass - 6mm,2004,,6mm Clear,2029,LoEÂ² 270 S5,Ar90,0.3023,0.0532,18.78,0.1805,0.3871,0.1102,68.54,-10.54,5.51,39.75,-6.15,-0.82,0.0032,Yes,No,,
EnthermalPlus,Q452 6mm / Argon 8.05mm / Clear 6mm / Vacuum 0.25mm / C272 6mm,25.4,6mm Clear,2107,Quad LoE 452 S2,Float Glass - 6mm,2004,,6 mm Clear,2014,LoEÂ² 272 S5,Ar90,0.323,0.0569,17.58,0.1842,0.3985,0.1049,69.34,-9.71,5.42,38.83,-4.04,-1.44,0.004,Yes,No,,
EnthermalPlus,Q452 6mm / Argon 8.05mm / Clear 6mm / Vacuum 0.25mm / C366 6mm,25.4,6mm Clear,2107,Quad LoE 452 S2,Float Glass - 6mm,2004,,6mm Clear,2157,LoEÂ³ 366 S5,Ar90,0.2549,0.0449,22.27,0.1763,0.3604,0.1062,66.55,-11.8,5.56,39.05,-3.45,-1.83,0.0011,Yes,No,,
EnthermalPlus,Q452 6mm / Argon 8.01mm / Clear 6mm / Vacuum 0.25mm / SB60 6mm,25.46,6mm Clear,2107,Quad LoE 452 S2,Clear Float Glass,415,,Clear  6mm,5284,SolarbanÂ® 60 S5,Ar90,0.3013,0.0531,18.84,0.1813,0.3996,0.1068,69.43,-10.7,5.55,39.15,-4.37,-1.07,0.0044,Yes,No,,
EnthermalPlus,Q452 6mm / Argon 8.01mm / Clear 6mm / Vacuum 0.25mm / SB70 6mm,25.46,6mm Clear,2107,Quad LoE 452 S2,Clear Float Glass,415,,SolarbanÂ® 70 glass  6mm,5439,SolarbanÂ® 70 S5,Ar90,0.2484,0.0437,22.86,0.1684,0.3665,0.1132,66.98,-11.77,6.8,40.26,-5.03,-2.52,0.0017,Yes,No,,
EnthermalPlus,Q452 6mm / Argon 7.45mm / Clear 6mm / Vacuum 0.25mm / LUMI 6mm,25.4,6mm Clear,2107,Quad LoE 452 S2,SGG PLANICLEAR 6mm,21013,,SGG ECLAZ II 6mm,20756,ECLAZ II S5,Ar90,0.338,0.0595,16.8,0.1893,0.4688,0.105,74.12,-9.45,5.09,38.89,-3.35,-2.72,0.009,Yes,Yes,0.203188,0.352090
EnthermalPlus,Q452 6mm / Argon 7.45mm / Clear 6mm / Vacuum 0.25mm / SKN183 6mm,25.4,6mm Clear,2107,Quad LoE 452 S2,SGG PLANICLEAR 6mm,21013,,SGG COOL-LITE SKN 183 II 6mm,20896,COOL-LITE SKN 183 II S5,Ar90,0.2542,0.0448,22.34,0.1819,0.4248,0.1098,71.21,-9.79,5.05,39.72,-4.66,-2.6,0.0064,Yes,Yes,0.191667,0.260457
EnthermalPlus,SB60 6mm / Argon 8.09mm / Clear 6mm / Vacuum 0.25mm / C180 6mm,25.44,Clear  6mm,5284,SolarbanÂ® 60 S2,Float Glass - 6mm,2004,,6mm Clear,2194,LoE 180 S5,Ar90,0.3964,0.0698,14.32,0.3295,0.6107,0.1446,82.35,-5.77,4.83,44.94,-2.39,-4.29,0.0779,Yes,No,,
EnthermalPlus,SB60 6mm / Argon 8.09mm / Clear 6mm / Vacuum 0.25mm / C270 6mm,25.44,Clear  6mm,5284,SolarbanÂ® 60 S2,Float Glass - 6mm,2004,,6mm Clear,2029,LoEÂ² 270 S5,Ar90,0.3034,0.0534,18.72,0.305,0.5378,0.1367,78.26,-6.76,5.08,43.75,-6.23,0.01,0.0414,Yes,No,,
EnthermalPlus,SB60 6mm / Argon 8.09mm / Clear 6mm / Vacuum 0.25mm / C272 6mm,25.44,Clear  6mm,5284,SolarbanÂ® 60 S2,Float Glass - 6mm,2004,,6 mm Clear,2014,LoEÂ² 272 S5,Ar90,0.3242,0.0571,17.51,0.3154,0.5542,0.1269,79.19,-5.75,4.89,42.27,-2.84,-1.14,0.0501,Yes,No,,
EnthermalPlus,SB60 6mm / Argon 8.09mm / Clear 6mm / Vacuum 0.25mm / C366 6mm,25.44,Clear  6mm,5284,SolarbanÂ® 60 S2,Float Glass - 6mm,2004,,6mm Clear,2157,LoEÂ³ 366 S5,Ar90,0.2557,0.045,22.21,0.2823,0.5004,0.1297,76.03,-8.6,5.4,42.68,-1.53,-2.04,0.0148,Yes,No,,
EnthermalPlus,SB60 6mm / Argon 8.05mm / Clear 6mm / Vacuum 0.25mm / SB60 6mm,25.5,Clear  6mm,5284,SolarbanÂ® 60 S2,Clear Float Glass,415,,Clear  6mm,5284,SolarbanÂ® 60 S5,Ar90,0.3024,0.0532,18.78,0.3087,0.5554,0.1305,79.28,-6.88,5.06,42.79,-3.45,-0.45,0.059,Yes,No,,
EnthermalPlus,SB60 6mm / Argon 8.05mm / Clear 6mm / Vacuum 0.25mm / SB70 6mm,25.5,Clear  6mm,5284,SolarbanÂ® 60 S2,Clear Float Glass,415,,SolarbanÂ® 70 glass  6mm,5439,SolarbanÂ® 70 S5,Ar90,0.2491,0.0439,22.79,0.2642,0.5086,0.1428,76.48,-8.47,6.66,44.64,-3.39,-3.91,0.0214,Yes,No,,
EnthermalPlus,SB60 6mm / Argon 7.49mm / Clear 6mm / Vacuum 0.25mm / LUMI 6mm,25.44,Clear  6mm,5284,SolarbanÂ® 60 S2,SGG PLANICLEAR 6mm,21013,,SGG ECLAZ II 6mm,20756,ECLAZ II S5,Ar90,0.339,0.0597,16.75,0.3444,0.6524,0.1271,84.55,-5.08,4.51,42.37,-1.6,-3.48,0.1256,Yes,No,,
EnthermalPlus,SB60 6mm / Argon 7.49mm / Clear 6mm / Vacuum 0.25mm / SKN183 6mm,25.44,Clear  6mm,5284,SolarbanÂ® 60 S2,SGG PLANICLEAR 6mm,21013,,SGG COOL-LITE SKN 183 II 6mm,20896,COOL-LITE SKN 183 II S5,Ar90,0.2548,0.0449,22.28,0.3131,0.5903,0.1362,81.25,-5.79,4.56,43.71,-3.48,-3.55,0.0873,Yes,No,,
EnthermalPlus,SB60 Solexia 6mm / Argon 8.09mm / Clear 6mm / Vacuum 0.25mm / C180 6mm,25.44,SolexiaÂ®  6mm,5254,SolarbanÂ® 60 S2,Float Glass - 6mm,2004,,6mm Clear,2194,LoE 180 S5,Ar90,0.3964,0.0698,14.32,0.2552,0.5321,0.1208,77.97,-10.4,5.5,41.42,-5.74,-2.57,0.0447,Yes,No,,
EnthermalPlus,SB60 Solexia 6mm / Argon 8.09mm / Clear 6mm / Vacuum 0.25mm / C270 6mm,25.44,SolexiaÂ®  6mm,5254,SolarbanÂ® 60 S2,Float Glass - 6mm,2004,,6mm Clear,2029,LoEÂ² 270 S5,Ar90,0.3034,0.0534,18.72,0.2431,0.4688,0.115,74.08,-11.04,5.71,40.43,-8.81,0.94,0.0244,Yes,No,,
EnthermalPlus,SB60 Solexia 6mm / Argon 8.09mm / Clear 6mm / Vacuum 0.25mm / C272 6mm,25.44,SolexiaÂ®  6mm,5254,SolarbanÂ® 60 S2,Float Glass - 6mm,2004,,6 mm Clear,2014,LoEÂ² 272 S5,Ar90,0.3242,0.0571,17.51,0.2498,0.483,0.1072,74.96,-10.17,5.55,39.11,-5.77,-0.08,0.0298,Yes,No,,
EnthermalPlus,SB60 Solexia 6mm / Argon 8.09mm / Clear 6mm / Vacuum 0.25mm / C366 6mm,25.44,SolexiaÂ®  6mm,5254,SolarbanÂ® 60 S2,Float Glass - 6mm,2004,,6mm Clear,2157,LoEÂ³ 366 S5,Ar90,0.2557,0.045,22.21,0.2302,0.4367,0.1092,71.98,-12.59,6.0,39.43,-4.74,-0.82,0.0087,Yes,No,,
EnthermalPlus,SB60 Solexia 6mm / Argon 8.05mm / Clear 6mm / Vacuum 0.25mm / SB60 6mm,25.5,SolexiaÂ®  6mm,5254,SolarbanÂ® 60 S2,Clear Float Glass,415,,Clear  6mm,5284,SolarbanÂ® 60 S5,Ar90,0.3024,0.0532,18.78,0.2452,0.4843,0.11,75.05,-11.24,5.71,39.56,-6.26,0.51,0.0343,Yes,No,,
EnthermalPlus,SB60 Solexia 6mm / Argon 8.05mm / Clear 6mm / Vacuum 0.25mm / SB70 6mm,25.5,SolexiaÂ®  6mm,5254,SolarbanÂ® 60 S2,Clear Float Glass,415,,SolarbanÂ® 70 glass  6mm,5439,SolarbanÂ® 70 S5,Ar90,0.2491,0.0439,22.79,0.2172,0.4438,0.1195,72.4,-12.47,7.22,41.17,-6.7,-2.16,0.0126,Yes,No,,
EnthermalPlus,SB60 Solexia 6mm / Argon 7.49mm / Clear 6mm / Vacuum 0.25mm / LUMI 6mm,25.44,SolexiaÂ®  6mm,5254,SolarbanÂ® 60 S2,SGG PLANICLEAR 6mm,21013,,SGG ECLAZ II 6mm,20756,ECLAZ II S5,Ar90,0.339,0.0597,16.75,0.2645,0.5683,0.1073,80.06,-9.89,5.21,39.18,-4.72,-2.01,0.0704,Yes,No,,
EnthermalPlus,SB60 Solexia 6mm / Argon 7.49mm / Clear 6mm / Vacuum 0.25mm / SKN183 6mm,25.44,SolexiaÂ®  6mm,5254,SolarbanÂ® 60 S2,SGG PLANICLEAR 6mm,21013,,SGG COOL-LITE SKN 183 II 6mm,20896,COOL-LITE SKN 183 II S5,Ar90,0.2548,0.0449,22.28,0.246,0.5145,0.1145,76.93,-10.28,5.23,40.38,-6.47,-1.95,0.0498,Yes,No,,
EnthermalPlus,SB60 Solarbronze 6mm / Argon 8.09mm / Clear 6mm / Vacuum 0.25mm / C180 6mm,25.44,SolarbronzeÂ®  6mm,5274,SolarbanÂ® 60 S2,Float Glass - 6mm,2004,,6mm Clear,2194,LoE 180 S5,Ar90,0.3964,0.0698,14.32,0.2151,0.3657,0.0796,66.63,-0.73,8.53,33.79,0.59,-0.12,0.0371,Yes,No,,
EnthermalPlus,SB60 Solarbronze 6mm / Argon 8.09mm / Clear 6mm / Vacuum 0.25mm / C270 6mm,25.44,SolarbronzeÂ®  6mm,5274,SolarbanÂ® 60 S2,Float Glass - 6mm,2004,,6mm Clear,2029,LoEÂ² 270 S5,Ar90,0.3034,0.0534,18.72,0.1952,0.3219,0.0766,63.2,-1.74,8.52,33.14,-1.29,1.77,0.0204,Yes,No,,
EnthermalPlus,SB60 Solarbronze 6mm / Argon 8.09mm / Clear 6mm / Vacuum 0.25mm / C272 6mm,25.44,SolarbronzeÂ®  6mm,5274,SolarbanÂ® 60 S2,Float Glass - 6mm,2004,,6 mm Clear,2014,LoEÂ² 272 S5,Ar90,0.3242,0.0571,17.51,0.2027,0.3321,0.0733,64.0,-0.9,8.41,32.43,0.26,1.11,0.025,Yes,No,,
EnthermalPlus,SB60 Solarbronze 6mm / Argon 8.09mm / Clear 6mm / Vacuum 0.25mm / C366 6mm,25.44,SolarbronzeÂ®  6mm,5274,SolarbanÂ® 60 S2,Float Glass - 6mm,2004,,6mm Clear,2157,LoEÂ³ 366 S5,Ar90,0.2557,0.045,22.21,0.1778,0.2994,0.0745,61.3,-3.45,8.71,32.68,0.88,0.78,0.0072,Yes,No,,
EnthermalPlus,SB60 Solarbronze 6mm / Argon 8.05mm / Clear 6mm / Vacuum 0.25mm / SB60 6mm,25.5,SolarbronzeÂ®  6mm,5274,SolarbanÂ® 60 S2,Clear Float Glass,415,,Clear  6mm,5284,SolarbanÂ® 60 S5,Ar90,0.3024,0.0532,18.78,0.1978,0.3326,0.0747,64.05,-1.81,8.53,32.71,-0.05,1.5,0.0285,Yes,No,,
EnthermalPlus,SB60 Solarbronze 6mm / Argon 8.05mm / Clear 6mm / Vacuum 0.25mm / SB70 6mm,25.5,SolarbronzeÂ®  6mm,5274,SolarbanÂ® 60 S2,Clear Float Glass,415,,SolarbanÂ® 70 glass  6mm,5439,SolarbanÂ® 70 S5,Ar90,0.2491,0.0439,22.79,0.166,0.3043,0.079,61.69,-3.3,9.76,33.64,0.07,-0.05,0.0105,Yes,No,,
EnthermalPlus,SB60 Solarbronze 6mm / Argon 7.49mm / Clear 6mm / Vacuum 0.25mm / LUMI 6mm,25.44,SolarbronzeÂ®  6mm,5274,SolarbanÂ® 60 S2,SGG PLANICLEAR 6mm,21013,,SGG ECLAZ II 6mm,20756,ECLAZ II S5,Ar90,0.339,0.0597,16.75,0.2228,0.3909,0.0734,68.5,-0.06,8.36,32.47,0.83,0.04,0.0583,Yes,No,,
EnthermalPlus,SB60 Solarbronze 6mm / Argon 7.49mm / Clear 6mm / Vacuum 0.25mm / SKN183 6mm,25.44,SolarbronzeÂ®  6mm,5274,SolarbanÂ® 60 S2,SGG PLANICLEAR 6mm,21013,,SGG COOL-LITE SKN 183 II 6mm,20896,COOL-LITE SKN 183 II S5,Ar90,0.2548,0.0449,22.28,0.1994,0.3536,0.0765,65.72,-0.85,8.26,33.14,-0.07,0.08,0.0413,Yes,No,,
EnthermalPlus,SB60 Solargray 6mm / Argon 8.09mm / Clear 6mm / Vacuum 0.25mm / C180 6mm,25.44,SolargrayÂ®  6mm,5289,SolarbanÂ® 60 S2,Float Glass - 6mm,2004,,6mm Clear,2194,LoE 180 S5,Ar90,0.3964,0.0698,14.32,0.1882,0.3057,0.0687,62.04,-2.91,2.0,31.53,0.02,-3.31,0.0358,Yes,No,,
EnthermalPlus,SB60 Solargray 6mm / Argon 8.09mm / Clear 6mm / Vacuum 0.25mm / C270 6mm,25.44,SolargrayÂ®  6mm,5289,SolarbanÂ® 60 S2,Float Glass - 6mm,2004,,6mm Clear,2029,LoEÂ² 270 S5,Ar90,0.3034,0.0534,18.72,0.1705,0.2692,0.0668,58.8,-3.75,2.28,31.04,-1.6,-1.25,0.0197,Yes,No,,
EnthermalPlus,SB60 Solargray 6mm / Argon 8.09mm / Clear 6mm / Vacuum 0.25mm / C272 6mm,25.44,SolargrayÂ®  6mm,5289,SolarbanÂ® 60 S2,Float Glass - 6mm,2004,,6 mm Clear,2014,LoEÂ² 272 S5,Ar90,0.3242,0.0571,17.51,0.1772,0.2776,0.0643,59.55,-2.96,2.08,30.46,-0.31,-1.73,0.0242,Yes,No,,
EnthermalPlus,SB60 Solargray 6mm / Argon 8.09mm / Clear 6mm / Vacuum 0.25mm / C366 6mm,25.44,SolargrayÂ®  6mm,5289,SolarbanÂ® 60 S2,Float Glass - 6mm,2004,,6mm Clear,2157,LoEÂ³ 366 S5,Ar90,0.2557,0.045,22.21,0.1549,0.2506,0.0651,57.03,-5.32,2.66,30.64,0.24,-2.15,0.007,Yes,No,,
EnthermalPlus,SB60 Solargray 6mm / Argon 8.05mm / Clear 6mm / Vacuum 0.25mm / SB60 6mm,25.5,SolargrayÂ®  6mm,5289,SolarbanÂ® 60 S2,Clear Float Glass,415,,Clear  6mm,5284,SolarbanÂ® 60 S5,Ar90,0.3024,0.0532,18.78,0.1728,0.2781,0.0652,59.61,-3.83,2.22,30.67,-0.57,-1.44,0.0276,Yes,No,,
EnthermalPlus,SB60 Solargray 6mm / Argon 8.05mm / Clear 6mm / Vacuum 0.25mm / SB70 6mm,25.5,SolargrayÂ®  6mm,5289,SolarbanÂ® 60 S2,Clear Float Glass,415,,SolarbanÂ® 70 glass  6mm,5439,SolarbanÂ® 70 S5,Ar90,0.2491,0.0439,22.79,0.1444,0.2546,0.0684,57.38,-5.22,3.64,31.43,-0.26,-3.18,0.0102,Yes,No,,
EnthermalPlus,SB60 Solargray 6mm / Argon 7.49mm / Clear 6mm / Vacuum 0.25mm / LUMI 6mm,25.44,SolargrayÂ®  6mm,5289,SolarbanÂ® 60 S2,SGG PLANICLEAR 6mm,21013,,SGG ECLAZ II 6mm,20756,ECLAZ II S5,Ar90,0.339,0.0597,16.75,0.1942,0.3267,0.0643,63.79,-2.32,1.68,30.49,0.22,-2.77,0.0561,Yes,No,,
EnthermalPlus,SB60 Solargray 6mm / Argon 7.49mm / Clear 6mm / Vacuum 0.25mm / SKN183 6mm,25.44,SolargrayÂ®  6mm,5289,SolarbanÂ® 60 S2,SGG PLANICLEAR 6mm,21013,,SGG COOL-LITE SKN 183 II 6mm,20896,COOL-LITE SKN 183 II S5,Ar90,0.2548,0.0449,22.28,0.1733,0.2955,0.0667,61.17,-2.97,1.81,31.04,-0.43,-2.9,0.0398,Yes,No,,
EnthermalPlus,SB60 Optigray 6mm / Argon 8.09mm / Clear 6mm / Vacuum 0.25mm / C180 6mm,25.44,OptigrayÂ®  6mm,5265,SolarbanÂ® 60 S2,Float Glass - 6mm,2004,,6mm Clear,2194,LoE 180 S5,Ar90,0.3964,0.0698,14.32,0.2383,0.4329,0.0943,71.65,-5.1,4.17,36.82,-1.43,-3.26,0.0472,Yes,No,,
EnthermalPlus,SB60 Optigray 6mm / Argon 8.09mm / Clear 6mm / Vacuum 0.25mm / C270 6mm,25.44,OptigrayÂ®  6mm,5265,SolarbanÂ® 60 S2,Float Glass - 6mm,2004,,6mm Clear,2029,LoEÂ² 270 S5,Ar90,0.3034,0.0534,18.72,0.2204,0.3813,0.0904,68.02,-5.95,4.4,36.03,-3.95,-0.31,0.0258,Yes,No,,
EnthermalPlus,SB60 Optigray 6mm / Argon 8.09mm / Clear 6mm / Vacuum 0.25mm / C272 6mm,25.44,OptigrayÂ®  6mm,5265,SolarbanÂ® 60 S2,Float Glass - 6mm,2004,,6 mm Clear,2014,LoEÂ² 272 S5,Ar90,0.3242,0.0571,17.51,0.228,0.3931,0.0854,68.85,-5.08,4.22,35.06,-1.75,-1.1,0.0316,Yes,No,,
EnthermalPlus,SB60 Optigray 6mm / Argon 8.09mm / Clear 6mm / Vacuum 0.25mm / C366 6mm,25.44,OptigrayÂ®  6mm,5265,SolarbanÂ® 60 S2,Float Glass - 6mm,2004,,6mm Clear,2157,LoEÂ³ 366 S5,Ar90,0.2557,0.045,22.21,0.2037,0.3549,0.0869,66.04,-7.61,4.74,35.34,-0.91,-1.7,0.0092,Yes,No,,
EnthermalPlus,SB60 Optigray 6mm / Argon 8.05mm / Clear 6mm / Vacuum 0.25mm / SB60 6mm,25.5,OptigrayÂ®  6mm,5265,SolarbanÂ® 60 S2,Clear Float Glass,415,,Clear  6mm,5284,SolarbanÂ® 60 S5,Ar90,0.3024,0.0532,18.78,0.223,0.3939,0.0873,68.93,-6.07,4.37,35.4,-2.16,-0.63,0.0362,Yes,No,,
EnthermalPlus,SB60 Optigray 6mm / Argon 8.05mm / Clear 6mm / Vacuum 0.25mm / SB70 6mm,25.5,OptigrayÂ®  6mm,5265,SolarbanÂ® 60 S2,Clear Float Glass,415,,SolarbanÂ® 70 glass  6mm,5439,SolarbanÂ® 70 S5,Ar90,0.2491,0.0439,22.79,0.1908,0.3606,0.0935,66.43,-7.48,5.85,36.64,-2.05,-3.03,0.0133,Yes,No,,
EnthermalPlus,SB60 Optigray 6mm / Argon 7.49mm / Clear 6mm / Vacuum 0.25mm / LUMI 6mm,25.44,OptigrayÂ®  6mm,5265,SolarbanÂ® 60 S2,SGG PLANICLEAR 6mm,21013,,SGG ECLAZ II 6mm,20756,ECLAZ II S5,Ar90,0.339,0.0597,16.75,0.2471,0.4626,0.0855,73.62,-4.49,3.87,35.11,-0.93,-2.66,0.0742,Yes,No,,
EnthermalPlus,SB60 Optigray 6mm / Argon 7.49mm / Clear 6mm / Vacuum 0.25mm / SKN183 6mm,25.44,OptigrayÂ®  6mm,5265,SolarbanÂ® 60 S2,SGG PLANICLEAR 6mm,21013,,SGG COOL-LITE SKN 183 II 6mm,20896,COOL-LITE SKN 183 II S5,Ar90,0.2548,0.0449,22.28,0.2244,0.4186,0.0901,70.68,-5.11,3.94,36.01,-2.12,-2.73,0.0525,Yes,No,,
EnthermalPlus,SB60 Solarblue 6mm / Argon 8.09mm / Clear 6mm / Vacuum 0.25mm / C180 6mm,25.44,SolarblueÂ®  6mm,5364,SolarbanÂ® 60 S2,Float Glass - 6mm,2004,,6mm Clear,2194,LoE 180 S5,Ar90,0.3964,0.0698,14.32,0.2207,0.3861,0.0846,68.7,-8.18,-4.47,35.16,-1.81,-8.86,0.0455,Yes,No,,
EnthermalPlus,SB60 Solarblue 6mm / Argon 8.09mm / Clear 6mm / Vacuum 0.25mm / C270 6mm,25.44,SolarblueÂ®  6mm,5364,SolarbanÂ® 60 S2,Float Glass - 6mm,2004,,6mm Clear,2029,LoEÂ² 270 S5,Ar90,0.3034,0.0534,18.72,0.2043,0.3403,0.0816,65.2,-8.85,-3.85,34.47,-4.37,-5.29,0.025,Yes,No,,
EnthermalPlus,SB60 Solarblue 6mm / Argon 8.09mm / Clear 6mm / Vacuum 0.25mm / C272 6mm,25.44,SolarblueÂ®  6mm,5364,SolarbanÂ® 60 S2,Float Glass - 6mm,2004,,6 mm Clear,2014,LoEÂ² 272 S5,Ar90,0.3242,0.0571,17.51,0.2113,0.3506,0.0773,65.99,-8.0,-4.14,33.56,-2.28,-5.9,0.0306,Yes,No,,
EnthermalPlus,SB60 Solarblue 6mm / Argon 8.09mm / Clear 6mm / Vacuum 0.25mm / C366 6mm,25.44,SolarblueÂ®  6mm,5364,SolarbanÂ® 60 S2,Float Glass - 6mm,2004,,6mm Clear,2157,LoEÂ³ 366 S5,Ar90,0.2557,0.045,22.21,0.1887,0.3171,0.0784,63.31,-10.35,-3.27,33.8,-1.41,-6.69,0.0089,Yes,No,,
EnthermalPlus,SB60 Solarblue 6mm / Argon 8.05mm / Clear 6mm / Vacuum 0.25mm / SB60 6mm,25.5,SolarblueÂ®  6mm,5364,SolarbanÂ® 60 S2,Clear Float Glass,415,,Clear  6mm,5284,SolarbanÂ® 60 S5,Ar90,0.3024,0.0532,18.78,0.2067,0.3516,0.0788,66.08,-8.97,-3.96,33.86,-2.67,-5.52,0.035,Yes,No,,
EnthermalPlus,SB60 Solarblue 6mm / Argon 8.05mm / Clear 6mm / Vacuum 0.25mm / SB70 6mm,25.5,SolarblueÂ®  6mm,5364,SolarbanÂ® 60 S2,Clear Float Glass,415,,SolarbanÂ® 70 glass  6mm,5439,SolarbanÂ® 70 S5,Ar90,0.2491,0.0439,22.79,0.1765,0.3219,0.0841,63.67,-10.3,-2.2,35.02,-2.18,-8.48,0.0129,Yes,No,,
EnthermalPlus,SB60 Solarblue 6mm / Argon 7.49mm / Clear 6mm / Vacuum 0.25mm / LUMI 6mm,25.44,SolarblueÂ®  6mm,5364,SolarbanÂ® 60 S2,SGG PLANICLEAR 6mm,21013,,SGG ECLAZ II 6mm,20756,ECLAZ II S5,Ar90,0.339,0.0597,16.75,0.2286,0.4125,0.0774,70.59,-7.66,-4.98,33.63,-1.37,-7.62,0.0713,Yes,No,,
EnthermalPlus,SB60 Solarblue 6mm / Argon 7.49mm / Clear 6mm / Vacuum 0.25mm / SKN183 6mm,25.44,SolarblueÂ®  6mm,5364,SolarbanÂ® 60 S2,SGG PLANICLEAR 6mm,21013,,SGG COOL-LITE SKN 183 II 6mm,20896,COOL-LITE SKN 183 II S5,Ar90,0.2548,0.0449,22.28,0.2072,0.3733,0.0813,67.76,-8.12,-4.62,34.46,-2.33,-7.96,0.0505,Yes,No,,
EnthermalPlus,SB60 Optiblue 6mm / Argon 8.09mm / Clear 6mm / Vacuum 0.25mm / C180 6mm,25.44,OptiblueÂ® (SolarbanÂ® z50)  6mm,5424,SolarbanÂ® 60 S2,Float Glass - 6mm,2004,,6mm Clear,2194,LoE 180 S5,Ar90,0.3964,0.0698,14.32,0.263,0.4407,0.0964,72.35,-5.02,-1.25,37.34,-0.6,-7.69,0.0602,Yes,No,,
EnthermalPlus,SB60 Optiblue 6mm / Argon 8.09mm / Clear 6mm / Vacuum 0.25mm / C270 6mm,25.44,OptiblueÂ® (SolarbanÂ® z50)  6mm,5424,SolarbanÂ® 60 S2,Float Glass - 6mm,2004,,6mm Clear,2029,LoEÂ² 270 S5,Ar90,0.3034,0.0534,18.72,0.2395,0.3882,0.0924,68.68,-5.91,-0.77,36.53,-3.51,-3.94,0.0327,Yes,No,,
