Repository: Ranojoyd80/enthermal-IGconfigurator_v2

File: Data_Pipeline/1_Source_CSVs/IG_Config_EnthermalPlus_Inboard_Dataset_07-07-26.csv (part 16 of 32)
Product Type,Comment,Total Thickness (mm),Outer Lite (Name_Thickness mm),Outer Lite NFRC ID,Outer Lite Low-E,Middle Lite (Name_Thickness mm),Middle Lite NFRC ID,Middle Lite Low-E,Inner Lite (Name_Thickness mm),Inner Lite NFRC ID,Inner Lite Low-E,Gas Fill,U-value NFRC (W/mÂ²K),U-value NFRC (BTU/hrftF),R-value NFRC,SHGC,Tvis (Visible Transmittance),Exterior Visible Reflectance,Transmitted Color L*,Transmitted Color a*,Transmitted Color b*,Exterior Reflected Color L*,Exterior Reflected Color a*,Exterior Reflected Color b*,T-UV,NFRC,CEN,g-factor,U-value CEN (W/m²K)
EnthermalPlus,SB60 Optiblue 6mm / Argon 8.09mm / Clear 6mm / Vacuum 0.25mm / C272 6mm,25.44,OptiblueÂ® (SolarbanÂ® z50)  6mm,5424,SolarbanÂ® 60 S2,Float Glass - 6mm,2004,,6 mm Clear,2014,LoEÂ² 272 S5,Ar90,0.3242,0.0571,17.51,0.2486,0.4001,0.0871,69.52,-4.99,-1.03,35.5,-1.19,-4.7,0.0398,Yes,No,,
EnthermalPlus,SB60 Optiblue 6mm / Argon 8.09mm / Clear 6mm / Vacuum 0.25mm / C366 6mm,25.44,OptiblueÂ® (SolarbanÂ® z50)  6mm,5424,SolarbanÂ® 60 S2,Float Glass - 6mm,2004,,6mm Clear,2157,LoEÂ³ 366 S5,Ar90,0.2557,0.045,22.21,0.2184,0.3613,0.0887,66.69,-7.61,-0.28,35.79,-0.18,-5.5,0.0116,Yes,No,,
EnthermalPlus,SB60 Optiblue 6mm / Argon 8.05mm / Clear 6mm / Vacuum 0.25mm / SB60 6mm,25.5,OptiblueÂ® (SolarbanÂ® z50)  6mm,5424,SolarbanÂ® 60 S2,Clear Float Glass,415,,Clear  6mm,5284,SolarbanÂ® 60 S5,Ar90,0.3024,0.0532,18.78,0.2428,0.401,0.089,69.6,-6.0,-0.86,35.85,-1.63,-4.24,0.046,Yes,No,,
EnthermalPlus,SB60 Optiblue 6mm / Argon 8.05mm / Clear 6mm / Vacuum 0.25mm / SB70 6mm,25.5,OptiblueÂ® (SolarbanÂ® z50)  6mm,5424,SolarbanÂ® 60 S2,Clear Float Glass,415,,SolarbanÂ® 70 glass  6mm,5439,SolarbanÂ® 70 S5,Ar90,0.2491,0.0439,22.79,0.2035,0.367,0.0957,67.08,-7.53,0.84,37.17,-1.07,-7.35,0.0169,Yes,No,,
EnthermalPlus,SB60 Optiblue 6mm / Argon 7.49mm / Clear 6mm / Vacuum 0.25mm / LUMI 6mm,25.44,OptiblueÂ® (SolarbanÂ® z50)  6mm,5424,SolarbanÂ® 60 S2,SGG PLANICLEAR 6mm,21013,,SGG ECLAZ II 6mm,20756,ECLAZ II S5,Ar90,0.339,0.0597,16.75,0.2741,0.4709,0.0872,74.33,-4.38,-1.69,35.57,-0.2,-6.57,0.0956,Yes,No,,
EnthermalPlus,SB60 Optiblue 6mm / Argon 7.49mm / Clear 6mm / Vacuum 0.25mm / SKN183 6mm,25.44,OptiblueÂ® (SolarbanÂ® z50)  6mm,5424,SolarbanÂ® 60 S2,SGG PLANICLEAR 6mm,21013,,SGG COOL-LITE SKN 183 II 6mm,20896,COOL-LITE SKN 183 II S5,Ar90,0.2548,0.0449,22.28,0.2454,0.426,0.0921,71.36,-5.04,-1.44,36.51,-1.32,-6.86,0.0672,Yes,No,,
EnthermalPlus,SB70 6mm / Argon 8.09mm / Clear 6mm / Vacuum 0.25mm / C180 6mm,25.44,SolarbanÂ® 70 glass  6mm,5439,SolarbanÂ® 70 S2,Float Glass - 6mm,2004,,6mm Clear,2194,LoE 180 S5,Ar90,0.3943,0.0694,14.4,0.2308,0.5592,0.1645,79.47,-7.49,6.3,47.66,-4.37,-5.08,0.0286,Yes,No,,
EnthermalPlus,SB70 6mm / Argon 8.09mm / Clear 6mm / Vacuum 0.25mm / C270 6mm,25.44,SolarbanÂ® 70 glass  6mm,5439,SolarbanÂ® 70 S2,Float Glass - 6mm,2004,,6mm Clear,2029,LoEÂ² 270 S5,Ar90,0.3021,0.0532,18.79,0.2293,0.4926,0.1578,75.51,-8.32,6.65,46.74,-7.2,-2.34,0.015,Yes,No,,
EnthermalPlus,SB70 6mm / Argon 8.09mm / Clear 6mm / Vacuum 0.25mm / C272 6mm,25.44,SolarbanÂ® 70 glass  6mm,5439,SolarbanÂ® 70 S2,Float Glass - 6mm,2004,,6 mm Clear,2014,LoEÂ² 272 S5,Ar90,0.3228,0.0568,17.59,0.2333,0.5073,0.1496,76.39,-7.39,6.5,45.62,-4.63,-3.26,0.0189,Yes,No,,
EnthermalPlus,SB70 6mm / Argon 8.09mm / Clear 6mm / Vacuum 0.25mm / C366 6mm,25.44,SolarbanÂ® 70 glass  6mm,5439,SolarbanÂ® 70 S2,Float Glass - 6mm,2004,,6mm Clear,2157,LoEÂ³ 366 S5,Ar90,0.2548,0.0449,22.28,0.2246,0.4586,0.1518,73.35,-9.83,6.82,45.91,-3.84,-3.79,0.0056,Yes,No,,
EnthermalPlus,SB70 6mm / Argon 8.05mm / Clear 6mm / Vacuum 0.25mm / SB60 6mm,25.5,SolarbanÂ® 70 glass  6mm,5439,SolarbanÂ® 70 S2,Clear Float Glass,415,,Clear  6mm,5284,SolarbanÂ® 60 S5,Ar90,0.3011,0.053,18.86,0.2299,0.5086,0.1527,76.48,-8.47,6.66,46.02,-5.03,-2.73,0.0214,Yes,No,,
EnthermalPlus,SB70 6mm / Argon 8.05mm / Clear 6mm / Vacuum 0.25mm / SB70 6mm,25.5,SolarbanÂ® 70 glass  6mm,5439,SolarbanÂ® 70 S2,Clear Float Glass,415,,SolarbanÂ® 70 glass  6mm,5439,SolarbanÂ® 70 S5,Ar90,0.2483,0.0437,22.87,0.2143,0.4664,0.1627,73.82,-9.66,7.97,47.4,-5.48,-4.78,0.0088,Yes,No,,
EnthermalPlus,SB70 6mm / Argon 7.49mm / Clear 6mm / Vacuum 0.25mm / LUMI 6mm,25.44,SolarbanÂ® 70 glass  6mm,5439,SolarbanÂ® 70 S2,SGG PLANICLEAR 6mm,21013,,SGG ECLAZ II 6mm,20756,ECLAZ II S5,Ar90,0.3377,0.0595,16.81,0.2397,0.5969,0.1498,81.57,-6.92,6.15,45.69,-3.69,-4.82,0.046,Yes,No,,
EnthermalPlus,SB70 6mm / Argon 7.49mm / Clear 6mm / Vacuum 0.25mm / SKN183 6mm,25.44,SolarbanÂ® 70 glass  6mm,5439,SolarbanÂ® 70 S2,SGG PLANICLEAR 6mm,21013,,SGG COOL-LITE SKN 183 II 6mm,20896,COOL-LITE SKN 183 II S5,Ar90,0.2541,0.0447,22.35,0.2317,0.5407,0.1574,78.41,-7.38,6.09,46.72,-5.19,-4.69,0.0328,Yes,No,,
EnthermalPlus,SB70 Solexia 6mm / Argon 8.09mm / Clear 6mm / Vacuum 0.25mm / C180 6mm,25.44,SolexiaÂ®  6mm,5393,SolarbanÂ® 70 S2,Float Glass - 6mm,2004,,6mm Clear,2194,LoE 180 S5,Ar90,0.3943,0.0694,14.4,0.199,0.4878,0.1362,75.25,-11.8,6.84,43.8,-8.39,-3.06,0.0166,Yes,No,,
EnthermalPlus,SB70 Solexia 6mm / Argon 8.09mm / Clear 6mm / Vacuum 0.25mm / C270 6mm,25.44,SolexiaÂ®  6mm,5393,SolarbanÂ® 70 S2,Float Glass - 6mm,2004,,6mm Clear,2029,LoEÂ² 270 S5,Ar90,0.3021,0.0532,18.79,0.1962,0.4299,0.1313,71.48,-12.32,7.13,43.04,-10.7,-0.77,0.0089,Yes,No,,
EnthermalPlus,SB70 Solexia 6mm / Argon 8.09mm / Clear 6mm / Vacuum 0.25mm / C272 6mm,25.44,SolexiaÂ®  6mm,5393,SolarbanÂ® 70 S2,Float Glass - 6mm,2004,,6 mm Clear,2014,LoEÂ² 272 S5,Ar90,0.3228,0.0568,17.59,0.2,0.4426,0.1247,72.32,-11.51,7.01,42.02,-8.39,-1.59,0.0112,Yes,No,,
EnthermalPlus,SB70 Solexia 6mm / Argon 8.09mm / Clear 6mm / Vacuum 0.25mm / C366 6mm,25.44,SolexiaÂ®  6mm,5393,SolarbanÂ® 70 S2,Float Glass - 6mm,2004,,6mm Clear,2157,LoEÂ³ 366 S5,Ar90,0.2548,0.0449,22.28,0.1922,0.4006,0.1263,69.45,-13.56,7.28,42.26,-7.71,-2.02,0.0033,Yes,No,,
EnthermalPlus,SB70 Solexia 6mm / Argon 8.05mm / Clear 6mm / Vacuum 0.25mm / SB60 6mm,25.5,SolexiaÂ®  6mm,5393,SolarbanÂ® 70 S2,Clear Float Glass,415,,Clear  6mm,5284,SolarbanÂ® 60 S5,Ar90,0.3011,0.053,18.86,0.1967,0.4439,0.1271,72.42,-12.53,7.17,42.37,-8.72,-1.13,0.0126,Yes,No,,
EnthermalPlus,SB70 Solexia 6mm / Argon 8.05mm / Clear 6mm / Vacuum 0.25mm / SB70 6mm,25.5,SolexiaÂ®  6mm,5393,SolarbanÂ® 70 S2,Clear Float Glass,415,,SolarbanÂ® 70 glass  6mm,5439,SolarbanÂ® 70 S5,Ar90,0.2483,0.0437,22.87,0.1839,0.4074,0.135,69.89,-13.41,8.4,43.59,-9.36,-2.72,0.0052,Yes,No,,
EnthermalPlus,SB70 Solexia 6mm / Argon 7.49mm / Clear 6mm / Vacuum 0.25mm / LUMI 6mm,25.44,SolexiaÂ®  6mm,5393,SolarbanÂ® 70 S2,SGG PLANICLEAR 6mm,21013,,SGG ECLAZ II 6mm,20756,ECLAZ II S5,Ar90,0.3377,0.0595,16.81,0.2047,0.5205,0.1248,77.26,-11.39,6.7,42.08,-7.6,-2.91,0.0261,Yes,No,,
EnthermalPlus,SB70 Solexia 6mm / Argon 7.49mm / Clear 6mm / Vacuum 0.25mm / SKN183 6mm,25.44,SolexiaÂ®  6mm,5393,SolarbanÂ® 70 S2,SGG PLANICLEAR 6mm,21013,,SGG COOL-LITE SKN 183 II 6mm,20896,COOL-LITE SKN 183 II S5,Ar90,0.2541,0.0447,22.35,0.1963,0.4717,0.1309,74.24,-11.57,6.63,43.0,-8.97,-2.71,0.0189,Yes,No,,
EnthermalPlus,SB70 Solarbronze 6mm / Argon 8.09mm / Clear 6mm / Vacuum 0.25mm / C180 6mm,25.44,SolarbronzeÂ®  6mm,5377,SolarbanÂ® 70 S2,Float Glass - 6mm,2004,,6mm Clear,2194,LoE 180 S5,Ar90,0.3943,0.0694,14.4,0.1496,0.3346,0.0865,64.2,-2.38,9.59,35.2,-0.03,-0.52,0.0139,Yes,No,,
EnthermalPlus,SB70 Solarbronze 6mm / Argon 8.09mm / Clear 6mm / Vacuum 0.25mm / C270 6mm,25.44,SolarbronzeÂ®  6mm,5377,SolarbanÂ® 70 S2,Float Glass - 6mm,2004,,6mm Clear,2029,LoEÂ² 270 S5,Ar90,0.3021,0.0532,18.79,0.1453,0.2947,0.084,60.87,-3.25,9.68,34.68,-1.46,0.7,0.0075,Yes,No,,
EnthermalPlus,SB70 Solarbronze 6mm / Argon 8.09mm / Clear 6mm / Vacuum 0.25mm / C272 6mm,25.44,SolarbronzeÂ®  6mm,5377,SolarbanÂ® 70 S2,Float Glass - 6mm,2004,,6 mm Clear,2014,LoEÂ² 272 S5,Ar90,0.3228,0.0568,17.59,0.1485,0.3038,0.0812,61.64,-2.47,9.6,34.12,-0.22,0.18,0.0095,Yes,No,,
EnthermalPlus,SB70 Solarbronze 6mm / Argon 8.09mm / Clear 6mm / Vacuum 0.25mm / C366 6mm,25.44,SolarbronzeÂ®  6mm,5377,SolarbanÂ® 70 S2,Float Glass - 6mm,2004,,6mm Clear,2157,LoEÂ³ 366 S5,Ar90,0.2548,0.0449,22.28,0.1405,0.2742,0.0821,59.05,-4.65,9.74,34.3,0.13,-0.01,0.0028,Yes,No,,
EnthermalPlus,SB70 Solarbronze 6mm / Argon 8.05mm / Clear 6mm / Vacuum 0.25mm / SB60 6mm,25.5,SolarbronzeÂ®  6mm,5377,SolarbanÂ® 70 S2,Clear Float Glass,415,,Clear  6mm,5284,SolarbanÂ® 60 S5,Ar90,0.3011,0.053,18.86,0.1456,0.3043,0.0824,61.69,-3.34,9.71,34.34,-0.44,0.49,0.0105,Yes,No,,
EnthermalPlus,SB70 Solarbronze 6mm / Argon 8.05mm / Clear 6mm / Vacuum 0.25mm / SB70 6mm,25.5,SolarbronzeÂ®  6mm,5377,SolarbanÂ® 70 S2,Clear Float Glass,415,,SolarbanÂ® 70 glass  6mm,5439,SolarbanÂ® 70 S5,Ar90,0.2483,0.0437,22.87,0.134,0.279,0.0858,59.45,-4.46,10.7,35.05,-0.67,-0.46,0.0043,Yes,No,,
EnthermalPlus,SB70 Solarbronze 6mm / Argon 7.49mm / Clear 6mm / Vacuum 0.25mm / LUMI 6mm,25.44,SolarbronzeÂ®  6mm,5377,SolarbanÂ® 70 S2,SGG PLANICLEAR 6mm,21013,,SGG ECLAZ II 6mm,20756,ECLAZ II S5,Ar90,0.3377,0.0595,16.81,0.1531,0.3574,0.0813,65.99,-1.82,9.56,34.15,0.23,-0.57,0.0218,Yes,No,,
EnthermalPlus,SB70 Solarbronze 6mm / Argon 7.49mm / Clear 6mm / Vacuum 0.25mm / SKN183 6mm,25.44,SolarbronzeÂ®  6mm,5377,SolarbanÂ® 70 S2,SGG PLANICLEAR 6mm,21013,,SGG COOL-LITE SKN 183 II 6mm,20896,COOL-LITE SKN 183 II S5,Ar90,0.2541,0.0447,22.35,0.1454,0.3237,0.0839,63.32,-2.38,9.38,34.68,-0.53,-0.44,0.0158,Yes,No,,
EnthermalPlus,SB70 Solargray 6mm / Argon 8.09mm / Clear 6mm / Vacuum 0.25mm / C180 6mm,25.44,SolargrayÂ®  6mm,5373,SolarbanÂ® 70 S2,Float Glass - 6mm,2004,,6mm Clear,2194,LoE 180 S5,Ar90,0.3943,0.0694,14.4,0.1321,0.2798,0.0738,59.74,-4.44,3.26,32.69,-0.39,-4.04,0.0134,Yes,No,,
EnthermalPlus,SB70 Solargray 6mm / Argon 8.09mm / Clear 6mm / Vacuum 0.25mm / C270 6mm,25.44,SolargrayÂ®  6mm,5373,SolarbanÂ® 70 S2,Float Glass - 6mm,2004,,6mm Clear,2029,LoEÂ² 270 S5,Ar90,0.3021,0.0532,18.79,0.1275,0.2465,0.0721,56.61,-5.16,3.62,32.3,-1.6,-2.67,0.0072,Yes,No,,
EnthermalPlus,SB70 Solargray 6mm / Argon 8.09mm / Clear 6mm / Vacuum 0.25mm / C272 6mm,25.44,SolargrayÂ®  6mm,5373,SolarbanÂ® 70 S2,Float Glass - 6mm,2004,,6 mm Clear,2014,LoEÂ² 272 S5,Ar90,0.3228,0.0568,17.59,0.1305,0.254,0.0701,57.32,-4.42,3.45,31.83,-0.57,-3.06,0.0092,Yes,No,,
EnthermalPlus,SB70 Solargray 6mm / Argon 8.09mm / Clear 6mm / Vacuum 0.25mm / C366 6mm,25.44,SolargrayÂ®  6mm,5373,SolarbanÂ® 70 S2,Float Glass - 6mm,2004,,6mm Clear,2157,LoEÂ³ 366 S5,Ar90,0.2548,0.0449,22.28,0.1227,0.2295,0.0707,54.9,-6.42,3.86,31.97,-0.25,-3.31,0.0027,Yes,No,,
EnthermalPlus,SB70 Solargray 6mm / Argon 8.05mm / Clear 6mm / Vacuum 0.25mm / SB60 6mm,25.5,SolargrayÂ®  6mm,5373,SolarbanÂ® 70 S2,Clear Float Glass,415,,Clear  6mm,5284,SolarbanÂ® 60 S5,Ar90,0.3011,0.053,18.86,0.1278,0.2546,0.0709,57.38,-5.26,3.59,32.01,-0.75,-2.83,0.0101,Yes,No,,
EnthermalPlus,SB70 Solargray 6mm / Argon 8.05mm / Clear 6mm / Vacuum 0.25mm / SB70 6mm,25.5,SolargrayÂ®  6mm,5373,SolarbanÂ® 70 S2,Clear Float Glass,415,,SolarbanÂ® 70 glass  6mm,5439,SolarbanÂ® 70 S5,Ar90,0.2483,0.0437,22.87,0.1169,0.2334,0.0735,55.27,-6.29,4.76,32.6,-0.8,-3.92,0.0042,Yes,No,,
EnthermalPlus,SB70 Solargray 6mm / Argon 7.49mm / Clear 6mm / Vacuum 0.25mm / LUMI 6mm,25.44,SolargrayÂ®  6mm,5373,SolarbanÂ® 70 S2,SGG PLANICLEAR 6mm,21013,,SGG ECLAZ II 6mm,20756,ECLAZ II S5,Ar90,0.3377,0.0595,16.81,0.1345,0.2987,0.0701,61.42,-3.96,3.07,31.86,-0.15,-3.79,0.021,Yes,No,,
EnthermalPlus,SB70 Solargray 6mm / Argon 7.49mm / Clear 6mm / Vacuum 0.25mm / SKN183 6mm,25.44,SolargrayÂ®  6mm,5373,SolarbanÂ® 70 S2,SGG PLANICLEAR 6mm,21013,,SGG COOL-LITE SKN 183 II 6mm,20896,COOL-LITE SKN 183 II S5,Ar90,0.2541,0.0447,22.35,0.1269,0.2706,0.0721,58.91,-4.39,3.12,32.3,-0.72,-3.79,0.0152,Yes,No,,
EnthermalPlus,SB70 Optigray 6mm / Argon 8.09mm / Clear 6mm / Vacuum 0.25mm / C180 6mm,25.44,OptigrayÂ®  6mm,5390,SolarbanÂ® 70 S2,Float Glass - 6mm,2004,,6mm Clear,2194,LoE 180 S5,Ar90,0.3943,0.0694,14.4,0.1723,0.3964,0.1044,69.09,-6.68,5.48,38.66,-2.71,-4.0,0.0176,Yes,No,,
EnthermalPlus,SB70 Optigray 6mm / Argon 8.09mm / Clear 6mm / Vacuum 0.25mm / C270 6mm,25.44,OptigrayÂ®  6mm,5390,SolarbanÂ® 70 S2,Float Glass - 6mm,2004,,6mm Clear,2029,LoEÂ² 270 S5,Ar90,0.3021,0.0532,18.79,0.1688,0.3493,0.101,65.57,-7.4,5.8,38.04,-4.58,-2.08,0.0094,Yes,No,,
EnthermalPlus,SB70 Optigray 6mm / Argon 8.09mm / Clear 6mm / Vacuum 0.25mm / C272 6mm,25.44,OptigrayÂ®  6mm,5390,SolarbanÂ® 70 S2,Float Glass - 6mm,2004,,6 mm Clear,2014,LoEÂ² 272 S5,Ar90,0.3228,0.0568,17.59,0.1722,0.3598,0.0969,66.36,-6.59,5.65,37.28,-2.88,-2.72,0.012,Yes,No,,
EnthermalPlus,SB70 Optigray 6mm / Argon 8.09mm / Clear 6mm / Vacuum 0.25mm / C366 6mm,25.44,OptigrayÂ®  6mm,5390,SolarbanÂ® 70 S2,Float Glass - 6mm,2004,,6mm Clear,2157,LoEÂ³ 366 S5,Ar90,0.2548,0.0449,22.28,0.1641,0.3253,0.098,63.65,-8.74,5.98,37.49,-2.36,-3.07,0.0035,Yes,No,,
EnthermalPlus,SB70 Optigray 6mm / Argon 8.05mm / Clear 6mm / Vacuum 0.25mm / SB60 6mm,25.5,OptigrayÂ®  6mm,5390,SolarbanÂ® 70 S2,Clear Float Glass,415,,Clear  6mm,5284,SolarbanÂ® 60 S5,Ar90,0.3011,0.053,18.86,0.1692,0.3607,0.0985,66.44,-7.54,5.79,37.56,-3.16,-2.35,0.0133,Yes,No,,
EnthermalPlus,SB70 Optigray 6mm / Argon 8.05mm / Clear 6mm / Vacuum 0.25mm / SB70 6mm,25.5,OptigrayÂ®  6mm,5390,SolarbanÂ® 70 S2,Clear Float Glass,415,,SolarbanÂ® 70 glass  6mm,5439,SolarbanÂ® 70 S5,Ar90,0.2483,0.0437,22.87,0.1566,0.3308,0.1036,64.07,-8.58,7.0,38.5,-3.43,-3.8,0.0055,Yes,No,,
EnthermalPlus,SB70 Optigray 6mm / Argon 7.49mm / Clear 6mm / Vacuum 0.25mm / LUMI 6mm,25.44,OptigrayÂ®  6mm,5390,SolarbanÂ® 70 S2,SGG PLANICLEAR 6mm,21013,,SGG ECLAZ II 6mm,20756,ECLAZ II S5,Ar90,0.3377,0.0595,16.81,0.177,0.4232,0.0969,70.97,-6.18,5.32,37.33,-2.24,-3.79,0.0276,Yes,No,,
EnthermalPlus,SB70 Optigray 6mm / Argon 7.49mm / Clear 6mm / Vacuum 0.25mm / SKN183 6mm,25.44,OptigrayÂ®  6mm,5390,SolarbanÂ® 70 S2,SGG PLANICLEAR 6mm,21013,,SGG COOL-LITE SKN 183 II 6mm,20896,COOL-LITE SKN 183 II S5,Ar90,0.2541,0.0447,22.35,0.169,0.3834,0.1008,68.15,-6.58,5.3,38.03,-3.23,-3.71,0.02,Yes,No,,
EnthermalPlus,SB70 Solarblue 6mm / Argon 8.09mm / Clear 6mm / Vacuum 0.25mm / C180 6mm,25.44,SolarblueÂ®  6mm,5396,SolarbanÂ® 70 S2,Float Glass - 6mm,2004,,6mm Clear,2194,LoE 180 S5,Ar90,0.3943,0.0694,14.4,0.1607,0.3537,0.0931,66.23,-9.64,-2.88,36.87,-2.9,-10.1,0.017,Yes,No,,
EnthermalPlus,SB70 Solarblue 6mm / Argon 8.09mm / Clear 6mm / Vacuum 0.25mm / C270 6mm,25.44,SolarblueÂ®  6mm,5396,SolarbanÂ® 70 S2,Float Glass - 6mm,2004,,6mm Clear,2029,LoEÂ² 270 S5,Ar90,0.3021,0.0532,18.79,0.157,0.3118,0.0906,62.84,-10.2,-2.18,36.33,-4.76,-7.74,0.0091,Yes,No,,
EnthermalPlus,SB70 Solarblue 6mm / Argon 8.09mm / Clear 6mm / Vacuum 0.25mm / C272 6mm,25.44,SolarblueÂ®  6mm,5396,SolarbanÂ® 70 S2,Float Glass - 6mm,2004,,6 mm Clear,2014,LoEÂ² 272 S5,Ar90,0.3228,0.0568,17.59,0.1604,0.321,0.087,63.58,-9.42,-2.43,35.62,-3.13,-8.25,0.0116,Yes,No,,
EnthermalPlus,SB70 Solarblue 6mm / Argon 8.09mm / Clear 6mm / Vacuum 0.25mm / C366 6mm,25.44,SolarblueÂ®  6mm,5396,SolarbanÂ® 70 S2,Float Glass - 6mm,2004,,6mm Clear,2157,LoEÂ³ 366 S5,Ar90,0.2548,0.0449,22.28,0.1525,0.2906,0.0879,61.01,-11.39,-1.76,35.8,-2.59,-8.73,0.0034,Yes,No,,
EnthermalPlus,SB70 Solarblue 6mm / Argon 8.05mm / Clear 6mm / Vacuum 0.25mm / SB60 6mm,25.5,SolarblueÂ®  6mm,5396,SolarbanÂ® 70 S2,Clear Float Glass,415,,Clear  6mm,5284,SolarbanÂ® 60 S5,Ar90,0.3011,0.053,18.86,0.1575,0.322,0.0883,63.68,-10.35,-2.26,35.86,-3.41,-7.95,0.0129,Yes,No,,
EnthermalPlus,SB70 Solarblue 6mm / Argon 8.05mm / Clear 6mm / Vacuum 0.25mm / SB70 6mm,25.5,SolarblueÂ®  6mm,5396,SolarbanÂ® 70 S2,Clear Float Glass,415,,SolarbanÂ® 70 glass  6mm,5439,SolarbanÂ® 70 S5,Ar90,0.2483,0.0437,22.87,0.1454,0.2954,0.0926,61.38,-11.3,-0.79,36.74,-3.38,-9.77,0.0053,Yes,No,,
EnthermalPlus,SB70 Solarblue 6mm / Argon 7.49mm / Clear 6mm / Vacuum 0.25mm / LUMI 6mm,25.44,SolarblueÂ®  6mm,5396,SolarbanÂ® 70 S2,SGG PLANICLEAR 6mm,21013,,SGG ECLAZ II 6mm,20756,ECLAZ II S5,Ar90,0.3377,0.0595,16.81,0.1647,0.3775,0.0871,68.04,-9.24,-3.23,35.67,-2.45,-9.42,0.0266,Yes,No,,
EnthermalPlus,SB70 Solarblue 6mm / Argon 7.49mm / Clear 6mm / Vacuum 0.25mm / SKN183 6mm,25.44,SolarblueÂ®  6mm,5396,SolarbanÂ® 70 S2,SGG PLANICLEAR 6mm,21013,,SGG COOL-LITE SKN 183 II 6mm,20896,COOL-LITE SKN 183 II S5,Ar90,0.2541,0.0447,22.35,0.1566,0.3421,0.0904,65.32,-9.48,-2.97,36.32,-3.27,-9.53,0.0193,Yes,No,,
EnthermalPlus,SB70 Optiblue 6mm / Argon 8.09mm / Clear 6mm / Vacuum 0.25mm / C180 6mm,25.44,OptiblueÂ® (SolarbanÂ® z75)  6mm,5428,SolarbanÂ® 70 S2,Float Glass - 6mm,2004,,6mm Clear,2194,LoE 180 S5,Ar90,0.3943,0.0694,14.4,0.1792,0.4035,0.1072,69.76,-6.7,0.27,39.3,-1.53,-8.87,0.0224,Yes,No,,
EnthermalPlus,SB70 Optiblue 6mm / Argon 8.09mm / Clear 6mm / Vacuum 0.25mm / C270 6mm,25.44,OptiblueÂ® (SolarbanÂ® z75)  6mm,5428,SolarbanÂ® 70 S2,Float Glass - 6mm,2004,,6mm Clear,2029,LoEÂ² 270 S5,Ar90,0.3021,0.0532,18.79,0.1763,0.3555,0.1038,66.21,-7.46,0.84,38.66,-3.66,-6.44,0.0119,Yes,No,,
EnthermalPlus,SB70 Optiblue 6mm / Argon 8.09mm / Clear 6mm / Vacuum 0.25mm / C272 6mm,25.44,OptiblueÂ® (SolarbanÂ® z75)  6mm,5428,SolarbanÂ® 70 S2,Float Glass - 6mm,2004,,6 mm Clear,2014,LoEÂ² 272 S5,Ar90,0.3228,0.0568,17.59,0.1798,0.3661,0.0994,67.0,-6.61,0.62,37.87,-1.86,-7.06,0.0151,Yes,No,,
EnthermalPlus,SB70 Optiblue 6mm / Argon 8.09mm / Clear 6mm / Vacuum 0.25mm / C366 6mm,25.44,OptiblueÂ® (SolarbanÂ® z75)  6mm,5428,SolarbanÂ® 70 S2,Float Glass - 6mm,2004,,6mm Clear,2157,LoEÂ³ 366 S5,Ar90,0.2548,0.0449,22.28,0.1714,0.3311,0.1006,64.28,-8.83,1.17,38.08,-1.26,-7.54,0.0044,Yes,No,,
EnthermalPlus,SB70 Optiblue 6mm / Argon 8.05mm / Clear 6mm / Vacuum 0.25mm / SB60 6mm,25.5,OptiblueÂ® (SolarbanÂ® z75)  6mm,5428,SolarbanÂ® 70 S2,Clear Float Glass,415,,Clear  6mm,5284,SolarbanÂ® 60 S5,Ar90,0.3011,0.053,18.86,0.1768,0.3671,0.101,67.09,-7.58,0.78,38.14,-2.17,-6.7,0.0169,Yes,No,,
EnthermalPlus,SB70 Optiblue 6mm / Argon 8.05mm / Clear 6mm / Vacuum 0.25mm / SB70 6mm,25.5,OptiblueÂ® (SolarbanÂ® z75)  6mm,5428,SolarbanÂ® 70 S2,Clear Float Glass,415,,SolarbanÂ® 70 glass  6mm,5439,SolarbanÂ® 70 S5,Ar90,0.2483,0.0437,22.87,0.1632,0.3366,0.1064,64.69,-8.7,2.19,39.14,-2.18,-8.6,0.007,Yes,No,,
EnthermalPlus,SB70 Optiblue 6mm / Argon 7.49mm / Clear 6mm / Vacuum 0.25mm / LUMI 6mm,25.44,OptiblueÂ® (SolarbanÂ® z75)  6mm,5428,SolarbanÂ® 70 S2,SGG PLANICLEAR 6mm,21013,,SGG ECLAZ II 6mm,20756,ECLAZ II S5,Ar90,0.3377,0.0595,16.81,0.185,0.4307,0.0995,71.65,-6.19,-0.01,37.92,-1.11,-8.32,0.0355,Yes,No,,
EnthermalPlus,SB70 Optiblue 6mm / Argon 7.49mm / Clear 6mm / Vacuum 0.25mm / SKN183 6mm,25.44,OptiblueÂ® (SolarbanÂ® z75)  6mm,5428,SolarbanÂ® 70 S2,SGG PLANICLEAR 6mm,21013,,SGG COOL-LITE SKN 183 II 6mm,20896,COOL-LITE SKN 183 II S5,Ar90,0.2541,0.0447,22.35,0.1772,0.3902,0.1036,68.81,-6.61,0.14,38.65,-2.07,-8.38,0.0256,Yes,No,,
EnthermalPlus,LUMI 6mm / Argon 7.75mm / Clear 6mm / Vacuum 0.25mm / C180 6mm,25.4,SGG ECLAZ II 6mm,20756,ECLAZ II S2,Float Glass - 6mm,2004,,6mm Clear,2194,LoE 180 S5,Ar90,0.4002,0.0705,14.19,0.5128,0.7003,0.1628,86.97,-4.75,4.21,47.56,-1.86,-5.87,0.1589,Yes,Yes,0.518204,0.420245
EnthermalPlus,LUMI 6mm / Argon 7.75mm / Clear 6mm / Vacuum 0.25mm / C270 6mm,25.4,SGG ECLAZ II 6mm,20756,ECLAZ II S2,Float Glass - 6mm,2004,,6mm Clear,2029,LoEÂ² 270 S5,Ar90,0.3056,0.0538,18.58,0.4055,0.6165,0.1525,82.68,-5.91,4.58,46.11,-6.64,-0.53,0.08,Yes,Yes,0.410199,0.317139
EnthermalPlus,LUMI 6mm / Argon 7.75mm / Clear 6mm / Vacuum 0.25mm / C272 6mm,25.4,SGG ECLAZ II 6mm,20756,ECLAZ II S2,Float Glass - 6mm,2004,,6 mm Clear,2014,LoEÂ² 272 S5,Ar90,0.3268,0.0576,17.38,0.4303,0.6355,0.1398,83.66,-4.83,4.38,44.31,-2.55,-1.92,0.0956,Yes,Yes,0.435193,0.340285
EnthermalPlus,LUMI 6mm / Argon 7.75mm / Clear 6mm / Vacuum 0.25mm / C366 6mm,25.4,SGG ECLAZ II 6mm,20756,ECLAZ II S2,Float Glass - 6mm,2004,,6mm Clear,2157,LoEÂ³ 366 S5,Ar90,0.2573,0.0453,22.06,0.3558,0.5734,0.1435,80.33,-7.94,4.93,44.83,-0.79,-3.06,0.0292,Yes,Yes,0.359837,0.264114
EnthermalPlus,LUMI 6mm / Argon 7.71mm / Clear 6mm / Vacuum 0.25mm / SB60 6mm,25.46,SGG ECLAZ II 6mm,20756,ECLAZ II S2,Clear Float Glass,415,,Clear  6mm,5284,SolarbanÂ® 60 S5,Ar90,0.3046,0.0536,18.64,0.416,0.6368,0.1444,83.74,-6.02,4.55,44.94,-3.31,-1.09,0.1174,Yes,No,,
EnthermalPlus,LUMI 6mm / Argon 7.71mm / Clear 6mm / Vacuum 0.25mm / SB70 6mm,25.46,SGG ECLAZ II 6mm,20756,ECLAZ II S2,Clear Float Glass,415,,SolarbanÂ® 70 glass  6mm,5439,SolarbanÂ® 70 S5,Ar90,0.2507,0.0441,22.65,0.3301,0.5827,0.1607,80.8,-7.78,6.17,47.21,-2.86,-5.44,0.0427,Yes,No,,
EnthermalPlus,LUMI 6mm / Argon 7.15mm / Clear 6mm / Vacuum 0.25mm / LUMI 6mm,25.4,SGG ECLAZ II 6mm,20756,ECLAZ II S2,SGG PLANICLEAR 6mm,21013,,SGG ECLAZ II 6mm,20756,ECLAZ II S5,Ar90,0.3418,0.0602,16.62,0.533,0.7483,0.14,89.27,-4.0,3.93,44.43,-1.03,-4.82,0.2654,Yes,Yes,0.537502,0.356407
EnthermalPlus,LUMI 6mm / Argon 7.15mm / Clear 6mm / Vacuum 0.25mm / SKN183 6mm,25.4,SGG ECLAZ II 6mm,20756,ECLAZ II S2,SGG PLANICLEAR 6mm,21013,,SGG COOL-LITE SKN 183 II 6mm,20896,COOL-LITE SKN 183 II S5,Ar90,0.2564,0.0452,22.15,0.4181,0.6768,0.1518,85.81,-4.84,3.96,46.07,-3.25,-4.97,0.1811,Yes,Yes,0.421388,0.262846
EnthermalPlus,ZEN 6mm / Argon 7.75mm / Clear 6mm / Vacuum 0.25mm / C180 6mm,25.4,SGG ECLAZ ONE II 6mm,20764,ECLAZ ONE II S2,Float Glass - 6mm,2004,,6mm Clear,2194,LoE 180 S5,Ar90,0.3977,0.07,14.28,0.433,0.6642,0.2187,85.12,-4.8,5.24,54.18,-1.74,-7.99,0.1482,Yes,Yes,0.437920,0.417196
EnthermalPlus,ZEN 6mm / Argon 7.75mm / Clear 6mm / Vacuum 0.25mm / C270 6mm,25.4,SGG ECLAZ ONE II 6mm,20764,ECLAZ ONE II S2,Float Glass - 6mm,2004,,6mm Clear,2029,LoEÂ² 270 S5,Ar90,0.3041,0.0536,18.67,0.3661,0.5844,0.2094,80.89,-6.0,5.7,53.13,-5.1,-4.57,0.0754,Yes,Yes,0.369962,0.315386
EnthermalPlus,ZEN 6mm / Argon 7.75mm / Clear 6mm / Vacuum 0.25mm / C272 6mm,25.4,SGG ECLAZ ONE II 6mm,20764,ECLAZ ONE II S2,Float Glass - 6mm,2004,,6 mm Clear,2014,LoEÂ² 272 S5,Ar90,0.3251,0.0573,17.47,0.3844,0.6019,0.198,81.82,-4.89,5.52,51.84,-2.16,-5.67,0.0897,Yes,Yes,0.388428,0.338275
EnthermalPlus,ZEN 6mm / Argon 7.75mm / Clear 6mm / Vacuum 0.25mm / C366 6mm,25.4,SGG ECLAZ ONE II 6mm,20764,ECLAZ ONE II S2,Float Glass - 6mm,2004,,6mm Clear,2157,LoEÂ³ 366 S5,Ar90,0.2563,0.0451,22.16,0.327,0.5433,0.2013,78.57,-7.88,5.99,52.21,-0.97,-6.35,0.0273,Yes,Yes,0.330338,0.262888
EnthermalPlus,ZEN 6mm / Argon 7.71mm / Clear 6mm / Vacuum 0.25mm / SB60 6mm,25.46,SGG ECLAZ ONE II 6mm,20764,ECLAZ ONE II S2,Clear Float Glass,415,,Clear  6mm,5284,SolarbanÂ® 60 S5,Ar90,0.3032,0.0534,18.73,0.373,0.6033,0.2022,81.92,-6.06,5.69,52.29,-2.7,-5.06,0.11,Yes,No,,
EnthermalPlus,ZEN 6mm / Argon 7.71mm / Clear 6mm / Vacuum 0.25mm / SB70 6mm,25.46,SGG ECLAZ ONE II 6mm,20764,ECLAZ ONE II S2,Clear Float Glass,415,,SolarbanÂ® 70 glass  6mm,5439,SolarbanÂ® 70 S5,Ar90,0.2497,0.044,22.74,0.3042,0.5528,0.2167,79.07,-7.74,7.13,53.92,-2.53,-7.75,0.0393,Yes,No,,
EnthermalPlus,ZEN 6mm / Argon 7.15mm / Clear 6mm / Vacuum 0.25mm / LUMI 6mm,25.4,SGG ECLAZ ONE II 6mm,20764,ECLAZ ONE II S2,SGG PLANICLEAR 6mm,21013,,SGG ECLAZ II 6mm,20756,ECLAZ II S5,Ar90,0.3402,0.0599,16.69,0.453,0.7088,0.1982,87.33,-4.07,5.07,51.92,-1.1,-7.54,0.2463,Yes,Yes,0.457121,0.354512
EnthermalPlus,ZEN 6mm / Argon 7.15mm / Clear 6mm / Vacuum 0.25mm / SKN183 6mm,25.4,SGG ECLAZ ONE II 6mm,20764,ECLAZ ONE II S2,SGG PLANICLEAR 6mm,21013,,SGG COOL-LITE SKN 183 II 6mm,20896,COOL-LITE SKN 183 II S5,Ar90,0.2555,0.045,22.22,0.3784,0.6416,0.2088,83.97,-4.9,5.04,53.09,-2.72,-7.5,0.1677,Yes,Yes,0.381201,0.261800
EnthermalPlus,SKN183 6mm / Argon 7.75mm / Clear 6mm / Vacuum 0.25mm / C180 6mm,25.4,SGG COOL-LITE SKN 183 II 6mm,20896,COOL-LITE SKN 183 II S2,Float Glass - 6mm,2004,,6mm Clear,2194,LoE 180 S5,Ar90,0.3972,0.0699,14.3,0.3099,0.6338,0.1609,83.61,-5.53,4.22,47.31,-2.26,-9.17,0.1101,Yes,Yes,0.319324,0.416526
EnthermalPlus,SKN183 6mm / Argon 7.75mm / Clear 6mm / Vacuum 0.25mm / C270 6mm,25.4,SGG COOL-LITE SKN 183 II 6mm,20896,COOL-LITE SKN 183 II S2,Float Glass - 6mm,2004,,6mm Clear,2029,LoEÂ² 270 S5,Ar90,0.3038,0.0535,18.69,0.2972,0.5581,0.1523,79.46,-6.56,4.62,46.1,-6.15,-5.37,0.0562,Yes,Yes,0.303896,0.315000
EnthermalPlus,SKN183 6mm / Argon 7.75mm / Clear 6mm / Vacuum 0.25mm / C272 6mm,25.4,SGG COOL-LITE SKN 183 II 6mm,20896,COOL-LITE SKN 183 II S2,Float Glass - 6mm,2004,,6 mm Clear,2014,LoEÂ² 272 S5,Ar90,0.3247,0.0572,17.49,0.3048,0.575,0.1418,80.39,-5.53,4.43,44.63,-2.8,-6.58,0.068,Yes,Yes,0.312007,0.337832
EnthermalPlus,SKN183 6mm / Argon 7.75mm / Clear 6mm / Vacuum 0.25mm / C366 6mm,25.4,SGG COOL-LITE SKN 183 II 6mm,20896,COOL-LITE SKN 183 II S2,Float Glass - 6mm,2004,,6mm Clear,2157,LoEÂ³ 366 S5,Ar90,0.256,0.0451,22.18,0.2813,0.5192,0.1448,77.19,-8.35,4.91,45.04,-1.55,-7.35,0.0206,Yes,Yes,0.286657,0.262618
EnthermalPlus,SKN183 6mm / Argon 7.71mm / Clear 6mm / Vacuum 0.25mm / SB60 6mm,25.46,SGG COOL-LITE SKN 183 II 6mm,20896,COOL-LITE SKN 183 II S2,Clear Float Glass,415,,Clear  6mm,5284,SolarbanÂ® 60 S5,Ar90,0.3028,0.0533,18.75,0.2997,0.5763,0.1457,80.48,-6.67,4.59,45.15,-3.37,-5.89,0.0818,Yes,No,,
EnthermalPlus,SKN183 6mm / Argon 7.71mm / Clear 6mm / Vacuum 0.25mm / SB70 6mm,25.46,SGG COOL-LITE SKN 183 II 6mm,20896,COOL-LITE SKN 183 II S2,Clear Float Glass,415,,SolarbanÂ® 70 glass  6mm,5439,SolarbanÂ® 70 S5,Ar90,0.2494,0.0439,22.76,0.2645,0.528,0.1588,77.67,-8.2,6.13,46.98,-3.4,-8.85,0.0305,Yes,No,,
EnthermalPlus,SKN183 6mm / Argon 7.15mm / Clear 6mm / Vacuum 0.25mm / LUMI 6mm,25.4,SGG COOL-LITE SKN 183 II 6mm,20896,COOL-LITE SKN 183 II S2,SGG PLANICLEAR 6mm,21013,,SGG ECLAZ II 6mm,20756,ECLAZ II S5,Ar90,0.3398,0.0598,16.71,0.3236,0.6768,0.1421,85.81,-4.84,3.96,44.74,-1.53,-8.7,0.1811,Yes,Yes,0.331711,0.354096
EnthermalPlus,SKN183 6mm / Argon 7.15mm / Clear 6mm / Vacuum 0.25mm / SKN183 6mm,25.4,SGG COOL-LITE SKN 183 II 6mm,20896,COOL-LITE SKN 183 II S2,SGG PLANICLEAR 6mm,21013,,SGG COOL-LITE SKN 183 II 6mm,20896,COOL-LITE SKN 183 II S5,Ar90,0.2553,0.045,22.24,0.3032,0.6127,0.1518,82.49,-5.53,4.0,46.07,-3.39,-8.62,0.1252,Yes,Yes,0.308729,0.261570
EnthermalPlus,XTREME 6mm / Argon 7.75mm / Clear 6mm / Vacuum 0.25mm / C180 6mm,25.4,SGG COOL-LITE XTREME 61-29 II 6mm,20980,COOL-LITE XTREME 61-29 II S2,Float Glass - 6mm,2004,,6mm Clear,2194,LoE 180 S5,Ar90,0.3974,0.07,14.29,0.2162,0.5194,0.1375,77.33,-7.07,1.57,44.09,-2.93,-7.83,0.0914,Yes,Yes,0.230283,0.416850
EnthermalPlus,XTREME 6mm / Argon 7.75mm / Clear 6mm / Vacuum 0.25mm / C270 6mm,25.4,SGG COOL-LITE XTREME 61-29 II 6mm,20980,COOL-LITE XTREME 61-29 II S2,Float Glass - 6mm,2004,,6mm Clear,2029,LoEÂ² 270 S5,Ar90,0.304,0.0535,18.68,0.2167,0.4575,0.1317,73.46,-7.82,2.06,43.18,-6.05,-4.53,0.0475,Yes,Yes,0.226764,0.315187
EnthermalPlus,XTREME 6mm / Argon 7.75mm / Clear 6mm / Vacuum 0.25mm / C272 6mm,25.4,SGG COOL-LITE XTREME 61-29 II 6mm,20980,COOL-LITE XTREME 61-29 II S2,Float Glass - 6mm,2004,,6 mm Clear,2014,LoEÂ² 272 S5,Ar90,0.3249,0.0572,17.48,0.2197,0.4709,0.1245,74.3,-6.85,1.82,42.06,-3.42,-5.36,0.0576,Yes,Yes,0.230623,0.338046
EnthermalPlus,XTREME 6mm / Argon 7.75mm / Clear 6mm / Vacuum 0.25mm / C366 6mm,25.4,SGG COOL-LITE XTREME 61-29 II 6mm,20980,COOL-LITE XTREME 61-29 II S2,Float Glass - 6mm,2004,,6mm Clear,2157,LoEÂ³ 366 S5,Ar90,0.2562,0.0451,22.17,0.2127,0.4259,0.1263,71.35,-9.28,2.44,42.33,-2.55,-6.1,0.0172,Yes,Yes,0.220744,0.262749
EnthermalPlus,XTREME 6mm / Argon 7.71mm / Clear 6mm / Vacuum 0.25mm / SB60 6mm,25.46,SGG COOL-LITE XTREME 61-29 II 6mm,20980,COOL-LITE XTREME 61-29 II S2,Clear Float Glass,415,,Clear  6mm,5284,SolarbanÂ® 60 S5,Ar90,0.303,0.0534,18.74,0.2167,0.4722,0.1272,74.4,-7.93,1.99,42.45,-3.81,-4.86,0.0685,Yes,No,,
EnthermalPlus,XTREME 6mm / Argon 7.71mm / Clear 6mm / Vacuum 0.25mm / SB70 6mm,25.46,SGG COOL-LITE XTREME 61-29 II 6mm,20980,COOL-LITE XTREME 61-29 II S2,Clear Float Glass,415,,SolarbanÂ® 70 glass  6mm,5439,SolarbanÂ® 70 S5,Ar90,0.2495,0.0439,22.75,0.2025,0.4333,0.1358,71.81,-9.17,3.62,43.81,-4.0,-7.59,0.0254,Yes,No,,
EnthermalPlus,XTREME 6mm / Argon 7.15mm / Clear 6mm / Vacuum 0.25mm / LUMI 6mm,25.4,SGG COOL-LITE XTREME 61-29 II 6mm,20980,COOL-LITE XTREME 61-29 II S2,SGG PLANICLEAR 6mm,21013,,SGG ECLAZ II 6mm,20756,ECLAZ II S5,Ar90,0.34,0.0599,16.7,0.2243,0.5541,0.1248,79.37,-6.43,1.22,42.15,-2.37,-7.1,0.1487,Yes,Yes,0.236304,0.354297
EnthermalPlus,XTREME 6mm / Argon 7.15mm / Clear 6mm / Vacuum 0.25mm / SKN183 6mm,25.4,SGG COOL-LITE XTREME 61-29 II 6mm,20980,COOL-LITE XTREME 61-29 II S2,SGG PLANICLEAR 6mm,21013,,SGG COOL-LITE SKN 183 II 6mm,20896,COOL-LITE SKN 183 II S5,Ar90,0.2554,0.045,22.23,0.2168,0.5022,0.1314,76.29,-6.9,1.4,43.16,-3.77,-7.21,0.1034,Yes,Yes,0.225232,0.261682
EnthermalPlus,C180 4mm / Air 13.45mm / C180 4mm / Vacuum 0.25mm / Clear 4mm,25.4,4mm Clear,2192,LoE 180 S2,4mm Clear,2192,LoE 180 S4,Float Glass - 4mm,2002,,Air,0.3926,0.0691,14.46,0.5074,0.691,0.2078,86.49,-3.6,4.22,52.91,-2.37,-6.75,0.1245,Yes,No,,
EnthermalPlus,C180 4mm / Air 13.45mm / C270 4mm / Vacuum 0.25mm / Clear 4mm,25.4,4mm Clear,2192,LoE 180 S2,4mm Clear,2027,LoEÂ² 270 S4,Float Glass - 4mm,2002,,Air,0.3007,0.053,18.88,0.3258,0.6059,0.1836,82.09,-4.78,4.59,50.09,-3.07,-5.31,0.0626,Yes,No,,
EnthermalPlus,C180 4mm / Air 13.45mm / C272 4mm / Vacuum 0.25mm / Clear 4mm,25.4,4mm Clear,2192,LoE 180 S2,4 mm Clear,2012,LoEÂ² 272 S4,Float Glass - 4mm,2002,,Air,0.3213,0.0566,17.68,0.3635,0.6253,0.1726,83.1,-3.7,4.44,48.71,-1.79,-5.61,0.0758,Yes,No,,
EnthermalPlus,C180 4mm / Air 13.45mm / C366 4mm / Vacuum 0.25mm / Clear 4mm,25.4,4mm Clear,2192,LoE 180 S2,4mm Clear,2155,LoEÂ³ 366 S4,Float Glass - 4mm,2002,,Air,0.2536,0.0447,22.39,0.2492,0.5633,0.1758,79.74,-6.87,4.94,49.1,-1.84,-6.12,0.0232,Yes,No,,
EnthermalPlus,C180 4mm / Air 13.36mm / SB60 4mm / Vacuum 0.25mm / Clear 4mm,25.41,4mm Clear,2192,LoE 180 S2,Clear  4mm,5282,SolarbanÂ® 60 S4,Clear Float Glass,413,,Air,0.2998,0.0528,18.94,0.3508,0.6254,0.1739,83.12,-4.74,4.75,48.88,-2.02,-5.74,0.0877,Yes,No,,
EnthermalPlus,C180 4mm / Air 13.36mm / SB70 4mm / Vacuum 0.25mm / Clear 4mm,25.41,4mm Clear,2192,LoE 180 S2,SolarbanÂ® 70 glass  4mm,5433,SolarbanÂ® 70 S4,Clear Float Glass,413,,Air,0.2472,0.0435,22.97,0.2455,0.573,0.1942,80.24,-6.64,6.32,51.32,-3.47,-6.29,0.0314,Yes,No,,
EnthermalPlus,C180 4mm / Air 13.25mm / LUMI 4mm / Vacuum 0.25mm / Clear 4mm,25.4,4mm Clear,2192,LoE 180 S2,SGG ECLAZ II 4mm,20754,ECLAZ II S4,SGG PLANICLEAR 4mm,21011,,Air,0.3331,0.0587,17.05,0.5104,0.727,0.1775,88.25,-3.23,4.13,49.41,-1.64,-6.32,0.1919,Yes,Yes,0.516923,0.347148
EnthermalPlus,C270 4mm / Air 13.45mm / C180 4mm / Vacuum 0.25mm / Clear 4mm,25.4,4mm Clear,2027,LoEÂ² 270 S2,4mm Clear,2192,LoE 180 S4,Float Glass - 4mm,2002,,Air,0.388,0.0683,14.63,0.3044,0.6068,0.1641,82.14,-4.9,4.7,47.61,-4.0,-3.46,0.0629,Yes,No,,
EnthermalPlus,C270 4mm / Air 13.45mm / C270 4mm / Vacuum 0.25mm / Clear 4mm,25.4,4mm Clear,2027,LoEÂ² 270 S2,4mm Clear,2027,LoEÂ² 270 S4,Float Glass - 4mm,2002,,Air,0.2979,0.0525,19.06,0.2451,0.5326,0.1453,77.95,-5.82,4.91,45.05,-4.67,-2.03,0.0343,Yes,No,,
EnthermalPlus,C270 4mm / Air 13.45mm / C272 4mm / Vacuum 0.25mm / Clear 4mm,25.4,4mm Clear,2027,LoEÂ² 270 S2,4 mm Clear,2012,LoEÂ² 272 S4,Float Glass - 4mm,2002,,Air,0.3181,0.056,17.85,0.2626,0.5496,0.1368,78.92,-4.82,4.75,43.81,-3.46,-2.21,0.0421,Yes,No,,
EnthermalPlus,C270 4mm / Air 13.45mm / C366 4mm / Vacuum 0.25mm / Clear 4mm,25.4,4mm Clear,2027,LoEÂ² 270 S2,4mm Clear,2155,LoEÂ³ 366 S4,Float Glass - 4mm,2002,,Air,0.2516,0.0443,22.57,0.2036,0.4954,0.1392,75.72,-7.71,5.23,44.15,-3.62,-2.66,0.0122,Yes,No,,
EnthermalPlus,C270 4mm / Air 13.36mm / SB60 4mm / Vacuum 0.25mm / Clear 4mm,25.41,4mm Clear,2027,LoEÂ² 270 S2,Clear  4mm,5282,SolarbanÂ® 60 S4,Clear Float Glass,413,,Air,0.2971,0.0523,19.11,0.2586,0.5497,0.1379,78.94,-5.8,5.04,43.96,-3.61,-2.35,0.0463,Yes,No,,
EnthermalPlus,C270 4mm / Air 13.36mm / SB70 4mm / Vacuum 0.25mm / Clear 4mm,25.41,4mm Clear,2027,LoEÂ² 270 S2,SolarbanÂ® 70 glass  4mm,5433,SolarbanÂ® 70 S4,Clear Float Glass,413,,Air,0.2453,0.0432,23.15,0.202,0.5038,0.1533,76.19,-7.51,6.65,46.16,-5.25,-2.93,0.0167,Yes,No,,
EnthermalPlus,C270 4mm / Air 13.25mm / LUMI 4mm / Vacuum 0.25mm / Clear 4mm,25.4,4mm Clear,2027,LoEÂ² 270 S2,SGG ECLAZ II 4mm,20754,ECLAZ II S4,SGG PLANICLEAR 4mm,21011,,Air,0.3298,0.0581,17.22,0.3165,0.6387,0.1406,83.84,-4.49,4.47,44.44,-3.28,-2.96,0.0941,Yes,Yes,0.325259,0.343093
EnthermalPlus,C272 4mm / Air 13.45mm / C180 4mm / Vacuum 0.25mm / Clear 4mm,25.4,4 mm Clear,2012,LoEÂ² 272 S2,4mm Clear,2192,LoE 180 S4,Float Glass - 4mm,2002,,Air,0.389,0.0685,14.6,0.3431,0.626,0.1524,83.14,-3.75,4.51,46.02,-1.95,-3.96,0.0762,Yes,No,,
EnthermalPlus,C272 4mm / Air 13.45mm / C270 4mm / Vacuum 0.25mm / Clear 4mm,25.4,4 mm Clear,2012,LoEÂ² 272 S2,4mm Clear,2027,LoEÂ² 270 S4,Float Glass - 4mm,2002,,Air,0.2985,0.0526,19.02,0.2658,0.5497,0.1325,78.93,-4.8,4.74,43.14,-2.7,-2.3,0.0421,Yes,No,,
EnthermalPlus,C272 4mm / Air 13.45mm / C272 4mm / Vacuum 0.25mm / Clear 4mm,25.4,4 mm Clear,2012,LoEÂ² 272 S2,4 mm Clear,2012,LoEÂ² 272 S4,Float Glass - 4mm,2002,,Air,0.3188,0.0561,17.81,0.2877,0.5676,0.1234,79.92,-3.79,4.56,41.73,-1.33,-2.54,0.0526,Yes,No,,
EnthermalPlus,C272 4mm / Air 13.45mm / C366 4mm / Vacuum 0.25mm / Clear 4mm,25.4,4 mm Clear,2012,LoEÂ² 272 S2,4mm Clear,2155,LoEÂ³ 366 S4,Float Glass - 4mm,2002,,Air,0.252,0.0444,22.53,0.2158,0.5113,0.126,76.67,-6.81,5.1,42.12,-1.43,-3.16,0.0152,Yes,No,,
EnthermalPlus,C272 4mm / Air 13.36mm / SB60 4mm / Vacuum 0.25mm / Clear 4mm,25.41,4 mm Clear,2012,LoEÂ² 272 S2,Clear  4mm,5282,SolarbanÂ® 60 S4,Clear Float Glass,413,,Air,0.2977,0.0524,19.08,0.2819,0.5676,0.1245,79.94,-4.79,4.86,41.9,-1.55,-2.68,0.0561,Yes,No,,
EnthermalPlus,C272 4mm / Air 13.36mm / SB70 4mm / Vacuum 0.25mm / Clear 4mm,25.41,4 mm Clear,2012,LoEÂ² 272 S2,SolarbanÂ® 70 glass  4mm,5433,SolarbanÂ® 70 S4,Clear Float Glass,413,,Air,0.2457,0.0433,23.11,0.2134,0.5197,0.141,77.13,-6.56,6.5,44.39,-3.19,-3.49,0.0208,Yes,No,,
EnthermalPlus,C272 4mm / Air 13.25mm / LUMI 4mm / Vacuum 0.25mm / Clear 4mm,25.4,4 mm Clear,2012,LoEÂ² 272 S2,SGG ECLAZ II 4mm,20754,ECLAZ II S4,SGG PLANICLEAR 4mm,21011,,Air,0.3305,0.0582,17.18,0.3562,0.6595,0.1274,84.89,-3.37,4.29,42.44,-1.18,-3.31,0.1122,Yes,Yes,0.364618,0.343994
EnthermalPlus,C340 4mm / Air 13.45mm / C180 4mm / Vacuum 0.25mm / Clear 4mm,25.4,4mm Clear,2165,LoEÂ³ 340 S2,4mm Clear,2192,LoE 180 S4,Float Glass - 4mm,2002,,Air,0.387,0.0682,14.67,0.1427,0.3395,0.1466,65.24,-9.57,-3.73,45.41,-6.37,-13.71,0.0098,Yes,No,,
EnthermalPlus,C340 4mm / Air 13.45mm / C270 4mm / Vacuum 0.25mm / Clear 4mm,25.4,4mm Clear,2165,LoEÂ³ 340 S2,4mm Clear,2027,LoEÂ² 270 S4,Float Glass - 4mm,2002,,Air,0.2973,0.0524,19.1,0.1228,0.298,0.1405,61.78,-9.98,-3.21,44.52,-6.51,-12.97,0.0051,Yes,No,,
EnthermalPlus,C340 4mm / Air 13.45mm / C272 4mm / Vacuum 0.25mm / Clear 4mm,25.4,4mm Clear,2165,LoEÂ³ 340 S2,4 mm Clear,2012,LoEÂ² 272 S4,Float Glass - 4mm,2002,,Air,0.3174,0.0559,17.89,0.1287,0.3071,0.1377,62.54,-9.26,-3.37,44.09,-6.01,-12.89,0.0064,Yes,No,,
EnthermalPlus,C340 4mm / Air 13.45mm / C366 4mm / Vacuum 0.25mm / Clear 4mm,25.4,4mm Clear,2165,LoEÂ³ 340 S2,4mm Clear,2155,LoEÂ³ 366 S4,Float Glass - 4mm,2002,,Air,0.2511,0.0442,22.61,0.1092,0.2777,0.1385,59.97,-11.05,-3.02,44.2,-6.18,-12.89,0.0019,Yes,No,,
EnthermalPlus,C340 4mm / Air 13.36mm / SB60 4mm / Vacuum 0.25mm / Clear 4mm,25.41,4mm Clear,2165,LoEÂ³ 340 S2,Clear  4mm,5282,SolarbanÂ® 60 S4,Clear Float Glass,413,,Air,0.2965,0.0522,19.15,0.1279,0.3074,0.1381,62.58,-10.07,-3.14,44.15,-5.98,-13.01,0.007,Yes,No,,
EnthermalPlus,C340 4mm / Air 13.36mm / SB70 4mm / Vacuum 0.25mm / Clear 4mm,25.41,4mm Clear,2165,LoEÂ³ 340 S2,SolarbanÂ® 70 glass  4mm,5433,SolarbanÂ® 70 S4,Clear Float Glass,413,,Air,0.2449,0.0431,23.19,0.1093,0.2824,0.1431,60.35,-11.03,-1.72,44.89,-6.93,-13.09,0.0026,Yes,No,,
EnthermalPlus,C340 4mm / Air 13.25mm / LUMI 4mm / Vacuum 0.25mm / Clear 4mm,25.4,4mm Clear,2165,LoEÂ³ 340 S2,SGG ECLAZ II 4mm,20754,ECLAZ II S4,SGG PLANICLEAR 4mm,21011,,Air,0.3291,0.058,17.25,0.147,0.3568,0.139,66.61,-9.42,-4.0,44.32,-5.97,-13.38,0.0148,Yes,Yes,0.160030,0.342182
EnthermalPlus,C366 4mm / Air 13.45mm / C180 4mm / Vacuum 0.25mm / Clear 4mm,25.4,4mm Clear,2155,LoEÂ³ 366 S2,4mm Clear,2192,LoE 180 S4,Float Glass - 4mm,2002,,Air,0.3858,0.0679,14.72,0.2289,0.5639,0.1483,79.77,-6.88,4.98,45.46,-2.59,-4.39,0.023,Yes,No,,
EnthermalPlus,C366 4mm / Air 13.45mm / C270 4mm / Vacuum 0.25mm / Clear 4mm,25.4,4mm Clear,2155,LoEÂ³ 366 S2,4mm Clear,2027,LoEÂ² 270 S4,Float Glass - 4mm,2002,,Air,0.2965,0.0522,19.15,0.1981,0.4954,0.1319,75.72,-7.66,5.2,43.07,-2.9,-3.3,0.0121,Yes,No,,
EnthermalPlus,C366 4mm / Air 13.45mm / C272 4mm / Vacuum 0.25mm / Clear 4mm,25.4,4mm Clear,2155,LoEÂ³ 366 S2,4 mm Clear,2012,LoEÂ² 272 S4,Float Glass - 4mm,2002,,Air,0.3166,0.0557,17.94,0.2078,0.5113,0.1246,76.67,-6.79,5.09,41.92,-1.6,-3.47,0.015,Yes,No,,
EnthermalPlus,C366 4mm / Air 13.45mm / C366 4mm / Vacuum 0.25mm / Clear 4mm,25.4,4mm Clear,2155,LoEÂ³ 366 S2,4mm Clear,2155,LoEÂ³ 366 S4,Float Glass - 4mm,2002,,Air,0.2506,0.0441,22.66,0.1748,0.4612,0.1266,73.57,-9.3,5.39,42.22,-2.0,-3.67,0.0045,Yes,No,,
EnthermalPlus,C366 4mm / Air 13.36mm / SB60 4mm / Vacuum 0.25mm / Clear 4mm,25.41,4mm Clear,2155,LoEÂ³ 366 S2,Clear  4mm,5282,SolarbanÂ® 60 S4,Clear Float Glass,413,,Air,0.2957,0.0521,19.2,0.2069,0.5115,0.1255,76.69,-7.73,5.36,42.07,-1.69,-3.64,0.0165,Yes,No,,
EnthermalPlus,C366 4mm / Air 13.36mm / SB70 4mm / Vacuum 0.25mm / Clear 4mm,25.41,4mm Clear,2155,LoEÂ³ 366 S2,SolarbanÂ® 70 glass  4mm,5433,SolarbanÂ® 70 S4,Clear Float Glass,413,,Air,0.2443,0.043,23.24,0.1751,0.4689,0.1388,74.01,-9.07,6.81,44.08,-3.91,-3.78,0.0061,Yes,No,,
EnthermalPlus,C366 4mm / Air 13.25mm / LUMI 4mm / Vacuum 0.25mm / Clear 4mm,25.4,4mm Clear,2155,LoEÂ³ 366 S2,SGG ECLAZ II 4mm,20754,ECLAZ II S4,SGG PLANICLEAR 4mm,21011,,Air,0.3282,0.0578,17.3,0.2381,0.5939,0.1278,81.45,-6.63,4.83,42.5,-1.45,-4.26,0.0346,Yes,Yes,0.247259,0.341048
EnthermalPlus,Q452 4mm / Air 13.45mm / C180 4mm / Vacuum 0.25mm / Clear 4mm,25.4,4mm Clear,2105,Quad LoE 452 S2,4mm Clear,2192,LoE 180 S4,Float Glass - 4mm,2002,,Air,0.3855,0.0679,14.73,0.181,0.4566,0.12,73.32,-8.94,5.15,41.39,-4.31,-2.97,0.0066,Yes,No,,
EnthermalPlus,Q452 4mm / Air 13.45mm / C270 4mm / Vacuum 0.25mm / Clear 4mm,25.4,4mm Clear,2105,Quad LoE 452 S2,4mm Clear,2027,LoEÂ² 270 S4,Float Glass - 4mm,2002,,Air,0.2963,0.0522,19.16,0.1575,0.4006,0.1093,69.51,-9.52,5.28,39.61,-4.34,-2.16,0.0037,Yes,No,,
EnthermalPlus,Q452 4mm / Air 13.45mm / C272 4mm / Vacuum 0.25mm / Clear 4mm,25.4,4mm Clear,2105,Quad LoE 452 S2,4 mm Clear,2012,LoEÂ² 272 S4,Float Glass - 4mm,2002,,Air,0.3163,0.0557,17.95,0.1647,0.4132,0.1044,70.37,-8.71,5.22,38.74,-3.3,-2.24,0.0046,Yes,No,,
EnthermalPlus,Q452 4mm / Air 13.45mm / C366 4mm / Vacuum 0.25mm / Clear 4mm,25.4,4mm Clear,2105,Quad LoE 452 S2,4mm Clear,2155,LoEÂ³ 366 S4,Float Glass - 4mm,2002,,Air,0.2504,0.0441,22.67,0.1405,0.373,0.1057,67.5,-10.92,5.37,38.97,-3.67,-2.27,0.0013,Yes,No,,
EnthermalPlus,Q452 4mm / Air 13.36mm / SB60 4mm / Vacuum 0.25mm / Clear 4mm,25.41,4mm Clear,2105,Quad LoE 452 S2,Clear  4mm,5282,SolarbanÂ® 60 S4,Clear Float Glass,413,,Air,0.2955,0.052,19.21,0.1642,0.4134,0.105,70.4,-9.58,5.45,38.85,-3.35,-2.39,0.0049,Yes,No,,
EnthermalPlus,Q452 4mm / Air 13.36mm / SB70 4mm / Vacuum 0.25mm / Clear 4mm,25.41,4mm Clear,2105,Quad LoE 452 S2,SolarbanÂ® 70 glass  4mm,5433,SolarbanÂ® 70 S4,Clear Float Glass,413,,Air,0.2442,0.043,23.25,0.1408,0.3794,0.1138,67.93,-10.8,6.75,40.37,-5.26,-2.32,0.0018,Yes,No,,
EnthermalPlus,Q452 4mm / Air 13.25mm / LUMI 4mm / Vacuum 0.25mm / Clear 4mm,25.4,4mm Clear,2105,Quad LoE 452 S2,SGG ECLAZ II 4mm,20754,ECLAZ II S4,SGG PLANICLEAR 4mm,21011,,Air,0.328,0.0578,17.31,0.1873,0.4801,0.1065,74.84,-8.7,4.99,39.18,-3.21,-2.95,0.0098,Yes,Yes,0.199484,0.340775
EnthermalPlus,SB60 4mm / Air 13.44mm / C180 4mm / Vacuum 0.25mm / Clear 4mm,25.39,Clear  4mm,5282,SolarbanÂ® 60 S2,4mm Clear,2192,LoE 180 S4,Float Glass - 4mm,2002,,Air,0.388,0.0683,14.63,0.3313,0.6339,0.1544,83.57,-4.48,4.71,46.29,-2.44,-4.1,0.0899,Yes,No,,
EnthermalPlus,SB60 4mm / Air 13.44mm / C270 4mm / Vacuum 0.25mm / Clear 4mm,25.39,Clear  4mm,5282,SolarbanÂ® 60 S2,4mm Clear,2027,LoEÂ² 270 S4,Float Glass - 4mm,2002,,Air,0.2979,0.0525,19.06,0.263,0.5566,0.1339,79.34,-5.5,4.92,43.36,-3.11,-2.49,0.0469,Yes,No,,
EnthermalPlus,SB60 4mm / Air 13.44mm / C272 4mm / Vacuum 0.25mm / Clear 4mm,25.39,Clear  4mm,5282,SolarbanÂ® 60 S2,4 mm Clear,2012,LoEÂ² 272 S4,Float Glass - 4mm,2002,,Air,0.3181,0.056,17.85,0.283,0.5746,0.1246,80.34,-4.49,4.75,41.92,-1.68,-2.74,0.0569,Yes,No,,
EnthermalPlus,SB60 4mm / Air 13.44mm / C366 4mm / Vacuum 0.25mm / Clear 4mm,25.39,Clear  4mm,5282,SolarbanÂ® 60 S2,4mm Clear,2155,LoEÂ³ 366 S4,Float Glass - 4mm,2002,,Air,0.2516,0.0443,22.57,0.2161,0.5178,0.1272,77.08,-7.48,5.26,42.32,-1.83,-3.3,0.017,Yes,No,,
