Repository: Ranojoyd80/enthermal-IGconfigurator_v2

File: Data_Pipeline/1_Source_CSVs/IG_Config_EnthermalPlus_Inboard_Dataset_07-07-26.csv (part 17 of 32)
Product Type,Comment,Total Thickness (mm),Outer Lite (Name_Thickness mm),Outer Lite NFRC ID,Outer Lite Low-E,Middle Lite (Name_Thickness mm),Middle Lite NFRC ID,Middle Lite Low-E,Inner Lite (Name_Thickness mm),Inner Lite NFRC ID,Inner Lite Low-E,Gas Fill,U-value NFRC (W/mÂ²K),U-value NFRC (BTU/hrftF),R-value NFRC,SHGC,Tvis (Visible Transmittance),Exterior Visible Reflectance,Transmitted Color L*,Transmitted Color a*,Transmitted Color b*,Exterior Reflected Color L*,Exterior Reflected Color a*,Exterior Reflected Color b*,T-UV,NFRC,CEN,g-factor,U-value CEN (W/m²K)
EnthermalPlus,SB60 4mm / Air 13.34mm / SB60 4mm / Vacuum 0.25mm / Clear 4mm,25.39,Clear  4mm,5282,SolarbanÂ® 60 S2,Clear  4mm,5282,SolarbanÂ® 60 S4,Clear Float Glass,413,,Air,0.2971,0.0523,19.11,0.2784,0.5747,0.1258,80.36,-5.49,5.05,42.1,-1.89,-2.89,0.0646,Yes,No,,
EnthermalPlus,SB60 4mm / Air 13.34mm / SB70 4mm / Vacuum 0.25mm / Clear 4mm,25.39,Clear  4mm,5282,SolarbanÂ® 60 S2,SolarbanÂ® 70 glass  4mm,5433,SolarbanÂ® 70 S4,Clear Float Glass,413,,Air,0.2453,0.0432,23.15,0.2139,0.5263,0.1427,77.54,-7.24,6.68,44.64,-3.72,-3.57,0.0231,Yes,No,,
EnthermalPlus,SB60 4mm / Air 13.24mm / LUMI 4mm / Vacuum 0.25mm / Clear 4mm,25.39,Clear  4mm,5282,SolarbanÂ® 60 S2,SGG ECLAZ II 4mm,20754,ECLAZ II S4,SGG PLANICLEAR 4mm,21011,,Air,0.3298,0.0581,17.22,0.3447,0.6678,0.1287,85.32,-4.11,4.49,42.65,-1.53,-3.55,0.1368,Yes,No,,
EnthermalPlus,SB60 Solargray 4mm / Air 13.44mm / C180 4mm / Vacuum 0.25mm / Clear 4mm,25.39,SolargrayÂ®  4mm,5287,SolarbanÂ® 60 S2,4mm Clear,2192,LoE 180 S4,Float Glass - 4mm,2002,,Air,0.388,0.0683,14.63,0.2238,0.3926,0.086,68.84,-2.56,2.63,35.23,-0.39,-3.71,0.0515,Yes,No,,
EnthermalPlus,SB60 Solargray 4mm / Air 13.44mm / C270 4mm / Vacuum 0.25mm / Clear 4mm,25.39,SolargrayÂ®  4mm,5287,SolarbanÂ® 60 S2,4mm Clear,2027,LoEÂ² 270 S4,Float Glass - 4mm,2002,,Air,0.2979,0.0525,19.06,0.1761,0.3449,0.0782,65.25,-3.49,2.87,33.6,-0.81,-2.6,0.0277,Yes,No,,
EnthermalPlus,SB60 Solargray 4mm / Air 13.44mm / C272 4mm / Vacuum 0.25mm / Clear 4mm,25.39,SolargrayÂ®  4mm,5287,SolarbanÂ® 60 S2,4 mm Clear,2012,LoEÂ² 272 S4,Float Glass - 4mm,2002,,Air,0.3181,0.056,17.85,0.1902,0.3562,0.0746,66.11,-2.63,2.69,32.82,-0.09,-2.7,0.0341,Yes,No,,
EnthermalPlus,SB60 Solargray 4mm / Air 13.44mm / C366 4mm / Vacuum 0.25mm / Clear 4mm,25.39,SolargrayÂ®  4mm,5287,SolarbanÂ® 60 S2,4mm Clear,2155,LoEÂ³ 366 S4,Float Glass - 4mm,2002,,Air,0.2516,0.0443,22.57,0.1431,0.3209,0.0757,63.32,-5.24,3.26,33.05,-0.06,-3.11,0.0099,Yes,No,,
EnthermalPlus,SB60 Solargray 4mm / Air 13.34mm / SB60 4mm / Vacuum 0.25mm / Clear 4mm,25.39,SolargrayÂ®  4mm,5287,SolarbanÂ® 60 S2,Clear  4mm,5282,SolarbanÂ® 60 S4,Clear Float Glass,413,,Air,0.2971,0.0523,19.11,0.1864,0.3562,0.0751,66.12,-3.47,2.96,32.92,-0.23,-2.77,0.0377,Yes,No,,
EnthermalPlus,SB60 Solargray 4mm / Air 13.34mm / SB70 4mm / Vacuum 0.25mm / Clear 4mm,25.39,SolargrayÂ®  4mm,5287,SolarbanÂ® 60 S2,SolarbanÂ® 70 glass  4mm,5433,SolarbanÂ® 70 S4,Clear Float Glass,413,,Air,0.2453,0.0432,23.15,0.1409,0.3261,0.0817,63.7,-5.05,4.45,34.32,-0.95,-3.39,0.0136,Yes,No,,
EnthermalPlus,SB60 Solargray 4mm / Air 13.24mm / LUMI 4mm / Vacuum 0.25mm / Clear 4mm,25.39,SolargrayÂ®  4mm,5287,SolarbanÂ® 60 S2,SGG ECLAZ II 4mm,20754,ECLAZ II S4,SGG PLANICLEAR 4mm,21011,,Air,0.3298,0.0581,17.22,0.2309,0.4139,0.0762,70.35,-2.22,2.39,33.2,-0.03,-3.14,0.0762,Yes,No,,
EnthermalPlus,SB70 4mm / Air 13.44mm / C180 4mm / Vacuum 0.25mm / Clear 4mm,25.39,SolarbanÂ® 70 glass  4mm,5433,SolarbanÂ® 70 S2,4mm Clear,2192,LoE 180 S4,Float Glass - 4mm,2002,,Air,0.3855,0.0679,14.73,0.228,0.5806,0.1735,80.66,-6.33,6.17,48.8,-4.3,-4.92,0.033,Yes,No,,
EnthermalPlus,SB70 4mm / Air 13.44mm / C270 4mm / Vacuum 0.25mm / Clear 4mm,25.39,SolarbanÂ® 70 glass  4mm,5433,SolarbanÂ® 70 S2,4mm Clear,2027,LoEÂ² 270 S4,Float Glass - 4mm,2002,,Air,0.2964,0.0522,19.16,0.1989,0.5097,0.1562,76.55,-7.14,6.43,46.54,-4.8,-4.14,0.0169,Yes,No,,
EnthermalPlus,SB70 4mm / Air 13.44mm / C272 4mm / Vacuum 0.25mm / Clear 4mm,25.39,SolarbanÂ® 70 glass  4mm,5433,SolarbanÂ® 70 S2,4 mm Clear,2012,LoEÂ² 272 S4,Float Glass - 4mm,2002,,Air,0.3164,0.0557,17.95,0.2081,0.5259,0.1485,77.5,-6.23,6.33,45.47,-3.64,-4.41,0.0214,Yes,No,,
EnthermalPlus,SB70 4mm / Air 13.44mm / C366 4mm / Vacuum 0.25mm / Clear 4mm,25.39,SolarbanÂ® 70 glass  4mm,5433,SolarbanÂ® 70 S2,4mm Clear,2155,LoEÂ³ 366 S4,Float Glass - 4mm,2002,,Air,0.2505,0.0441,22.67,0.177,0.4744,0.1505,74.37,-8.79,6.65,45.75,-3.97,-4.67,0.0065,Yes,No,,
EnthermalPlus,SB70 4mm / Air 13.34mm / SB60 4mm / Vacuum 0.25mm / Clear 4mm,25.39,SolarbanÂ® 70 glass  4mm,5433,SolarbanÂ® 70 S2,Clear  4mm,5282,SolarbanÂ® 60 S4,Clear Float Glass,413,,Air,0.2955,0.052,19.21,0.2073,0.526,0.1495,77.52,-7.18,6.6,45.61,-3.73,-4.52,0.0231,Yes,No,,
EnthermalPlus,SB70 4mm / Air 13.34mm / SB70 4mm / Vacuum 0.25mm / Clear 4mm,25.39,SolarbanÂ® 70 glass  4mm,5433,SolarbanÂ® 70 S2,SolarbanÂ® 70 glass  4mm,5433,SolarbanÂ® 70 S4,Clear Float Glass,413,,Air,0.2442,0.043,23.25,0.1781,0.4827,0.1634,74.84,-8.54,8.0,47.48,-5.67,-4.64,0.0089,Yes,No,,
EnthermalPlus,SB70 4mm / Air 13.24mm / LUMI 4mm / Vacuum 0.25mm / Clear 4mm,25.39,SolarbanÂ® 70 glass  4mm,5433,SolarbanÂ® 70 S2,SGG ECLAZ II 4mm,20754,ECLAZ II S4,SGG PLANICLEAR 4mm,21011,,Air,0.328,0.0578,17.31,0.2372,0.6109,0.1519,82.32,-6.06,6.13,46.01,-3.45,-4.99,0.0493,Yes,No,,
EnthermalPlus,LUMI 4mm / Air 13.35mm / C180 4mm / Vacuum 0.25mm / Clear 4mm,25.4,SGG ECLAZ II 4mm,20754,ECLAZ II S2,4mm Clear,2192,LoE 180 S4,Float Glass - 4mm,2002,,Air,0.39,0.0687,14.56,0.5154,0.7238,0.1743,88.1,-3.59,4.02,49.02,-2.1,-5.68,0.1835,Yes,Yes,0.521087,0.408089
EnthermalPlus,LUMI 4mm / Air 13.35mm / C270 4mm / Vacuum 0.25mm / Clear 4mm,25.4,SGG ECLAZ II 4mm,20754,ECLAZ II S2,4mm Clear,2027,LoEÂ² 270 S4,Float Glass - 4mm,2002,,Air,0.2991,0.0527,18.98,0.3415,0.6354,0.1478,83.67,-4.78,4.33,45.49,-3.0,-3.64,0.09,Yes,Yes,0.349547,0.310037
EnthermalPlus,LUMI 4mm / Air 13.35mm / C272 4mm / Vacuum 0.25mm / Clear 4mm,25.4,SGG ECLAZ II 4mm,20754,ECLAZ II S2,4 mm Clear,2012,LoEÂ² 272 S4,Float Glass - 4mm,2002,,Air,0.3195,0.0563,17.77,0.3799,0.6561,0.1356,84.72,-3.7,4.16,43.72,-1.35,-3.95,0.1076,Yes,Yes,0.387790,0.332163
EnthermalPlus,LUMI 4mm / Air 13.35mm / C366 4mm / Vacuum 0.25mm / Clear 4mm,25.4,SGG ECLAZ II 4mm,20754,ECLAZ II S2,4mm Clear,2155,LoEÂ³ 366 S4,Float Glass - 4mm,2002,,Air,0.2525,0.0445,22.49,0.262,0.5909,0.1391,81.29,-6.94,4.72,44.23,-1.38,-4.7,0.0334,Yes,Yes,0.269988,0.259102
EnthermalPlus,LUMI 4mm / Air 13.25mm / SB60 4mm / Vacuum 0.25mm / Clear 4mm,25.41,SGG ECLAZ II 4mm,20754,ECLAZ II S2,Clear  4mm,5282,SolarbanÂ® 60 S4,Clear Float Glass,413,,Air,0.2983,0.0525,19.04,0.3676,0.6562,0.137,84.74,-4.75,4.47,43.93,-1.65,-4.13,0.1277,Yes,No,,
EnthermalPlus,LUMI 4mm / Air 13.25mm / SB70 4mm / Vacuum 0.25mm / Clear 4mm,25.41,SGG ECLAZ II 4mm,20754,ECLAZ II S2,SolarbanÂ® 70 glass  4mm,5433,SolarbanÂ® 70 S4,Clear Float Glass,413,,Air,0.2461,0.0433,23.07,0.2578,0.6006,0.1593,81.77,-6.68,6.15,47.05,-3.45,-5.04,0.0452,Yes,No,,
EnthermalPlus,LUMI 4mm / Air 13.15mm / LUMI 4mm / Vacuum 0.25mm / Clear 4mm,25.4,SGG ECLAZ II 4mm,20754,ECLAZ II S2,SGG ECLAZ II 4mm,20754,ECLAZ II S4,SGG PLANICLEAR 4mm,21011,,Air,0.3312,0.0583,17.14,0.524,0.7627,0.141,89.94,-3.21,3.84,44.62,-1.19,-4.92,0.2907,Yes,Yes,0.529027,0.344845
EnthermalPlus,ZEN 4mm / Air 13.35mm / C180 4mm / Vacuum 0.25mm / Clear 4mm,25.4,SGG ECLAZ ONE II 4mm,20762,ECLAZ ONE II S2,4mm Clear,2192,LoE 180 S4,Float Glass - 4mm,2002,,Air,0.3867,0.0681,14.69,0.4341,0.687,0.2302,86.26,-3.7,5.05,55.39,-1.82,-7.69,0.1713,Yes,Yes,0.438803,0.403830
EnthermalPlus,ZEN 4mm / Air 13.35mm / C270 4mm / Vacuum 0.25mm / Clear 4mm,25.4,SGG ECLAZ ONE II 4mm,20762,ECLAZ ONE II S2,4mm Clear,2027,LoEÂ² 270 S4,Float Glass - 4mm,2002,,Air,0.2971,0.0523,19.11,0.3103,0.6022,0.2063,81.86,-4.86,5.43,52.81,-2.41,-6.61,0.0851,Yes,Yes,0.316780,0.307550
EnthermalPlus,ZEN 4mm / Air 13.35mm / C272 4mm / Vacuum 0.25mm / Clear 4mm,25.4,SGG ECLAZ ONE II 4mm,20762,ECLAZ ONE II S2,4 mm Clear,2012,LoEÂ² 272 S4,Float Glass - 4mm,2002,,Air,0.3172,0.0559,17.9,0.3408,0.6214,0.1955,82.86,-3.79,5.3,51.56,-1.21,-6.98,0.1013,Yes,Yes,0.347119,0.329316
EnthermalPlus,ZEN 4mm / Air 13.35mm / C366 4mm / Vacuum 0.25mm / Clear 4mm,25.4,SGG ECLAZ ONE II 4mm,20762,ECLAZ ONE II S2,4mm Clear,2155,LoEÂ³ 366 S4,Float Glass - 4mm,2002,,Air,0.251,0.0442,22.62,0.2434,0.5598,0.1985,79.51,-6.93,5.8,51.91,-1.27,-7.44,0.0312,Yes,Yes,0.250110,0.257345
EnthermalPlus,ZEN 4mm / Air 13.25mm / SB60 4mm / Vacuum 0.25mm / Clear 4mm,25.41,SGG ECLAZ ONE II 4mm,20762,ECLAZ ONE II S2,Clear  4mm,5282,SolarbanÂ® 60 S4,Clear Float Glass,413,,Air,0.2963,0.0522,19.17,0.3313,0.6215,0.1968,82.88,-4.81,5.59,51.71,-1.42,-7.07,0.1204,Yes,No,,
EnthermalPlus,ZEN 4mm / Air 13.25mm / SB70 4mm / Vacuum 0.25mm / Clear 4mm,25.41,SGG ECLAZ ONE II 4mm,20762,ECLAZ ONE II S2,SolarbanÂ® 70 glass  4mm,5433,SolarbanÂ® 70 S4,Clear Float Glass,413,,Air,0.2447,0.0431,23.2,0.2403,0.5697,0.2167,80.02,-6.69,7.15,53.93,-2.84,-7.44,0.0421,Yes,No,,
EnthermalPlus,ZEN 4mm / Air 13.15mm / LUMI 4mm / Vacuum 0.25mm / Clear 4mm,25.4,SGG ECLAZ ONE II 4mm,20762,ECLAZ ONE II S2,SGG ECLAZ II 4mm,20754,ECLAZ II S4,SGG PLANICLEAR 4mm,21011,,Air,0.3288,0.0579,17.27,0.4472,0.7225,0.2003,87.99,-3.33,5.0,52.19,-1.08,-7.53,0.27,Yes,Yes,0.451319,0.341863
EnthermalPlus,XTREME 4mm / Air 13.35mm / C180 4mm / Vacuum 0.25mm / Clear 4mm,25.4,SGG COOL-LITE XTREME 61-29 II 4mm,20979,COOL-LITE XTREME 61-29 II S2,4mm Clear,2192,LoE 180 S4,Float Glass - 4mm,2002,,Air,0.3866,0.0681,14.69,0.2119,0.5369,0.1443,78.36,-6.13,1.38,45.07,-3.04,-7.75,0.1044,Yes,Yes,0.225091,0.403740
EnthermalPlus,XTREME 4mm / Air 13.35mm / C270 4mm / Vacuum 0.25mm / Clear 4mm,25.4,SGG COOL-LITE XTREME 61-29 II 4mm,20979,COOL-LITE XTREME 61-29 II S2,4mm Clear,2027,LoEÂ² 270 S4,Float Glass - 4mm,2002,,Air,0.297,0.0523,19.12,0.1857,0.4713,0.1294,74.34,-6.82,1.8,42.84,-3.66,-6.42,0.0531,Yes,Yes,0.196489,0.307497
EnthermalPlus,XTREME 4mm / Air 13.35mm / C272 4mm / Vacuum 0.25mm / Clear 4mm,25.4,SGG COOL-LITE XTREME 61-29 II 4mm,20979,COOL-LITE XTREME 61-29 II S2,4 mm Clear,2012,LoEÂ² 272 S4,Float Glass - 4mm,2002,,Air,0.3171,0.0558,17.91,0.1938,0.486,0.1227,75.25,-5.88,1.6,41.77,-2.44,-6.54,0.0646,Yes,Yes,0.205260,0.329256
EnthermalPlus,XTREME 4mm / Air 13.35mm / C366 4mm / Vacuum 0.25mm / Clear 4mm,25.4,SGG COOL-LITE XTREME 61-29 II 4mm,20979,COOL-LITE XTREME 61-29 II S2,4mm Clear,2155,LoEÂ³ 366 S4,Float Glass - 4mm,2002,,Air,0.251,0.0442,22.63,0.1659,0.4387,0.1244,72.21,-8.43,2.24,42.05,-2.69,-6.99,0.0196,Yes,Yes,0.175232,0.257308
EnthermalPlus,XTREME 4mm / Air 13.25mm / SB60 4mm / Vacuum 0.25mm / Clear 4mm,25.41,SGG COOL-LITE XTREME 61-29 II 4mm,20979,COOL-LITE XTREME 61-29 II S2,Clear  4mm,5282,SolarbanÂ® 60 S4,Clear Float Glass,413,,Air,0.2962,0.0522,19.17,0.1934,0.4862,0.1236,75.28,-6.84,1.89,41.91,-2.51,-6.65,0.0739,Yes,No,,
EnthermalPlus,XTREME 4mm / Air 13.25mm / SB70 4mm / Vacuum 0.25mm / Clear 4mm,25.41,SGG COOL-LITE XTREME 61-29 II 4mm,20979,COOL-LITE XTREME 61-29 II S2,SolarbanÂ® 70 glass  4mm,5433,SolarbanÂ® 70 S4,Clear Float Glass,413,,Air,0.2447,0.0431,23.21,0.1677,0.4465,0.1354,72.68,-8.23,3.6,43.75,-4.4,-7.33,0.0266,Yes,No,,
EnthermalPlus,XTREME 4mm / Air 13.15mm / LUMI 4mm / Vacuum 0.25mm / Clear 4mm,25.4,SGG COOL-LITE XTREME 61-29 II 4mm,20979,COOL-LITE XTREME 61-29 II S2,SGG ECLAZ II 4mm,20754,ECLAZ II S4,SGG PLANICLEAR 4mm,21011,,Air,0.3288,0.0579,17.27,0.2208,0.5646,0.1258,79.97,-5.76,1.14,42.34,-2.37,-7.18,0.1599,Yes,Yes,0.231907,0.341801
EnthermalPlus,C180 4mm / Air 13.45mm / Clear 4mm / Vacuum 0.25mm / C180 4mm,25.4,4mm Clear,2192,LoE 180 S2,Float Glass - 4mm,2002,,4mm Clear,2192,LoE 180 S5,Air,0.3926,0.0691,14.46,0.5328,0.6906,0.202,86.47,-3.58,4.22,52.26,-1.84,-7.04,0.1252,Yes,No,,
EnthermalPlus,C180 4mm / Air 13.45mm / Clear 4mm / Vacuum 0.25mm / C270 4mm,25.4,4mm Clear,2192,LoE 180 S2,Float Glass - 4mm,2002,,4mm Clear,2027,LoEÂ² 270 S5,Air,0.3007,0.053,18.88,0.4003,0.6065,0.1919,82.12,-4.88,4.69,51.04,-5.7,-2.9,0.063,Yes,No,,
EnthermalPlus,C180 4mm / Air 13.45mm / Clear 4mm / Vacuum 0.25mm / C272 4mm,25.4,4mm Clear,2192,LoE 180 S2,Float Glass - 4mm,2002,,4 mm Clear,2012,LoEÂ² 272 S5,Air,0.3213,0.0566,17.67,0.4281,0.6258,0.1801,83.13,-3.74,4.5,49.63,-2.45,-4.05,0.0765,Yes,No,,
EnthermalPlus,C180 4mm / Air 13.45mm / Clear 4mm / Vacuum 0.25mm / C366 4mm,25.4,4mm Clear,2192,LoE 180 S2,Float Glass - 4mm,2002,,4mm Clear,2155,LoEÂ³ 366 S5,Air,0.2537,0.0447,22.38,0.3474,0.5637,0.1835,79.76,-6.87,4.98,50.01,-1.04,-4.89,0.0231,Yes,No,,
EnthermalPlus,C180 4mm / Air 13.36mm / Clear 4mm / Vacuum 0.25mm / SB60 4mm,25.41,4mm Clear,2192,LoE 180 S2,Clear Float Glass,413,,Clear  4mm,5282,SolarbanÂ® 60 S5,Air,0.2998,0.0528,18.94,0.413,0.626,0.1822,83.15,-4.78,4.83,49.85,-2.9,-3.48,0.089,Yes,No,,
EnthermalPlus,C180 4mm / Air 13.36mm / Clear 4mm / Vacuum 0.25mm / SB70 4mm,25.41,4mm Clear,2192,LoE 180 S2,Clear Float Glass,413,,SolarbanÂ® 70 glass  4mm,5433,SolarbanÂ® 70 S5,Air,0.2472,0.0435,22.97,0.3228,0.5732,0.1975,80.25,-6.61,6.29,51.69,-2.53,-6.78,0.0329,Yes,No,,
EnthermalPlus,C180 4mm / Air 13.25mm / Clear 4mm / Vacuum 0.25mm / LUMI 4mm,25.4,4mm Clear,2192,LoE 180 S2,SGG PLANICLEAR 4mm,21011,,SGG ECLAZ II 4mm,20754,ECLAZ II S5,Air,0.3331,0.0587,17.05,0.5418,0.7271,0.1791,88.25,-3.21,4.11,49.56,-1.18,-6.26,0.1938,Yes,Yes,0.546620,0.347148
EnthermalPlus,C270 4mm / Air 13.45mm / Clear 4mm / Vacuum 0.25mm / C180 4mm,25.4,4mm Clear,2027,LoEÂ² 270 S2,Float Glass - 4mm,2002,,4mm Clear,2192,LoE 180 S5,Air,0.3881,0.0684,14.63,0.3164,0.6065,0.1596,82.12,-4.88,4.69,47.03,-3.52,-3.7,0.063,Yes,No,,
EnthermalPlus,C270 4mm / Air 13.45mm / Clear 4mm / Vacuum 0.25mm / C270 4mm,25.4,4mm Clear,2027,LoEÂ² 270 S2,Float Glass - 4mm,2002,,4mm Clear,2027,LoEÂ² 270 S5,Air,0.2979,0.0525,19.06,0.2955,0.533,0.1518,77.98,-5.89,4.96,45.92,-7.02,0.15,0.0344,Yes,No,,
EnthermalPlus,C270 4mm / Air 13.45mm / Clear 4mm / Vacuum 0.25mm / C272 4mm,25.4,4mm Clear,2027,LoEÂ² 270 S2,Float Glass - 4mm,2002,,4 mm Clear,2012,LoEÂ² 272 S5,Air,0.3182,0.056,17.85,0.305,0.55,0.1426,78.94,-4.85,4.78,44.63,-4.08,-0.83,0.0422,Yes,No,,
EnthermalPlus,C270 4mm / Air 13.45mm / Clear 4mm / Vacuum 0.25mm / C366 4mm,25.4,4mm Clear,2027,LoEÂ² 270 S2,Float Glass - 4mm,2002,,4mm Clear,2155,LoEÂ³ 366 S5,Air,0.2516,0.0443,22.57,0.2743,0.4957,0.1451,75.74,-7.7,5.24,44.97,-2.9,-1.63,0.0122,Yes,No,,
EnthermalPlus,C270 4mm / Air 13.36mm / Clear 4mm / Vacuum 0.25mm / SB60 4mm,25.41,4mm Clear,2027,LoEÂ² 270 S2,Clear Float Glass,413,,Clear  4mm,5282,SolarbanÂ® 60 S5,Air,0.297,0.0523,19.12,0.2991,0.5501,0.1443,78.97,-5.83,5.08,44.84,-4.44,-0.31,0.0465,Yes,No,,
EnthermalPlus,C270 4mm / Air 13.36mm / Clear 4mm / Vacuum 0.25mm / SB70 4mm,25.41,4mm Clear,2027,LoEÂ² 270 S2,Clear Float Glass,413,,SolarbanÂ® 70 glass  4mm,5433,SolarbanÂ® 70 S5,Air,0.2453,0.0432,23.15,0.2571,0.5039,0.1559,76.2,-7.5,6.64,46.49,-4.37,-3.4,0.0169,Yes,No,,
EnthermalPlus,C270 4mm / Air 13.25mm / Clear 4mm / Vacuum 0.25mm / LUMI 4mm,25.4,4mm Clear,2027,LoEÂ² 270 S2,SGG PLANICLEAR 4mm,21011,,SGG ECLAZ II 4mm,20754,ECLAZ II S5,Air,0.3298,0.0581,17.22,0.328,0.6388,0.1418,83.84,-4.49,4.48,44.57,-2.89,-2.89,0.0944,Yes,Yes,0.336085,0.343093
EnthermalPlus,C272 4mm / Air 13.45mm / Clear 4mm / Vacuum 0.25mm / C180 4mm,25.4,4 mm Clear,2012,LoEÂ² 272 S2,Float Glass - 4mm,2002,,4mm Clear,2192,LoE 180 S5,Air,0.3891,0.0685,14.59,0.3575,0.6258,0.1477,83.13,-3.74,4.5,45.36,-1.4,-4.24,0.0765,Yes,No,,
EnthermalPlus,C272 4mm / Air 13.45mm / Clear 4mm / Vacuum 0.25mm / C270 4mm,25.4,4 mm Clear,2012,LoEÂ² 272 S2,Float Glass - 4mm,2002,,4mm Clear,2027,LoEÂ² 270 S5,Air,0.2986,0.0526,19.02,0.3224,0.55,0.1393,78.94,-4.85,4.78,44.11,-5.39,0.24,0.0422,Yes,No,,
EnthermalPlus,C272 4mm / Air 13.45mm / Clear 4mm / Vacuum 0.25mm / C272 4mm,25.4,4 mm Clear,2012,LoEÂ² 272 S2,Float Glass - 4mm,2002,,4 mm Clear,2012,LoEÂ² 272 S5,Air,0.3189,0.0562,17.81,0.3352,0.5678,0.1296,79.94,-3.81,4.58,42.66,-2.06,-0.9,0.0528,Yes,No,,
EnthermalPlus,C272 4mm / Air 13.45mm / Clear 4mm / Vacuum 0.25mm / C366 4mm,25.4,4 mm Clear,2012,LoEÂ² 272 S2,Float Glass - 4mm,2002,,4mm Clear,2155,LoEÂ³ 366 S5,Air,0.2521,0.0444,22.53,0.2938,0.5115,0.1323,76.68,-6.8,5.12,43.05,-0.67,-1.86,0.0151,Yes,No,,
EnthermalPlus,C272 4mm / Air 13.36mm / Clear 4mm / Vacuum 0.25mm / SB60 4mm,25.41,4 mm Clear,2012,LoEÂ² 272 S2,Clear Float Glass,413,,Clear  4mm,5282,SolarbanÂ® 60 S5,Air,0.2977,0.0524,19.08,0.3276,0.5679,0.1313,79.95,-4.81,4.9,42.9,-2.51,-0.29,0.0566,Yes,No,,
EnthermalPlus,C272 4mm / Air 13.36mm / Clear 4mm / Vacuum 0.25mm / SB70 4mm,25.41,4 mm Clear,2012,LoEÂ² 272 S2,Clear Float Glass,413,,SolarbanÂ® 70 glass  4mm,5433,SolarbanÂ® 70 S5,Air,0.2457,0.0433,23.11,0.2742,0.5198,0.1438,77.14,-6.55,6.49,44.77,-2.23,-4.01,0.0214,Yes,No,,
EnthermalPlus,C272 4mm / Air 13.25mm / Clear 4mm / Vacuum 0.25mm / LUMI 4mm,25.4,4 mm Clear,2012,LoEÂ² 272 S2,SGG PLANICLEAR 4mm,21011,,SGG ECLAZ II 4mm,20754,ECLAZ II S5,Air,0.3305,0.0582,17.18,0.3706,0.6596,0.1287,84.89,-3.37,4.28,42.6,-0.71,-3.28,0.1132,Yes,Yes,0.378253,0.343994
EnthermalPlus,C340 4mm / Air 13.45mm / Clear 4mm / Vacuum 0.25mm / C180 4mm,25.4,4mm Clear,2165,LoEÂ³ 340 S2,Float Glass - 4mm,2002,,4mm Clear,2192,LoE 180 S5,Air,0.3871,0.0682,14.67,0.1474,0.3392,0.1451,65.22,-9.54,-3.75,45.2,-6.17,-13.73,0.0099,Yes,No,,
EnthermalPlus,C340 4mm / Air 13.45mm / Clear 4mm / Vacuum 0.25mm / C270 4mm,25.4,4mm Clear,2165,LoEÂ³ 340 S2,Float Glass - 4mm,2002,,4mm Clear,2027,LoEÂ² 270 S5,Air,0.2973,0.0524,19.1,0.144,0.2983,0.1427,61.8,-10.07,-3.12,44.82,-7.38,-12.31,0.0051,Yes,No,,
EnthermalPlus,C340 4mm / Air 13.45mm / Clear 4mm / Vacuum 0.25mm / C272 4mm,25.4,4mm Clear,2165,LoEÂ³ 340 S2,Float Glass - 4mm,2002,,4 mm Clear,2012,LoEÂ² 272 S5,Air,0.3175,0.0559,17.89,0.1472,0.3074,0.1395,62.57,-9.3,-3.31,44.35,-6.33,-12.56,0.0064,Yes,No,,
EnthermalPlus,C340 4mm / Air 13.45mm / Clear 4mm / Vacuum 0.25mm / C366 4mm,25.4,4mm Clear,2165,LoEÂ³ 340 S2,Float Glass - 4mm,2002,,4mm Clear,2155,LoEÂ³ 366 S5,Air,0.2512,0.0442,22.61,0.1399,0.2779,0.1402,59.99,-11.06,-2.96,44.45,-5.98,-12.82,0.0019,Yes,No,,
EnthermalPlus,C340 4mm / Air 13.36mm / Clear 4mm / Vacuum 0.25mm / SB60 4mm,25.41,4mm Clear,2165,LoEÂ³ 340 S2,Clear Float Glass,413,,Clear  4mm,5282,SolarbanÂ® 60 S5,Air,0.2964,0.0522,19.15,0.1449,0.3077,0.1401,62.61,-10.11,-3.06,44.42,-6.41,-12.41,0.0071,Yes,No,,
EnthermalPlus,C340 4mm / Air 13.36mm / Clear 4mm / Vacuum 0.25mm / SB70 4mm,25.41,4mm Clear,2165,LoEÂ³ 340 S2,Clear Float Glass,413,,SolarbanÂ® 70 glass  4mm,5433,SolarbanÂ® 70 S5,Air,0.2448,0.0431,23.19,0.1337,0.2824,0.1439,60.35,-11.01,-1.72,45.0,-6.57,-13.36,0.0028,Yes,No,,
EnthermalPlus,C340 4mm / Air 13.25mm / Clear 4mm / Vacuum 0.25mm / LUMI 4mm,25.4,4mm Clear,2165,LoEÂ³ 340 S2,SGG PLANICLEAR 4mm,21011,,SGG ECLAZ II 4mm,20754,ECLAZ II S5,Air,0.3291,0.058,17.25,0.1511,0.3569,0.1393,66.61,-9.4,-4.02,44.35,-5.86,-13.28,0.015,Yes,Yes,0.163892,0.342182
EnthermalPlus,C366 4mm / Air 13.45mm / Clear 4mm / Vacuum 0.25mm / C180 4mm,25.4,4mm Clear,2155,LoEÂ³ 366 S2,Float Glass - 4mm,2002,,4mm Clear,2192,LoE 180 S5,Air,0.3859,0.068,14.72,0.2368,0.5637,0.1444,79.76,-6.87,4.98,44.91,-2.09,-4.61,0.0231,Yes,No,,
EnthermalPlus,C366 4mm / Air 13.45mm / Clear 4mm / Vacuum 0.25mm / C270 4mm,25.4,4mm Clear,2155,LoEÂ³ 366 S2,Float Glass - 4mm,2002,,4mm Clear,2027,LoEÂ² 270 S5,Air,0.2966,0.0522,19.15,0.2344,0.4957,0.1376,75.74,-7.7,5.24,43.89,-5.08,-1.39,0.0122,Yes,No,,
EnthermalPlus,C366 4mm / Air 13.45mm / Clear 4mm / Vacuum 0.25mm / C272 4mm,25.4,4mm Clear,2155,LoEÂ³ 366 S2,Float Glass - 4mm,2002,,4 mm Clear,2012,LoEÂ² 272 S5,Air,0.3166,0.0558,17.93,0.239,0.5115,0.1296,76.68,-6.8,5.12,42.67,-2.27,-2.29,0.0151,Yes,No,,
EnthermalPlus,C366 4mm / Air 13.45mm / Clear 4mm / Vacuum 0.25mm / C366 4mm,25.4,4mm Clear,2155,LoEÂ³ 366 S2,Float Glass - 4mm,2002,,4mm Clear,2155,LoEÂ³ 366 S5,Air,0.2506,0.0441,22.66,0.2282,0.4615,0.1316,73.58,-9.29,5.42,42.97,-1.4,-2.9,0.0044,Yes,No,,
EnthermalPlus,C366 4mm / Air 13.36mm / Clear 4mm / Vacuum 0.25mm / SB60 4mm,25.41,4mm Clear,2155,LoEÂ³ 366 S2,Clear Float Glass,413,,Clear  4mm,5282,SolarbanÂ® 60 S5,Air,0.2957,0.0521,19.2,0.2357,0.5117,0.131,76.71,-7.74,5.4,42.87,-2.57,-1.83,0.0167,Yes,No,,
EnthermalPlus,C366 4mm / Air 13.36mm / Clear 4mm / Vacuum 0.25mm / SB70 4mm,25.41,4mm Clear,2155,LoEÂ³ 366 S2,Clear Float Glass,413,,SolarbanÂ® 70 glass  4mm,5433,SolarbanÂ® 70 S5,Air,0.2443,0.043,23.24,0.217,0.469,0.141,74.02,-9.05,6.8,44.39,-3.11,-4.21,0.0064,Yes,No,,
EnthermalPlus,C366 4mm / Air 13.25mm / Clear 4mm / Vacuum 0.25mm / LUMI 4mm,25.4,4mm Clear,2155,LoEÂ³ 366 S2,SGG PLANICLEAR 4mm,21011,,SGG ECLAZ II 4mm,20754,ECLAZ II S5,Air,0.3282,0.0578,17.3,0.2449,0.594,0.1289,81.45,-6.62,4.83,42.62,-1.16,-4.1,0.0349,Yes,Yes,0.253671,0.341048
EnthermalPlus,Q452 4mm / Air 13.45mm / Clear 4mm / Vacuum 0.25mm / C180 4mm,25.4,4mm Clear,2105,Quad LoE 452 S2,Float Glass - 4mm,2002,,4mm Clear,2192,LoE 180 S5,Air,0.3856,0.0679,14.73,0.1869,0.4563,0.1174,73.3,-8.92,5.14,40.98,-3.91,-3.11,0.0066,Yes,No,,
EnthermalPlus,Q452 4mm / Air 13.45mm / Clear 4mm / Vacuum 0.25mm / C270 4mm,25.4,4mm Clear,2105,Quad LoE 452 S2,Float Glass - 4mm,2002,,4mm Clear,2027,LoEÂ² 270 S5,Air,0.2964,0.0522,19.16,0.1848,0.401,0.113,69.54,-9.59,5.34,40.23,-5.96,-0.82,0.0037,Yes,No,,
EnthermalPlus,Q452 4mm / Air 13.45mm / Clear 4mm / Vacuum 0.25mm / C272 4mm,25.4,4mm Clear,2105,Quad LoE 452 S2,Float Glass - 4mm,2002,,4 mm Clear,2012,LoEÂ² 272 S5,Air,0.3164,0.0557,17.95,0.1883,0.4135,0.1076,70.39,-8.74,5.26,39.3,-3.81,-1.45,0.0046,Yes,No,,
EnthermalPlus,Q452 4mm / Air 13.45mm / Clear 4mm / Vacuum 0.25mm / C366 4mm,25.4,4mm Clear,2105,Quad LoE 452 S2,Float Glass - 4mm,2002,,4mm Clear,2155,LoEÂ³ 366 S5,Air,0.2505,0.0441,22.67,0.1806,0.3733,0.1089,67.52,-10.91,5.4,39.51,-3.19,-1.86,0.0013,Yes,No,,
EnthermalPlus,Q452 4mm / Air 13.36mm / Clear 4mm / Vacuum 0.25mm / SB60 4mm,25.41,4mm Clear,2105,Quad LoE 452 S2,Clear Float Glass,413,,Clear  4mm,5282,SolarbanÂ® 60 S5,Air,0.2955,0.052,19.22,0.1858,0.4138,0.1086,70.43,-9.61,5.51,39.45,-4.02,-1.13,0.0049,Yes,No,,
EnthermalPlus,Q452 4mm / Air 13.36mm / Clear 4mm / Vacuum 0.25mm / SB70 4mm,25.41,4mm Clear,2105,Quad LoE 452 S2,Clear Float Glass,413,,SolarbanÂ® 70 glass  4mm,5433,SolarbanÂ® 70 S5,Air,0.2442,0.043,23.25,0.1726,0.3795,0.1152,67.94,-10.78,6.74,40.59,-4.66,-2.67,0.0018,Yes,No,,
EnthermalPlus,Q452 4mm / Air 13.25mm / Clear 4mm / Vacuum 0.25mm / LUMI 4mm,25.4,4mm Clear,2105,Quad LoE 452 S2,SGG PLANICLEAR 4mm,21011,,SGG ECLAZ II 4mm,20754,ECLAZ II S5,Air,0.328,0.0578,17.31,0.1922,0.4802,0.1072,74.84,-8.69,4.99,39.26,-3.03,-2.76,0.0098,Yes,Yes,0.204151,0.340775
EnthermalPlus,SB60 4mm / Air 13.44mm / Clear 4mm / Vacuum 0.25mm / C180 4mm,25.39,Clear  4mm,5282,SolarbanÂ® 60 S2,Float Glass - 4mm,2002,,4mm Clear,2192,LoE 180 S5,Air,0.3881,0.0683,14.63,0.3449,0.6337,0.1495,83.56,-4.46,4.71,45.63,-1.87,-4.38,0.0902,Yes,No,,
EnthermalPlus,SB60 4mm / Air 13.44mm / Clear 4mm / Vacuum 0.25mm / C270 4mm,25.39,Clear  4mm,5282,SolarbanÂ® 60 S2,Float Glass - 4mm,2002,,4mm Clear,2027,LoEÂ² 270 S5,Air,0.2979,0.0525,19.06,0.318,0.5569,0.141,79.36,-5.54,4.96,44.36,-5.86,0.06,0.0471,Yes,No,,
EnthermalPlus,SB60 4mm / Air 13.44mm / Clear 4mm / Vacuum 0.25mm / C272 4mm,25.39,Clear  4mm,5282,SolarbanÂ® 60 S2,Float Glass - 4mm,2002,,4 mm Clear,2012,LoEÂ² 272 S5,Air,0.3182,0.056,17.85,0.3292,0.5749,0.131,80.35,-4.51,4.78,42.88,-2.43,-1.11,0.0573,Yes,No,,
EnthermalPlus,SB60 4mm / Air 13.44mm / Clear 4mm / Vacuum 0.25mm / C366 4mm,25.39,Clear  4mm,5282,SolarbanÂ® 60 S2,Float Glass - 4mm,2002,,4mm Clear,2155,LoEÂ³ 366 S5,Air,0.2516,0.0443,22.57,0.2926,0.518,0.1337,77.09,-7.47,5.28,43.27,-1.05,-2.04,0.0169,Yes,No,,
EnthermalPlus,SB60 4mm / Air 13.34mm / Clear 4mm / Vacuum 0.25mm / SB60 4mm,25.39,Clear  4mm,5282,SolarbanÂ® 60 S2,Clear Float Glass,413,,Clear  4mm,5282,SolarbanÂ® 60 S5,Air,0.297,0.0523,19.12,0.3226,0.575,0.1327,80.37,-5.51,5.09,43.11,-2.88,-0.5,0.0652,Yes,No,,
EnthermalPlus,SB60 4mm / Air 13.34mm / Clear 4mm / Vacuum 0.25mm / SB70 4mm,25.39,Clear  4mm,5282,SolarbanÂ® 60 S2,Clear Float Glass,413,,SolarbanÂ® 70 glass  4mm,5433,SolarbanÂ® 70 S5,Air,0.2453,0.0432,23.15,0.2735,0.5264,0.1455,77.54,-7.23,6.68,45.02,-2.74,-4.1,0.0237,Yes,No,,
EnthermalPlus,SB60 4mm / Air 13.24mm / Clear 4mm / Vacuum 0.25mm / LUMI 4mm,25.39,Clear  4mm,5282,SolarbanÂ® 60 S2,SGG PLANICLEAR 4mm,21011,,SGG ECLAZ II 4mm,20754,ECLAZ II S5,Air,0.3298,0.0581,17.22,0.3575,0.6679,0.1301,85.32,-4.1,4.49,42.81,-1.07,-3.49,0.1376,Yes,No,,
EnthermalPlus,SB60 Solargray 4mm / Air 13.44mm / Clear 4mm / Vacuum 0.25mm / C180 4mm,25.39,SolargrayÂ®  4mm,5287,SolarbanÂ® 60 S2,Float Glass - 4mm,2002,,4mm Clear,2192,LoE 180 S5,Air,0.3881,0.0683,14.63,0.2325,0.3925,0.0842,68.83,-2.55,2.63,34.86,-0.08,-3.87,0.0517,Yes,No,,
EnthermalPlus,SB60 Solargray 4mm / Air 13.44mm / Clear 4mm / Vacuum 0.25mm / C270 4mm,25.39,SolargrayÂ®  4mm,5287,SolarbanÂ® 60 S2,Float Glass - 4mm,2002,,4mm Clear,2027,LoEÂ² 270 S5,Air,0.2979,0.0525,19.06,0.2116,0.345,0.0809,65.26,-3.52,2.9,34.14,-2.35,-1.1,0.0279,Yes,No,,
EnthermalPlus,SB60 Solargray 4mm / Air 13.44mm / Clear 4mm / Vacuum 0.25mm / C272 4mm,25.39,SolargrayÂ®  4mm,5287,SolarbanÂ® 60 S2,Float Glass - 4mm,2002,,4 mm Clear,2012,LoEÂ² 272 S5,Air,0.3182,0.056,17.85,0.2198,0.3563,0.0771,66.12,-2.64,2.7,33.33,-0.53,-1.76,0.0343,Yes,No,,
EnthermalPlus,SB60 Solargray 4mm / Air 13.44mm / Clear 4mm / Vacuum 0.25mm / C366 4mm,25.39,SolargrayÂ®  4mm,5287,SolarbanÂ® 60 S2,Float Glass - 4mm,2002,,4mm Clear,2155,LoEÂ³ 366 S5,Air,0.2516,0.0443,22.57,0.1923,0.321,0.0782,63.33,-5.24,3.27,33.57,0.26,-2.33,0.0099,Yes,No,,
EnthermalPlus,SB60 Solargray 4mm / Air 13.34mm / Clear 4mm / Vacuum 0.25mm / SB60 4mm,25.39,SolargrayÂ®  4mm,5287,SolarbanÂ® 60 S2,Clear Float Glass,413,,Clear  4mm,5282,SolarbanÂ® 60 S5,Air,0.297,0.0523,19.12,0.2149,0.3564,0.0778,66.13,-3.48,2.98,33.47,-0.8,-1.4,0.038,Yes,No,,
EnthermalPlus,SB60 Solargray 4mm / Air 13.34mm / Clear 4mm / Vacuum 0.25mm / SB70 4mm,25.39,SolargrayÂ®  4mm,5287,SolarbanÂ® 60 S2,Clear Float Glass,413,,SolarbanÂ® 70 glass  4mm,5433,SolarbanÂ® 70 S5,Air,0.2453,0.0432,23.15,0.1793,0.3261,0.0828,63.7,-5.04,4.45,34.54,-0.44,-3.71,0.014,Yes,No,,
EnthermalPlus,SB60 Solargray 4mm / Air 13.24mm / Clear 4mm / Vacuum 0.25mm / LUMI 4mm,25.39,SolargrayÂ®  4mm,5287,SolarbanÂ® 60 S2,SGG PLANICLEAR 4mm,21011,,SGG ECLAZ II 4mm,20754,ECLAZ II S5,Air,0.3298,0.0581,17.22,0.2391,0.4139,0.0767,70.35,-2.22,2.39,33.29,0.24,-3.16,0.0767,Yes,No,,
EnthermalPlus,SB70 4mm / Air 13.44mm / Clear 4mm / Vacuum 0.25mm / C180 4mm,25.39,SolarbanÂ® 70 glass  4mm,5433,SolarbanÂ® 70 S2,Float Glass - 4mm,2002,,4mm Clear,2192,LoE 180 S5,Air,0.3856,0.0679,14.73,0.236,0.5802,0.1694,80.65,-6.31,6.17,48.28,-3.86,-5.17,0.0334,Yes,No,,
EnthermalPlus,SB70 4mm / Air 13.44mm / Clear 4mm / Vacuum 0.25mm / C270 4mm,25.39,SolarbanÂ® 70 glass  4mm,5433,SolarbanÂ® 70 S2,Float Glass - 4mm,2002,,4mm Clear,2027,LoEÂ² 270 S5,Air,0.2964,0.0522,19.16,0.2353,0.5101,0.1622,76.57,-7.23,6.53,47.31,-6.81,-2.33,0.0171,Yes,No,,
EnthermalPlus,SB70 4mm / Air 13.44mm / Clear 4mm / Vacuum 0.25mm / C272 4mm,25.39,SolarbanÂ® 70 glass  4mm,5433,SolarbanÂ® 70 S2,Float Glass - 4mm,2002,,4 mm Clear,2012,LoEÂ² 272 S5,Air,0.3164,0.0557,17.95,0.2392,0.5262,0.1537,77.52,-6.27,6.38,46.18,-4.2,-3.26,0.0217,Yes,No,,
EnthermalPlus,SB70 4mm / Air 13.44mm / Clear 4mm / Vacuum 0.25mm / C366 4mm,25.39,SolarbanÂ® 70 glass  4mm,5433,SolarbanÂ® 70 S2,Float Glass - 4mm,2002,,4mm Clear,2155,LoEÂ³ 366 S5,Air,0.2505,0.0441,22.67,0.2307,0.4747,0.1559,74.38,-8.8,6.7,46.45,-3.37,-3.81,0.0065,Yes,No,,
EnthermalPlus,SB70 4mm / Air 13.34mm / Clear 4mm / Vacuum 0.25mm / SB60 4mm,25.39,SolarbanÂ® 70 glass  4mm,5433,SolarbanÂ® 70 S2,Clear Float Glass,413,,Clear  4mm,5282,SolarbanÂ® 60 S5,Air,0.2955,0.052,19.21,0.2361,0.5264,0.1553,77.54,-7.23,6.68,46.37,-4.47,-2.82,0.0237,Yes,No,,
EnthermalPlus,SB70 4mm / Air 13.34mm / Clear 4mm / Vacuum 0.25mm / SB70 4mm,25.39,SolarbanÂ® 70 glass  4mm,5433,SolarbanÂ® 70 S2,Clear Float Glass,413,,SolarbanÂ® 70 glass  4mm,5433,SolarbanÂ® 70 S5,Air,0.2442,0.043,23.25,0.2202,0.4828,0.1658,74.85,-8.52,7.98,47.78,-4.89,-4.97,0.0098,Yes,No,,
EnthermalPlus,SB70 4mm / Air 13.24mm / Clear 4mm / Vacuum 0.25mm / LUMI 4mm,25.39,SolarbanÂ® 70 glass  4mm,5433,SolarbanÂ® 70 S2,SGG PLANICLEAR 4mm,21011,,SGG ECLAZ II 4mm,20754,ECLAZ II S5,Air,0.328,0.0578,17.31,0.2439,0.611,0.153,82.33,-6.04,6.1,46.13,-3.16,-4.87,0.0504,Yes,No,,
EnthermalPlus,LUMI 4mm / Air 13.35mm / Clear 4mm / Vacuum 0.25mm / C180 4mm,25.4,SGG ECLAZ II 4mm,20754,ECLAZ II S2,Float Glass - 4mm,2002,,4mm Clear,2192,LoE 180 S5,Air,0.39,0.0687,14.56,0.5409,0.7236,0.168,88.09,-3.58,4.02,48.22,-1.43,-6.02,0.1847,Yes,Yes,0.544953,0.408089
EnthermalPlus,LUMI 4mm / Air 13.35mm / Clear 4mm / Vacuum 0.25mm / C270 4mm,25.4,SGG ECLAZ II 4mm,20754,ECLAZ II S2,Float Glass - 4mm,2002,,4mm Clear,2027,LoEÂ² 270 S5,Air,0.2991,0.0527,18.98,0.42,0.6357,0.1569,83.69,-4.83,4.39,46.69,-6.34,-0.54,0.0907,Yes,Yes,0.423525,0.310037
EnthermalPlus,LUMI 4mm / Air 13.35mm / Clear 4mm / Vacuum 0.25mm / C272 4mm,25.4,SGG ECLAZ II 4mm,20754,ECLAZ II S2,Float Glass - 4mm,2002,,4 mm Clear,2012,LoEÂ² 272 S5,Air,0.3195,0.0563,17.77,0.4473,0.6564,0.1439,84.73,-3.71,4.19,44.9,-2.22,-1.93,0.1088,Yes,Yes,0.450957,0.332163
EnthermalPlus,LUMI 4mm / Air 13.35mm / Clear 4mm / Vacuum 0.25mm / C366 4mm,25.4,SGG ECLAZ II 4mm,20754,ECLAZ II S2,Float Glass - 4mm,2002,,4mm Clear,2155,LoEÂ³ 366 S5,Air,0.2525,0.0445,22.49,0.3658,0.5912,0.1476,81.31,-6.94,4.74,45.39,-0.39,-3.11,0.0334,Yes,Yes,0.368770,0.259102
EnthermalPlus,LUMI 4mm / Air 13.25mm / Clear 4mm / Vacuum 0.25mm / SB60 4mm,25.41,SGG ECLAZ II 4mm,20754,ECLAZ II S2,Clear Float Glass,413,,Clear  4mm,5282,SolarbanÂ® 60 S5,Air,0.2982,0.0525,19.04,0.4326,0.6565,0.1462,84.75,-4.77,4.52,45.18,-2.8,-1.19,0.1298,Yes,No,,
EnthermalPlus,LUMI 4mm / Air 13.25mm / Clear 4mm / Vacuum 0.25mm / SB70 4mm,25.41,SGG ECLAZ II 4mm,20754,ECLAZ II S2,Clear Float Glass,413,,SolarbanÂ® 70 glass  4mm,5433,SolarbanÂ® 70 S5,Air,0.2461,0.0433,23.07,0.339,0.6007,0.1629,81.78,-6.66,6.13,47.51,-2.26,-5.7,0.0473,Yes,No,,
EnthermalPlus,LUMI 4mm / Air 13.15mm / Clear 4mm / Vacuum 0.25mm / LUMI 4mm,25.4,SGG ECLAZ II 4mm,20754,ECLAZ II S2,SGG PLANICLEAR 4mm,21011,,SGG ECLAZ II 4mm,20754,ECLAZ II S5,Air,0.3312,0.0583,17.14,0.5539,0.7627,0.1427,89.94,-3.2,3.83,44.82,-0.58,-4.86,0.2932,Yes,Yes,0.557281,0.344845
EnthermalPlus,ZEN 4mm / Air 13.35mm / Clear 4mm / Vacuum 0.25mm / C180 4mm,25.4,SGG ECLAZ ONE II 4mm,20762,ECLAZ ONE II S2,Float Glass - 4mm,2002,,4mm Clear,2192,LoE 180 S5,Air,0.3867,0.0681,14.68,0.4547,0.6865,0.2246,86.24,-3.67,5.06,54.79,-1.33,-7.98,0.172,Yes,Yes,0.458127,0.403830
EnthermalPlus,ZEN 4mm / Air 13.35mm / Clear 4mm / Vacuum 0.25mm / C270 4mm,25.4,SGG ECLAZ ONE II 4mm,20762,ECLAZ ONE II S2,Float Glass - 4mm,2002,,4mm Clear,2027,LoEÂ² 270 S5,Air,0.2971,0.0523,19.11,0.3804,0.6029,0.2145,81.89,-4.96,5.53,53.67,-4.79,-4.44,0.0855,Yes,Yes,0.383012,0.307550
EnthermalPlus,ZEN 4mm / Air 13.35mm / Clear 4mm / Vacuum 0.25mm / C272 4mm,25.4,SGG ECLAZ ONE II 4mm,20762,ECLAZ ONE II S2,Float Glass - 4mm,2002,,4 mm Clear,2012,LoEÂ² 272 S5,Air,0.3172,0.0559,17.9,0.4005,0.622,0.2029,82.89,-3.82,5.35,52.39,-1.82,-5.56,0.102,Yes,Yes,0.403255,0.329316
EnthermalPlus,ZEN 4mm / Air 13.35mm / Clear 4mm / Vacuum 0.25mm / C366 4mm,25.4,SGG ECLAZ ONE II 4mm,20762,ECLAZ ONE II S2,Float Glass - 4mm,2002,,4mm Clear,2155,LoEÂ³ 366 S5,Air,0.251,0.0442,22.62,0.3373,0.5603,0.2062,79.54,-6.91,5.83,52.74,-0.58,-6.27,0.0312,Yes,Yes,0.339600,0.257345
EnthermalPlus,ZEN 4mm / Air 13.25mm / Clear 4mm / Vacuum 0.25mm / SB60 4mm,25.41,SGG ECLAZ ONE II 4mm,20762,ECLAZ ONE II S2,Clear Float Glass,413,,Clear  4mm,5282,SolarbanÂ® 60 S5,Air,0.2962,0.0522,19.17,0.3887,0.6221,0.205,82.91,-4.86,5.68,52.6,-2.22,-5.04,0.1216,Yes,No,,
EnthermalPlus,ZEN 4mm / Air 13.25mm / Clear 4mm / Vacuum 0.25mm / SB70 4mm,25.41,SGG ECLAZ ONE II 4mm,20762,ECLAZ ONE II S2,Clear Float Glass,413,,SolarbanÂ® 70 glass  4mm,5433,SolarbanÂ® 70 S5,Air,0.2447,0.0431,23.2,0.3134,0.5699,0.2199,80.03,-6.65,7.1,54.27,-1.99,-7.84,0.0434,Yes,No,,
EnthermalPlus,ZEN 4mm / Air 13.15mm / Clear 4mm / Vacuum 0.25mm / LUMI 4mm,25.4,SGG ECLAZ ONE II 4mm,20762,ECLAZ ONE II S2,SGG PLANICLEAR 4mm,21011,,SGG ECLAZ II 4mm,20754,ECLAZ II S5,Air,0.3288,0.0579,17.27,0.4696,0.7226,0.2019,88.0,-3.3,4.99,52.33,-0.67,-7.47,0.2717,Yes,Yes,0.472548,0.341863
EnthermalPlus,XTREME 4mm / Air 13.35mm / Clear 4mm / Vacuum 0.25mm / C180 4mm,25.4,SGG COOL-LITE XTREME 61-29 II 4mm,20979,COOL-LITE XTREME 61-29 II S2,Float Glass - 4mm,2002,,4mm Clear,2192,LoE 180 S5,Air,0.3867,0.0681,14.68,0.2199,0.5365,0.1408,78.34,-6.09,1.37,44.56,-2.58,-7.94,0.1051,Yes,Yes,0.232590,0.403740
EnthermalPlus,XTREME 4mm / Air 13.35mm / Clear 4mm / Vacuum 0.25mm / C270 4mm,25.4,SGG COOL-LITE XTREME 61-29 II 4mm,20979,COOL-LITE XTREME 61-29 II S2,Float Glass - 4mm,2002,,4mm Clear,2027,LoEÂ² 270 S5,Air,0.2971,0.0523,19.11,0.2211,0.4718,0.1345,74.37,-6.91,1.87,43.59,-5.8,-4.54,0.0535,Yes,Yes,0.230166,0.307497
EnthermalPlus,XTREME 4mm / Air 13.35mm / Clear 4mm / Vacuum 0.25mm / C272 4mm,25.4,SGG COOL-LITE XTREME 61-29 II 4mm,20979,COOL-LITE XTREME 61-29 II S2,Float Glass - 4mm,2002,,4 mm Clear,2012,LoEÂ² 272 S5,Air,0.3172,0.0559,17.9,0.224,0.4864,0.1272,75.28,-5.92,1.64,42.47,-3.14,-5.38,0.0653,Yes,Yes,0.233820,0.329256
EnthermalPlus,XTREME 4mm / Air 13.35mm / Clear 4mm / Vacuum 0.25mm / C366 4mm,25.4,SGG COOL-LITE XTREME 61-29 II 4mm,20979,COOL-LITE XTREME 61-29 II S2,Float Glass - 4mm,2002,,4mm Clear,2155,LoEÂ³ 366 S5,Air,0.251,0.0442,22.62,0.2172,0.439,0.1289,72.23,-8.42,2.26,42.72,-2.24,-6.15,0.0195,Yes,Yes,0.224452,0.257308
EnthermalPlus,XTREME 4mm / Air 13.25mm / Clear 4mm / Vacuum 0.25mm / SB60 4mm,25.41,SGG COOL-LITE XTREME 61-29 II 4mm,20979,COOL-LITE XTREME 61-29 II S2,Clear Float Glass,413,,Clear  4mm,5282,SolarbanÂ® 60 S5,Air,0.2962,0.0522,19.17,0.2212,0.4866,0.1285,75.3,-6.88,1.95,42.65,-3.41,-4.92,0.0751,Yes,No,,
EnthermalPlus,XTREME 4mm / Air 13.25mm / Clear 4mm / Vacuum 0.25mm / SB70 4mm,25.41,SGG COOL-LITE XTREME 61-29 II 4mm,20979,COOL-LITE XTREME 61-29 II S2,Clear Float Glass,413,,SolarbanÂ® 70 glass  4mm,5433,SolarbanÂ® 70 S5,Air,0.2447,0.0431,23.21,0.2068,0.4466,0.1374,72.69,-8.21,3.57,44.04,-3.58,-7.76,0.0279,Yes,No,,
EnthermalPlus,XTREME 4mm / Air 13.15mm / Clear 4mm / Vacuum 0.25mm / LUMI 4mm,25.4,SGG COOL-LITE XTREME 61-29 II 4mm,20979,COOL-LITE XTREME 61-29 II S2,SGG PLANICLEAR 4mm,21011,,SGG ECLAZ II 4mm,20754,ECLAZ II S5,Air,0.3288,0.0579,17.27,0.2271,0.5647,0.1267,79.97,-5.75,1.14,42.44,-2.0,-7.13,0.1615,Yes,Yes,0.237833,0.341801
EnthermalPlus,C180 5mm / Air 12.65mm / C180 4mm / Vacuum 0.25mm / Clear 4mm,25.4,5mm Clear,2193,LoE 180 S2,4mm Clear,2192,LoE 180 S4,Float Glass - 4mm,2002,,Air,0.3956,0.0697,14.35,0.4995,0.6882,0.2062,86.35,-3.77,4.25,52.73,-2.52,-6.69,0.1207,Yes,No,,
EnthermalPlus,C180 5mm / Air 12.65mm / C270 4mm / Vacuum 0.25mm / Clear 4mm,25.4,5mm Clear,2193,LoE 180 S2,4mm Clear,2027,LoEÂ² 270 S4,Float Glass - 4mm,2002,,Air,0.3026,0.0533,18.76,0.3222,0.6035,0.1822,81.96,-4.93,4.62,49.92,-3.22,-5.25,0.0608,Yes,No,,
EnthermalPlus,C180 5mm / Air 12.65mm / C272 4mm / Vacuum 0.25mm / Clear 4mm,25.4,5mm Clear,2193,LoE 180 S2,4 mm Clear,2012,LoEÂ² 272 S4,Float Glass - 4mm,2002,,Air,0.3234,0.057,17.56,0.359,0.6228,0.1712,82.97,-3.86,4.47,48.54,-1.93,-5.56,0.0736,Yes,No,,
EnthermalPlus,C180 5mm / Air 12.65mm / C366 4mm / Vacuum 0.25mm / Clear 4mm,25.4,5mm Clear,2193,LoE 180 S2,4mm Clear,2155,LoEÂ³ 366 S4,Float Glass - 4mm,2002,,Air,0.2551,0.0449,22.26,0.247,0.561,0.1744,79.61,-7.01,4.96,48.93,-1.98,-6.07,0.0225,Yes,No,,
EnthermalPlus,C180 5mm / Air 12.55mm / SB60 4mm / Vacuum 0.25mm / Clear 4mm,25.41,5mm Clear,2193,LoE 180 S2,Clear  4mm,5282,SolarbanÂ® 60 S4,Clear Float Glass,413,,Air,0.3018,0.0531,18.82,0.3467,0.6229,0.1726,82.99,-4.89,4.77,48.71,-2.15,-5.69,0.0851,Yes,No,,
EnthermalPlus,C180 5mm / Air 12.55mm / SB70 4mm / Vacuum 0.25mm / Clear 4mm,25.41,5mm Clear,2193,LoE 180 S2,SolarbanÂ® 70 glass  4mm,5433,SolarbanÂ® 70 S4,Clear Float Glass,413,,Air,0.2486,0.0438,22.84,0.2434,0.5707,0.1926,80.11,-6.78,6.34,51.15,-3.63,-6.23,0.0305,Yes,No,,
EnthermalPlus,C180 5mm / Air 12.45mm / LUMI 4mm / Vacuum 0.25mm / Clear 4mm,25.4,5mm Clear,2193,LoE 180 S2,SGG ECLAZ II 4mm,20754,ECLAZ II S4,SGG PLANICLEAR 4mm,21011,,Air,0.3355,0.0591,16.93,0.5027,0.7241,0.1761,88.11,-3.4,4.15,49.23,-1.78,-6.27,0.1858,Yes,Yes,0.509819,0.349840
EnthermalPlus,C270 5mm / Air 12.65mm / C180 4mm / Vacuum 0.25mm / Clear 4mm,25.4,5mm Clear,2028,LoEÂ² 270 S2,4mm Clear,2192,LoE 180 S4,Float Glass - 4mm,2002,,Air,0.3914,0.0689,14.51,0.3018,0.6036,0.1622,81.97,-5.02,4.76,47.37,-4.11,-3.43,0.0615,Yes,No,,
EnthermalPlus,C270 5mm / Air 12.65mm / C270 4mm / Vacuum 0.25mm / Clear 4mm,25.4,5mm Clear,2028,LoEÂ² 270 S2,4mm Clear,2027,LoEÂ² 270 S4,Float Glass - 4mm,2002,,Air,0.3001,0.0528,18.92,0.2429,0.5298,0.1436,77.79,-5.93,4.96,44.81,-4.77,-2.02,0.0336,Yes,No,,
EnthermalPlus,C270 5mm / Air 12.65mm / C272 4mm / Vacuum 0.25mm / Clear 4mm,25.4,5mm Clear,2028,LoEÂ² 270 S2,4 mm Clear,2012,LoEÂ² 272 S4,Float Glass - 4mm,2002,,Air,0.3205,0.0564,17.72,0.2602,0.5468,0.1352,78.76,-4.93,4.81,43.57,-3.56,-2.2,0.0413,Yes,No,,
EnthermalPlus,C270 5mm / Air 12.65mm / C366 4mm / Vacuum 0.25mm / Clear 4mm,25.4,5mm Clear,2028,LoEÂ² 270 S2,4mm Clear,2155,LoEÂ³ 366 S4,Float Glass - 4mm,2002,,Air,0.2532,0.0446,22.42,0.202,0.4929,0.1376,75.56,-7.8,5.28,43.92,-3.73,-2.64,0.0119,Yes,No,,
EnthermalPlus,C270 5mm / Air 12.55mm / SB60 4mm / Vacuum 0.25mm / Clear 4mm,25.41,5mm Clear,2028,LoEÂ² 270 S2,Clear  4mm,5282,SolarbanÂ® 60 S4,Clear Float Glass,413,,Air,0.2992,0.0527,18.98,0.2563,0.5469,0.1363,78.78,-5.91,5.09,43.73,-3.71,-2.34,0.0453,Yes,No,,
EnthermalPlus,C270 5mm / Air 12.55mm / SB70 4mm / Vacuum 0.25mm / Clear 4mm,25.41,5mm Clear,2028,LoEÂ² 270 S2,SolarbanÂ® 70 glass  4mm,5433,SolarbanÂ® 70 S4,Clear Float Glass,413,,Air,0.2469,0.0435,23.0,0.2004,0.5012,0.1516,76.03,-7.61,6.7,45.92,-5.37,-2.9,0.0163,Yes,No,,
EnthermalPlus,C270 5mm / Air 12.45mm / LUMI 4mm / Vacuum 0.25mm / Clear 4mm,25.4,5mm Clear,2028,LoEÂ² 270 S2,SGG ECLAZ II 4mm,20754,ECLAZ II S4,SGG PLANICLEAR 4mm,21011,,Air,0.3324,0.0585,17.08,0.3138,0.6354,0.1389,83.66,-4.61,4.53,44.2,-3.39,-2.95,0.0918,Yes,Yes,0.323099,0.346142
EnthermalPlus,C272 5mm / Air 12.65mm / C180 4mm / Vacuum 0.25mm / Clear 4mm,25.4,5 mm Clear,2013,LoEÂ² 272 S2,4mm Clear,2192,LoE 180 S4,Float Glass - 4mm,2002,,Air,0.3923,0.0691,14.47,0.3397,0.6235,0.1512,83.01,-3.91,4.53,45.85,-2.07,-3.91,0.074,Yes,No,,
EnthermalPlus,C272 5mm / Air 12.65mm / C270 4mm / Vacuum 0.25mm / Clear 4mm,25.4,5 mm Clear,2013,LoEÂ² 272 S2,4mm Clear,2027,LoEÂ² 270 S4,Float Glass - 4mm,2002,,Air,0.3006,0.0529,18.89,0.2634,0.5475,0.1314,78.8,-4.95,4.76,42.98,-2.81,-2.27,0.0409,Yes,No,,
EnthermalPlus,C272 5mm / Air 12.65mm / C272 4mm / Vacuum 0.25mm / Clear 4mm,25.4,5 mm Clear,2013,LoEÂ² 272 S2,4 mm Clear,2012,LoEÂ² 272 S4,Float Glass - 4mm,2002,,Air,0.3212,0.0566,17.68,0.2849,0.5653,0.1224,79.8,-3.94,4.58,41.57,-1.44,-2.51,0.0511,Yes,No,,
EnthermalPlus,C272 5mm / Air 12.65mm / C366 4mm / Vacuum 0.25mm / Clear 4mm,25.4,5 mm Clear,2013,LoEÂ² 272 S2,4mm Clear,2155,LoEÂ³ 366 S4,Float Glass - 4mm,2002,,Air,0.2536,0.0447,22.39,0.2141,0.5093,0.125,76.55,-6.94,5.12,41.97,-1.54,-3.12,0.0147,Yes,No,,
EnthermalPlus,C272 5mm / Air 12.55mm / SB60 4mm / Vacuum 0.25mm / Clear 4mm,25.41,5 mm Clear,2013,LoEÂ² 272 S2,Clear  4mm,5282,SolarbanÂ® 60 S4,Clear Float Glass,413,,Air,0.2998,0.0528,18.94,0.2793,0.5653,0.1235,79.81,-4.94,4.88,41.75,-1.66,-2.64,0.0545,Yes,No,,
EnthermalPlus,C272 5mm / Air 12.55mm / SB70 4mm / Vacuum 0.25mm / Clear 4mm,25.41,5 mm Clear,2013,LoEÂ² 272 S2,SolarbanÂ® 70 glass  4mm,5433,SolarbanÂ® 70 S4,Clear Float Glass,413,,Air,0.2472,0.0435,22.97,0.2118,0.5177,0.1399,77.01,-6.69,6.52,44.23,-3.31,-3.44,0.0202,Yes,No,,
EnthermalPlus,C272 5mm / Air 12.45mm / LUMI 4mm / Vacuum 0.25mm / Clear 4mm,25.4,5 mm Clear,2013,LoEÂ² 272 S2,SGG ECLAZ II 4mm,20754,ECLAZ II S4,SGG PLANICLEAR 4mm,21011,,Air,0.3331,0.0587,17.05,0.3526,0.6569,0.1264,84.75,-3.53,4.31,42.28,-1.29,-3.27,0.1089,Yes,Yes,0.361689,0.346963
EnthermalPlus,C340 5mm / Air 12.65mm / C180 4mm / Vacuum 0.25mm / Clear 4mm,25.4,5mm Clear,2166,LoEÂ³ 340 S2,4mm Clear,2192,LoE 180 S4,Float Glass - 4mm,2002,,Air,0.3904,0.0688,14.54,0.1423,0.3377,0.1449,65.1,-9.65,-3.66,45.18,-6.51,-13.59,0.0096,Yes,No,,
EnthermalPlus,C340 5mm / Air 12.65mm / C270 4mm / Vacuum 0.25mm / Clear 4mm,25.4,5mm Clear,2166,LoEÂ³ 340 S2,4mm Clear,2027,LoEÂ² 270 S4,Float Glass - 4mm,2002,,Air,0.2995,0.0527,18.96,0.1223,0.2965,0.1389,61.65,-10.05,-3.15,44.28,-6.64,-12.86,0.005,Yes,No,,
