Repository: Ranojoyd80/enthermal-IGconfigurator_v2

File: Data_Pipeline/1_Source_CSVs/IG_Config_EnthermalPlus_Inboard_Dataset_07-07-26.csv (part 18 of 32)
Product Type,Comment,Total Thickness (mm),Outer Lite (Name_Thickness mm),Outer Lite NFRC ID,Outer Lite Low-E,Middle Lite (Name_Thickness mm),Middle Lite NFRC ID,Middle Lite Low-E,Inner Lite (Name_Thickness mm),Inner Lite NFRC ID,Inner Lite Low-E,Gas Fill,U-value NFRC (W/mÂ²K),U-value NFRC (BTU/hrftF),R-value NFRC,SHGC,Tvis (Visible Transmittance),Exterior Visible Reflectance,Transmitted Color L*,Transmitted Color a*,Transmitted Color b*,Exterior Reflected Color L*,Exterior Reflected Color a*,Exterior Reflected Color b*,T-UV,NFRC,CEN,g-factor,U-value CEN (W/m²K)
EnthermalPlus,C340 5mm / Air 12.65mm / C272 4mm / Vacuum 0.25mm / Clear 4mm,25.4,5mm Clear,2166,LoEÂ³ 340 S2,4 mm Clear,2012,LoEÂ² 272 S4,Float Glass - 4mm,2002,,Air,0.3199,0.0563,17.75,0.1281,0.3056,0.1361,62.41,-9.34,-3.31,43.86,-6.15,-12.79,0.0062,Yes,No,,
EnthermalPlus,C340 5mm / Air 12.65mm / C366 4mm / Vacuum 0.25mm / Clear 4mm,25.4,5mm Clear,2166,LoEÂ³ 340 S2,4mm Clear,2155,LoEÂ³ 366 S4,Float Glass - 4mm,2002,,Air,0.2528,0.0445,22.46,0.1086,0.2763,0.1369,59.84,-11.12,-2.96,43.97,-6.32,-12.78,0.0019,Yes,No,,
EnthermalPlus,C340 5mm / Air 12.55mm / SB60 4mm / Vacuum 0.25mm / Clear 4mm,25.41,5mm Clear,2166,LoEÂ³ 340 S2,Clear  4mm,5282,SolarbanÂ® 60 S4,Clear Float Glass,413,,Air,0.2987,0.0526,19.01,0.1273,0.3059,0.1365,62.45,-10.14,-3.07,43.91,-6.12,-12.9,0.0068,Yes,No,,
EnthermalPlus,C340 5mm / Air 12.55mm / SB70 4mm / Vacuum 0.25mm / Clear 4mm,25.41,5mm Clear,2166,LoEÂ³ 340 S2,SolarbanÂ® 70 glass  4mm,5433,SolarbanÂ® 70 S4,Clear Float Glass,413,,Air,0.2465,0.0434,23.04,0.1087,0.2809,0.1415,60.22,-11.1,-1.66,44.66,-7.06,-12.98,0.0026,Yes,No,,
EnthermalPlus,C340 5mm / Air 12.45mm / LUMI 4mm / Vacuum 0.25mm / Clear 4mm,25.4,5mm Clear,2166,LoEÂ³ 340 S2,SGG ECLAZ II 4mm,20754,ECLAZ II S4,SGG PLANICLEAR 4mm,21011,,Air,0.3318,0.0584,17.12,0.1464,0.355,0.1374,66.47,-9.5,-3.93,44.09,-6.1,-13.27,0.0144,Yes,Yes,0.160115,0.345315
EnthermalPlus,C366 5mm / Air 12.65mm / C180 4mm / Vacuum 0.25mm / Clear 4mm,25.4,5mm Clear,2156,LoEÂ³ 366 S2,4mm Clear,2192,LoE 180 S4,Float Glass - 4mm,2002,,Air,0.3893,0.0686,14.59,0.2277,0.561,0.1466,79.61,-6.98,5.04,45.22,-2.7,-4.36,0.0224,Yes,No,,
EnthermalPlus,C366 5mm / Air 12.65mm / C270 4mm / Vacuum 0.25mm / Clear 4mm,25.4,5mm Clear,2156,LoEÂ³ 366 S2,4mm Clear,2027,LoEÂ² 270 S4,Float Glass - 4mm,2002,,Air,0.2988,0.0526,19.0,0.1968,0.4929,0.1304,75.56,-7.75,5.25,42.84,-3.01,-3.29,0.0119,Yes,No,,
EnthermalPlus,C366 5mm / Air 12.65mm / C272 4mm / Vacuum 0.25mm / Clear 4mm,25.4,5mm Clear,2156,LoEÂ³ 366 S2,4 mm Clear,2012,LoEÂ² 272 S4,Float Glass - 4mm,2002,,Air,0.3191,0.0562,17.8,0.2065,0.5087,0.1231,76.51,-6.89,5.14,41.69,-1.71,-3.46,0.0147,Yes,No,,
EnthermalPlus,C366 5mm / Air 12.65mm / C366 4mm / Vacuum 0.25mm / Clear 4mm,25.4,5mm Clear,2156,LoEÂ³ 366 S2,4mm Clear,2155,LoEÂ³ 366 S4,Float Glass - 4mm,2002,,Air,0.2523,0.0444,22.51,0.1736,0.4589,0.1251,73.41,-9.39,5.44,42.0,-2.1,-3.65,0.0044,Yes,No,,
EnthermalPlus,C366 5mm / Air 12.55mm / SB60 4mm / Vacuum 0.25mm / Clear 4mm,25.41,5mm Clear,2156,LoEÂ³ 366 S2,Clear  4mm,5282,SolarbanÂ® 60 S4,Clear Float Glass,413,,Air,0.298,0.0525,19.06,0.2055,0.5089,0.1241,76.53,-7.83,5.41,41.84,-1.79,-3.63,0.0161,Yes,No,,
EnthermalPlus,C366 5mm / Air 12.55mm / SB70 4mm / Vacuum 0.25mm / Clear 4mm,25.41,5mm Clear,2156,LoEÂ³ 366 S2,SolarbanÂ® 70 glass  4mm,5433,SolarbanÂ® 70 S4,Clear Float Glass,413,,Air,0.246,0.0433,23.08,0.1739,0.4665,0.1372,73.86,-9.16,6.86,43.85,-4.01,-3.75,0.006,Yes,No,,
EnthermalPlus,C366 5mm / Air 12.45mm / LUMI 4mm / Vacuum 0.25mm / Clear 4mm,25.4,5mm Clear,2156,LoEÂ³ 366 S2,SGG ECLAZ II 4mm,20754,ECLAZ II S4,SGG PLANICLEAR 4mm,21011,,Air,0.3309,0.0583,17.16,0.2368,0.5909,0.1263,81.28,-6.74,4.89,42.27,-1.55,-4.25,0.0337,Yes,Yes,0.246590,0.344285
EnthermalPlus,Q452 5mm / Air 12.65mm / C180 4mm / Vacuum 0.25mm / Clear 4mm,25.4,5mm Clear,2106,Quad LoE 452 S2,4mm Clear,2192,LoE 180 S4,Float Glass - 4mm,2002,,Air,0.389,0.0685,14.6,0.1803,0.4543,0.1185,73.17,-9.03,5.2,41.17,-4.39,-2.98,0.0065,Yes,No,,
EnthermalPlus,Q452 5mm / Air 12.65mm / C270 4mm / Vacuum 0.25mm / Clear 4mm,25.4,5mm Clear,2106,Quad LoE 452 S2,4mm Clear,2027,LoEÂ² 270 S4,Float Glass - 4mm,2002,,Air,0.2986,0.0526,19.02,0.1567,0.3986,0.1079,69.36,-9.6,5.33,39.38,-4.41,-2.18,0.0036,Yes,No,,
EnthermalPlus,Q452 5mm / Air 12.65mm / C272 4mm / Vacuum 0.25mm / Clear 4mm,25.4,5mm Clear,2106,Quad LoE 452 S2,4 mm Clear,2012,LoEÂ² 272 S4,Float Glass - 4mm,2002,,Air,0.3189,0.0562,17.81,0.1638,0.4111,0.1031,70.23,-8.8,5.27,38.52,-3.37,-2.27,0.0045,Yes,No,,
EnthermalPlus,Q452 5mm / Air 12.65mm / C366 4mm / Vacuum 0.25mm / Clear 4mm,25.4,5mm Clear,2106,Quad LoE 452 S2,4mm Clear,2155,LoEÂ³ 366 S4,Float Glass - 4mm,2002,,Air,0.2522,0.0444,22.52,0.1396,0.3711,0.1044,67.36,-11.0,5.42,38.75,-3.74,-2.3,0.0013,Yes,No,,
EnthermalPlus,Q452 5mm / Air 12.55mm / SB60 4mm / Vacuum 0.25mm / Clear 4mm,25.41,5mm Clear,2106,Quad LoE 452 S2,Clear  4mm,5282,SolarbanÂ® 60 S4,Clear Float Glass,413,,Air,0.2978,0.0524,19.07,0.1633,0.4114,0.1037,70.25,-9.66,5.5,38.63,-3.42,-2.42,0.0048,Yes,No,,
EnthermalPlus,Q452 5mm / Air 12.55mm / SB70 4mm / Vacuum 0.25mm / Clear 4mm,25.41,5mm Clear,2106,Quad LoE 452 S2,SolarbanÂ® 70 glass  4mm,5433,SolarbanÂ® 70 S4,Clear Float Glass,413,,Air,0.2459,0.0433,23.1,0.14,0.3775,0.1125,67.79,-10.88,6.79,40.14,-5.33,-2.34,0.0018,Yes,No,,
EnthermalPlus,Q452 5mm / Air 12.45mm / LUMI 4mm / Vacuum 0.25mm / Clear 4mm,25.4,5mm Clear,2106,Quad LoE 452 S2,SGG ECLAZ II 4mm,20754,ECLAZ II S4,SGG PLANICLEAR 4mm,21011,,Air,0.3307,0.0582,17.17,0.1865,0.4777,0.1052,74.68,-8.79,5.04,38.95,-3.28,-2.98,0.0096,Yes,Yes,0.199311,0.344037
EnthermalPlus,SB60 5mm / Air 12.68mm / C180 4mm / Vacuum 0.25mm / Clear 4mm,25.43,Clear  5mm,5283,SolarbanÂ® 60 S2,4mm Clear,2192,LoE 180 S4,Float Glass - 4mm,2002,,Air,0.3912,0.0689,14.52,0.3277,0.631,0.1534,83.42,-4.68,4.71,46.16,-2.6,-4.06,0.0884,Yes,No,,
EnthermalPlus,SB60 5mm / Air 12.68mm / C270 4mm / Vacuum 0.25mm / Clear 4mm,25.43,Clear  5mm,5283,SolarbanÂ® 60 S2,4mm Clear,2027,LoEÂ² 270 S4,Float Glass - 4mm,2002,,Air,0.3,0.0528,18.93,0.2604,0.554,0.1331,79.2,-5.69,4.91,43.24,-3.26,-2.46,0.0462,Yes,No,,
EnthermalPlus,SB60 5mm / Air 12.68mm / C272 4mm / Vacuum 0.25mm / Clear 4mm,25.43,Clear  5mm,5283,SolarbanÂ® 60 S2,4 mm Clear,2012,LoEÂ² 272 S4,Float Glass - 4mm,2002,,Air,0.3204,0.0564,17.72,0.2801,0.572,0.1239,80.19,-4.69,4.74,41.81,-1.82,-2.71,0.0561,Yes,No,,
EnthermalPlus,SB60 5mm / Air 12.68mm / C366 4mm / Vacuum 0.25mm / Clear 4mm,25.43,Clear  5mm,5283,SolarbanÂ® 60 S2,4mm Clear,2155,LoEÂ³ 366 S4,Float Glass - 4mm,2002,,Air,0.2532,0.0446,22.43,0.2143,0.5154,0.1265,76.94,-7.66,5.26,42.21,-1.98,-3.27,0.0167,Yes,No,,
EnthermalPlus,SB60 5mm / Air 12.58mm / SB60 4mm / Vacuum 0.25mm / Clear 4mm,25.43,Clear  5mm,5283,SolarbanÂ® 60 S2,Clear  4mm,5282,SolarbanÂ® 60 S4,Clear Float Glass,413,,Air,0.2991,0.0527,18.98,0.2756,0.5721,0.125,80.21,-5.68,5.04,41.99,-2.03,-2.86,0.0637,Yes,No,,
EnthermalPlus,SB60 5mm / Air 12.58mm / SB70 4mm / Vacuum 0.25mm / Clear 4mm,25.43,Clear  5mm,5283,SolarbanÂ® 60 S2,SolarbanÂ® 70 glass  4mm,5433,SolarbanÂ® 70 S4,Clear Float Glass,413,,Air,0.2468,0.0435,23.01,0.2122,0.5239,0.1419,77.39,-7.42,6.67,44.51,-3.88,-3.54,0.0228,Yes,No,,
EnthermalPlus,SB60 5mm / Air 12.48mm / LUMI 4mm / Vacuum 0.25mm / Clear 4mm,25.43,Clear  5mm,5283,SolarbanÂ® 60 S2,SGG ECLAZ II 4mm,20754,ECLAZ II S4,SGG PLANICLEAR 4mm,21011,,Air,0.3323,0.0585,17.09,0.3409,0.6647,0.128,85.17,-4.32,4.48,42.53,-1.68,-3.53,0.1343,Yes,No,,
EnthermalPlus,SB60 Solarbronze 5mm / Air 12.68mm / C180 4mm / Vacuum 0.25mm / Clear 4mm,25.43,SolarbronzeÂ®  5mm,5273,SolarbanÂ® 60 S2,4mm Clear,2192,LoE 180 S4,Float Glass - 4mm,2002,,Air,0.3912,0.0689,14.52,0.2303,0.4131,0.0904,70.1,-0.49,7.94,35.96,0.31,-0.3,0.0473,Yes,No,,
EnthermalPlus,SB60 Solarbronze 5mm / Air 12.68mm / C270 4mm / Vacuum 0.25mm / Clear 4mm,25.43,SolarbronzeÂ®  5mm,5273,SolarbanÂ® 60 S2,4mm Clear,2027,LoEÂ² 270 S4,Float Glass - 4mm,2002,,Air,0.3,0.0528,18.93,0.1808,0.3628,0.0817,66.45,-1.54,7.93,34.23,-0.2,0.3,0.0255,Yes,No,,
EnthermalPlus,SB60 Solarbronze 5mm / Air 12.68mm / C272 4mm / Vacuum 0.25mm / Clear 4mm,25.43,SolarbronzeÂ®  5mm,5273,SolarbanÂ® 60 S2,4 mm Clear,2012,LoEÂ² 272 S4,Float Glass - 4mm,2002,,Air,0.3204,0.0564,17.72,0.1952,0.3748,0.0779,67.33,-0.67,7.82,33.42,0.44,0.04,0.0314,Yes,No,,
EnthermalPlus,SB60 Solarbronze 5mm / Air 12.68mm / C366 4mm / Vacuum 0.25mm / Clear 4mm,25.43,SolarbronzeÂ®  5mm,5273,SolarbanÂ® 60 S2,4mm Clear,2155,LoEÂ³ 366 S4,Float Glass - 4mm,2002,,Air,0.2532,0.0446,22.43,0.1468,0.3373,0.079,64.48,-3.37,8.15,33.66,0.4,-0.28,0.0091,Yes,No,,
EnthermalPlus,SB60 Solarbronze 5mm / Air 12.58mm / SB60 4mm / Vacuum 0.25mm / Clear 4mm,25.43,SolarbronzeÂ®  5mm,5273,SolarbanÂ® 60 S2,Clear  4mm,5282,SolarbanÂ® 60 S4,Clear Float Glass,413,,Air,0.2991,0.0527,18.98,0.1914,0.3747,0.0784,67.33,-1.5,8.07,33.53,0.28,0.01,0.0346,Yes,No,,
EnthermalPlus,SB60 Solarbronze 5mm / Air 12.58mm / SB70 4mm / Vacuum 0.25mm / Clear 4mm,25.43,SolarbronzeÂ®  5mm,5273,SolarbanÂ® 60 S2,SolarbanÂ® 70 glass  4mm,5433,SolarbanÂ® 70 S4,Clear Float Glass,413,,Air,0.2468,0.0435,23.01,0.1447,0.3429,0.0854,64.88,-3.12,9.37,34.97,-0.46,-0.29,0.0125,Yes,No,,
EnthermalPlus,SB60 Solarbronze 5mm / Air 12.48mm / LUMI 4mm / Vacuum 0.25mm / Clear 4mm,25.43,SolarbronzeÂ®  5mm,5273,SolarbanÂ® 60 S2,SGG ECLAZ II 4mm,20754,ECLAZ II S4,SGG PLANICLEAR 4mm,21011,,Air,0.3323,0.0585,17.09,0.2375,0.4354,0.0796,71.63,-0.12,7.8,33.82,0.64,-0.27,0.0699,Yes,No,,
EnthermalPlus,SB60 Solargray 5mm / Air 12.68mm / C180 4mm / Vacuum 0.25mm / Clear 4mm,25.43,SolargrayÂ®  5mm,5288,SolarbanÂ® 60 S2,4mm Clear,2192,LoE 180 S4,Float Glass - 4mm,2002,,Air,0.3912,0.0689,14.52,0.2058,0.3561,0.0785,66.12,-2.42,2.29,33.68,-0.26,-3.51,0.0459,Yes,No,,
EnthermalPlus,SB60 Solargray 5mm / Air 12.68mm / C270 4mm / Vacuum 0.25mm / Clear 4mm,25.43,SolargrayÂ®  5mm,5288,SolarbanÂ® 60 S2,4mm Clear,2027,LoEÂ² 270 S4,Float Glass - 4mm,2002,,Air,0.3,0.0528,18.93,0.1617,0.3129,0.072,62.65,-3.32,2.54,32.26,-0.64,-2.49,0.0248,Yes,No,,
EnthermalPlus,SB60 Solargray 5mm / Air 12.68mm / C272 4mm / Vacuum 0.25mm / Clear 4mm,25.43,SolargrayÂ®  5mm,5288,SolarbanÂ® 60 S2,4 mm Clear,2012,LoEÂ² 272 S4,Float Glass - 4mm,2002,,Air,0.3204,0.0564,17.72,0.1746,0.3232,0.0691,63.48,-2.49,2.35,31.58,-0.02,-2.58,0.0305,Yes,No,,
EnthermalPlus,SB60 Solargray 5mm / Air 12.68mm / C366 4mm / Vacuum 0.25mm / Clear 4mm,25.43,SolargrayÂ®  5mm,5288,SolarbanÂ® 60 S2,4mm Clear,2155,LoEÂ³ 366 S4,Float Glass - 4mm,2002,,Air,0.2532,0.0446,22.43,0.1312,0.2912,0.07,60.78,-5.02,2.92,31.78,0.03,-2.95,0.0089,Yes,No,,
EnthermalPlus,SB60 Solargray 5mm / Air 12.58mm / SB60 4mm / Vacuum 0.25mm / Clear 4mm,25.43,SolargrayÂ®  5mm,5288,SolarbanÂ® 60 S2,Clear  4mm,5282,SolarbanÂ® 60 S4,Clear Float Glass,413,,Air,0.2991,0.0527,18.98,0.171,0.3232,0.0695,63.49,-3.3,2.61,31.67,-0.14,-2.63,0.0336,Yes,No,,
EnthermalPlus,SB60 Solargray 5mm / Air 12.58mm / SB70 4mm / Vacuum 0.25mm / Clear 4mm,25.43,SolargrayÂ®  5mm,5288,SolarbanÂ® 60 S2,SolarbanÂ® 70 glass  4mm,5433,SolarbanÂ® 70 S4,Clear Float Glass,413,,Air,0.2468,0.0435,23.01,0.1292,0.2958,0.0749,61.15,-4.83,4.08,32.89,-0.73,-3.23,0.0122,Yes,No,,
EnthermalPlus,SB60 Solargray 5mm / Air 12.48mm / LUMI 4mm / Vacuum 0.25mm / Clear 4mm,25.43,SolargrayÂ®  5mm,5288,SolarbanÂ® 60 S2,SGG ECLAZ II 4mm,20754,ECLAZ II S4,SGG PLANICLEAR 4mm,21011,,Air,0.3323,0.0585,17.09,0.2118,0.3755,0.0703,67.58,-2.09,2.05,31.91,0.03,-2.96,0.0676,Yes,No,,
EnthermalPlus,SB60 Optiblue 5mm / Air 12.68mm / C180 4mm / Vacuum 0.25mm / Clear 4mm,25.43,OptiblueÂ® (SolarbanÂ® z50)  5mm,5423,SolarbanÂ® 60 S2,4mm Clear,2192,LoE 180 S4,Float Glass - 4mm,2002,,Air,0.3912,0.0689,14.52,0.2721,0.4818,0.1079,74.98,-4.17,-0.46,39.37,-1.07,-7.27,0.071,Yes,No,,
EnthermalPlus,SB60 Optiblue 5mm / Air 12.68mm / C270 4mm / Vacuum 0.25mm / Clear 4mm,25.43,OptiblueÂ® (SolarbanÂ® z50)  5mm,5423,SolarbanÂ® 60 S2,4mm Clear,2027,LoEÂ² 270 S4,Float Glass - 4mm,2002,,Air,0.3,0.0528,18.93,0.2132,0.4232,0.096,71.13,-5.11,-0.04,37.22,-1.61,-5.49,0.0378,Yes,No,,
EnthermalPlus,SB60 Optiblue 5mm / Air 12.68mm / C272 4mm / Vacuum 0.25mm / Clear 4mm,25.43,OptiblueÂ® (SolarbanÂ® z50)  5mm,5423,SolarbanÂ® 60 S2,4 mm Clear,2012,LoEÂ² 272 S4,Float Glass - 4mm,2002,,Air,0.3204,0.0564,17.72,0.2303,0.437,0.0906,72.04,-4.17,-0.27,36.16,-0.55,-5.53,0.0462,Yes,No,,
EnthermalPlus,SB60 Optiblue 5mm / Air 12.68mm / C366 4mm / Vacuum 0.25mm / Clear 4mm,25.43,OptiblueÂ® (SolarbanÂ® z50)  5mm,5423,SolarbanÂ® 60 S2,4mm Clear,2155,LoEÂ³ 366 S4,Float Glass - 4mm,2002,,Air,0.2532,0.0446,22.43,0.173,0.3939,0.0922,69.07,-6.93,0.45,36.47,-0.5,-6.08,0.0136,Yes,No,,
EnthermalPlus,SB60 Optiblue 5mm / Air 12.58mm / SB60 4mm / Vacuum 0.25mm / Clear 4mm,25.43,OptiblueÂ® (SolarbanÂ® z50)  5mm,5423,SolarbanÂ® 60 S2,Clear  4mm,5282,SolarbanÂ® 60 S4,Clear Float Glass,413,,Air,0.2991,0.0527,18.98,0.2259,0.4371,0.0913,72.06,-5.1,0.03,36.3,-0.71,-5.66,0.0516,Yes,No,,
EnthermalPlus,SB60 Optiblue 5mm / Air 12.58mm / SB70 4mm / Vacuum 0.25mm / Clear 4mm,25.43,OptiblueÂ® (SolarbanÂ® z50)  5mm,5423,SolarbanÂ® 60 S2,SolarbanÂ® 70 glass  4mm,5433,SolarbanÂ® 70 S4,Clear Float Glass,413,,Air,0.2468,0.0435,23.01,0.1706,0.4001,0.1013,69.47,-6.76,1.73,38.18,-1.77,-6.62,0.0186,Yes,No,,
EnthermalPlus,SB60 Optiblue 5mm / Air 12.48mm / LUMI 4mm / Vacuum 0.25mm / Clear 4mm,25.43,OptiblueÂ® (SolarbanÂ® z50)  5mm,5423,SolarbanÂ® 60 S2,SGG ECLAZ II 4mm,20754,ECLAZ II S4,SGG PLANICLEAR 4mm,21011,,Air,0.3323,0.0585,17.09,0.282,0.5077,0.093,76.59,-3.84,-0.76,36.69,-0.56,-6.22,0.106,Yes,No,,
EnthermalPlus,SB70 5mm / Air 12.68mm / C180 4mm / Vacuum 0.25mm / Clear 4mm,25.43,SolarbanÂ® 70 glass  5mm,5434,SolarbanÂ® 70 S2,4mm Clear,2192,LoE 180 S4,Float Glass - 4mm,2002,,Air,0.3888,0.0685,14.6,0.2271,0.5779,0.1724,80.52,-6.51,6.17,48.65,-4.48,-4.87,0.0325,Yes,No,,
EnthermalPlus,SB70 5mm / Air 12.68mm / C270 4mm / Vacuum 0.25mm / Clear 4mm,25.43,SolarbanÂ® 70 glass  5mm,5434,SolarbanÂ® 70 S2,4mm Clear,2027,LoEÂ² 270 S4,Float Glass - 4mm,2002,,Air,0.2985,0.0526,19.02,0.1978,0.5073,0.1552,76.41,-7.31,6.44,46.4,-4.97,-4.1,0.0167,Yes,No,,
EnthermalPlus,SB70 5mm / Air 12.68mm / C272 4mm / Vacuum 0.25mm / Clear 4mm,25.43,SolarbanÂ® 70 glass  5mm,5434,SolarbanÂ® 70 S2,4 mm Clear,2012,LoEÂ² 272 S4,Float Glass - 4mm,2002,,Air,0.3188,0.0561,17.81,0.2069,0.5234,0.1475,77.35,-6.4,6.33,45.33,-3.81,-4.37,0.0211,Yes,No,,
EnthermalPlus,SB70 5mm / Air 12.68mm / C366 4mm / Vacuum 0.25mm / Clear 4mm,25.43,SolarbanÂ® 70 glass  5mm,5434,SolarbanÂ® 70 S2,4mm Clear,2155,LoEÂ³ 366 S4,Float Glass - 4mm,2002,,Air,0.2521,0.0444,22.52,0.176,0.4722,0.1495,74.23,-8.95,6.65,45.62,-4.15,-4.62,0.0064,Yes,No,,
EnthermalPlus,SB70 5mm / Air 12.58mm / SB60 4mm / Vacuum 0.25mm / Clear 4mm,25.43,SolarbanÂ® 70 glass  5mm,5434,SolarbanÂ® 70 S2,Clear  4mm,5282,SolarbanÂ® 60 S4,Clear Float Glass,413,,Air,0.2977,0.0524,19.07,0.2061,0.5236,0.1485,77.38,-7.35,6.6,45.48,-3.9,-4.47,0.0228,Yes,No,,
EnthermalPlus,SB70 5mm / Air 12.58mm / SB70 4mm / Vacuum 0.25mm / Clear 4mm,25.43,SolarbanÂ® 70 glass  5mm,5434,SolarbanÂ® 70 S2,SolarbanÂ® 70 glass  4mm,5433,SolarbanÂ® 70 S4,Clear Float Glass,413,,Air,0.2458,0.0433,23.1,0.1771,0.4804,0.1623,74.7,-8.69,8.0,47.34,-5.85,-4.59,0.0088,Yes,No,,
EnthermalPlus,SB70 5mm / Air 12.48mm / LUMI 4mm / Vacuum 0.25mm / Clear 4mm,25.43,SolarbanÂ® 70 glass  5mm,5434,SolarbanÂ® 70 S2,SGG ECLAZ II 4mm,20754,ECLAZ II S4,SGG PLANICLEAR 4mm,21011,,Air,0.3306,0.0582,17.17,0.236,0.608,0.1509,82.17,-6.25,6.13,45.87,-3.63,-4.95,0.0484,Yes,No,,
EnthermalPlus,SB70 Solargray 5mm / Air 12.68mm / C180 4mm / Vacuum 0.25mm / Clear 4mm,25.43,SolargrayÂ®  5mm,5372,SolarbanÂ® 70 S2,4mm Clear,2192,LoE 180 S4,Float Glass - 4mm,2002,,Air,0.3888,0.0685,14.6,0.1427,0.326,0.0846,63.71,-4.08,3.57,34.96,-0.82,-4.29,0.0171,Yes,No,,
EnthermalPlus,SB70 Solargray 5mm / Air 12.68mm / C270 4mm / Vacuum 0.25mm / Clear 4mm,25.43,SolargrayÂ®  5mm,5372,SolarbanÂ® 70 S2,4mm Clear,2027,LoEÂ² 270 S4,Float Glass - 4mm,2002,,Air,0.2985,0.0526,19.02,0.1225,0.2864,0.0791,60.33,-4.8,3.87,33.82,-1.07,-3.74,0.009,Yes,No,,
EnthermalPlus,SB70 Solargray 5mm / Air 12.68mm / C272 4mm / Vacuum 0.25mm / Clear 4mm,25.43,SolargrayÂ®  5mm,5372,SolarbanÂ® 70 S2,4 mm Clear,2012,LoEÂ² 272 S4,Float Glass - 4mm,2002,,Air,0.3188,0.0561,17.81,0.1286,0.2956,0.0767,61.13,-4.05,3.74,33.3,-0.52,-3.85,0.0116,Yes,No,,
EnthermalPlus,SB70 Solargray 5mm / Air 12.68mm / C366 4mm / Vacuum 0.25mm / Clear 4mm,25.43,SolargrayÂ®  5mm,5372,SolarbanÂ® 70 S2,4mm Clear,2155,LoEÂ³ 366 S4,Float Glass - 4mm,2002,,Air,0.2521,0.0444,22.52,0.1077,0.2667,0.0774,58.54,-6.2,4.13,33.44,-0.63,-4.03,0.0035,Yes,No,,
EnthermalPlus,SB70 Solargray 5mm / Air 12.58mm / SB60 4mm / Vacuum 0.25mm / Clear 4mm,25.43,SolargrayÂ®  5mm,5372,SolarbanÂ® 70 S2,Clear  4mm,5282,SolarbanÂ® 60 S4,Clear Float Glass,413,,Air,0.2977,0.0524,19.07,0.1274,0.2957,0.0771,61.14,-4.82,3.98,33.37,-0.58,-3.89,0.0122,Yes,No,,
EnthermalPlus,SB70 Solargray 5mm / Air 12.58mm / SB70 4mm / Vacuum 0.25mm / Clear 4mm,25.43,SolargrayÂ®  5mm,5372,SolarbanÂ® 70 S2,SolarbanÂ® 70 glass  4mm,5433,SolarbanÂ® 70 S4,Clear Float Glass,413,,Air,0.2458,0.0433,23.1,0.108,0.2712,0.0815,58.92,-5.99,5.24,34.3,-1.4,-4.12,0.0047,Yes,No,,
EnthermalPlus,SB70 Solargray 5mm / Air 12.48mm / LUMI 4mm / Vacuum 0.25mm / Clear 4mm,25.43,SolargrayÂ®  5mm,5372,SolarbanÂ® 70 S2,SGG ECLAZ II 4mm,20754,ECLAZ II S4,SGG PLANICLEAR 4mm,21011,,Air,0.3306,0.0582,17.17,0.146,0.3433,0.0778,65.1,-3.84,3.5,33.55,-0.44,-4.14,0.0248,Yes,No,,
EnthermalPlus,SB70 Optiblue 5mm / Air 12.68mm / C180 4mm / Vacuum 0.25mm / Clear 4mm,25.43,OptiblueÂ® (SolarbanÂ® z75)  5mm,5427,SolarbanÂ® 70 S2,4mm Clear,2192,LoE 180 S4,Float Glass - 4mm,2002,,Air,0.3888,0.0685,14.6,0.184,0.4412,0.1193,72.32,-5.97,1.05,41.29,-2.1,-8.38,0.0263,Yes,No,,
EnthermalPlus,SB70 Optiblue 5mm / Air 12.68mm / C270 4mm / Vacuum 0.25mm / Clear 4mm,25.43,OptiblueÂ® (SolarbanÂ® z75)  5mm,5427,SolarbanÂ® 70 S2,4mm Clear,2027,LoEÂ² 270 S4,Float Glass - 4mm,2002,,Air,0.2985,0.0526,19.02,0.1593,0.3875,0.1093,68.57,-6.7,1.52,39.61,-2.45,-7.4,0.0137,Yes,No,,
EnthermalPlus,SB70 Optiblue 5mm / Air 12.68mm / C272 4mm / Vacuum 0.25mm / Clear 4mm,25.43,OptiblueÂ® (SolarbanÂ® z75)  5mm,5427,SolarbanÂ® 70 S2,4 mm Clear,2012,LoEÂ² 272 S4,Float Glass - 4mm,2002,,Air,0.3188,0.0561,17.81,0.167,0.3998,0.1048,69.44,-5.86,1.34,38.81,-1.56,-7.5,0.0175,Yes,No,,
EnthermalPlus,SB70 Optiblue 5mm / Air 12.68mm / C366 4mm / Vacuum 0.25mm / Clear 4mm,25.43,OptiblueÂ® (SolarbanÂ® z75)  5mm,5427,SolarbanÂ® 70 S2,4mm Clear,2155,LoEÂ³ 366 S4,Float Glass - 4mm,2002,,Air,0.2521,0.0444,22.52,0.1409,0.3608,0.106,66.59,-8.21,1.86,39.03,-1.73,-7.76,0.0053,Yes,No,,
EnthermalPlus,SB70 Optiblue 5mm / Air 12.58mm / SB60 4mm / Vacuum 0.25mm / Clear 4mm,25.43,OptiblueÂ® (SolarbanÂ® z75)  5mm,5427,SolarbanÂ® 70 S2,Clear  4mm,5282,SolarbanÂ® 60 S4,Clear Float Glass,413,,Air,0.2977,0.0524,19.07,0.1659,0.4,0.1054,69.46,-6.74,1.62,38.92,-1.63,-7.59,0.0186,Yes,No,,
EnthermalPlus,SB70 Optiblue 5mm / Air 12.58mm / SB70 4mm / Vacuum 0.25mm / Clear 4mm,25.43,OptiblueÂ® (SolarbanÂ® z75)  5mm,5427,SolarbanÂ® 70 S2,SolarbanÂ® 70 glass  4mm,5433,SolarbanÂ® 70 S4,Clear Float Glass,413,,Air,0.2458,0.0433,23.1,0.1415,0.3669,0.1136,67.01,-8.01,3.09,40.33,-2.94,-7.97,0.0072,Yes,No,,
EnthermalPlus,SB70 Optiblue 5mm / Air 12.48mm / LUMI 4mm / Vacuum 0.25mm / Clear 4mm,25.43,OptiblueÂ® (SolarbanÂ® z75)  5mm,5427,SolarbanÂ® 70 S2,SGG ECLAZ II 4mm,20754,ECLAZ II S4,SGG PLANICLEAR 4mm,21011,,Air,0.3306,0.0582,17.17,0.1903,0.4644,0.1067,73.85,-5.73,0.92,39.21,-1.51,-8.01,0.0387,Yes,No,,
EnthermalPlus,LUMI 5mm / Air 12.35mm / C180 4mm / Vacuum 0.25mm / Clear 4mm,25.4,SGG ECLAZ II 5mm,20755,ECLAZ II S2,4mm Clear,2192,LoE 180 S4,Float Glass - 4mm,2002,,Air,0.3941,0.0694,14.41,0.5097,0.7216,0.1734,87.99,-3.71,4.05,48.91,-2.25,-5.61,0.1811,Yes,Yes,0.515822,0.413157
EnthermalPlus,LUMI 5mm / Air 12.35mm / C270 4mm / Vacuum 0.25mm / Clear 4mm,25.4,SGG ECLAZ II 5mm,20755,ECLAZ II S2,4mm Clear,2027,LoEÂ² 270 S4,Float Glass - 4mm,2002,,Air,0.3018,0.0531,18.82,0.3384,0.6335,0.147,83.57,-4.89,4.37,45.39,-3.14,-3.59,0.089,Yes,Yes,0.346524,0.313012
EnthermalPlus,LUMI 5mm / Air 12.35mm / C272 4mm / Vacuum 0.25mm / Clear 4mm,25.4,SGG ECLAZ II 5mm,20755,ECLAZ II S2,4 mm Clear,2012,LoEÂ² 272 S4,Float Glass - 4mm,2002,,Air,0.3224,0.0568,17.61,0.3762,0.6541,0.1349,84.62,-3.81,4.19,43.62,-1.49,-3.9,0.1065,Yes,Yes,0.384281,0.335561
EnthermalPlus,LUMI 5mm / Air 12.35mm / C366 4mm / Vacuum 0.25mm / Clear 4mm,25.4,SGG ECLAZ II 5mm,20755,ECLAZ II S2,4mm Clear,2155,LoEÂ³ 366 S4,Float Glass - 4mm,2002,,Air,0.2545,0.0448,22.31,0.2601,0.5892,0.1384,81.2,-7.04,4.75,44.13,-1.53,-4.64,0.0331,Yes,Yes,0.267969,0.261205
EnthermalPlus,LUMI 5mm / Air 12.26mm / SB60 4mm / Vacuum 0.25mm / Clear 4mm,25.41,SGG ECLAZ II 5mm,20755,ECLAZ II S2,Clear  4mm,5282,SolarbanÂ® 60 S4,Clear Float Glass,413,,Air,0.3009,0.053,18.87,0.3642,0.6542,0.1364,84.63,-4.86,4.51,43.84,-1.79,-4.08,0.1262,Yes,No,,
EnthermalPlus,LUMI 5mm / Air 12.26mm / SB70 4mm / Vacuum 0.25mm / Clear 4mm,25.41,SGG ECLAZ II 5mm,20755,ECLAZ II S2,SolarbanÂ® 70 glass  4mm,5433,SolarbanÂ® 70 S4,Clear Float Glass,413,,Air,0.248,0.0437,22.89,0.2559,0.5987,0.1585,81.67,-6.78,6.18,46.94,-3.6,-4.98,0.0447,Yes,No,,
EnthermalPlus,LUMI 5mm / Air 12.15mm / LUMI 4mm / Vacuum 0.25mm / Clear 4mm,25.4,SGG ECLAZ II 5mm,20755,ECLAZ II S2,SGG ECLAZ II 4mm,20754,ECLAZ II S4,SGG PLANICLEAR 4mm,21011,,Air,0.3345,0.0589,16.98,0.5185,0.7603,0.1403,89.83,-3.33,3.88,44.52,-1.33,-4.86,0.2858,Yes,Yes,0.523944,0.348518
EnthermalPlus,ZEN 5mm / Air 12.35mm / C180 4mm / Vacuum 0.25mm / Clear 4mm,25.4,SGG ECLAZ ONE II 5mm,20763,ECLAZ ONE II S2,4mm Clear,2192,LoE 180 S4,Float Glass - 4mm,2002,,Air,0.3911,0.0689,14.52,0.4297,0.6847,0.2288,86.15,-3.82,5.04,55.24,-1.93,-7.73,0.1688,Yes,Yes,0.434979,0.409450
EnthermalPlus,ZEN 5mm / Air 12.35mm / C270 4mm / Vacuum 0.25mm / Clear 4mm,25.4,SGG ECLAZ ONE II 5mm,20763,ECLAZ ONE II S2,4mm Clear,2027,LoEÂ² 270 S4,Float Glass - 4mm,2002,,Air,0.3,0.0528,18.93,0.3074,0.6002,0.2051,81.75,-4.97,5.42,52.67,-2.51,-6.67,0.084,Yes,Yes,0.314143,0.310862
EnthermalPlus,ZEN 5mm / Air 12.35mm / C272 4mm / Vacuum 0.25mm / Clear 4mm,25.4,SGG ECLAZ ONE II 5mm,20763,ECLAZ ONE II S2,4 mm Clear,2012,LoEÂ² 272 S4,Float Glass - 4mm,2002,,Air,0.3204,0.0564,17.72,0.3375,0.6193,0.1943,82.75,-3.9,5.29,51.43,-1.31,-7.04,0.1001,Yes,Yes,0.344138,0.333098
EnthermalPlus,ZEN 5mm / Air 12.35mm / C366 4mm / Vacuum 0.25mm / Clear 4mm,25.4,SGG ECLAZ ONE II 5mm,20763,ECLAZ ONE II S2,4mm Clear,2155,LoEÂ³ 366 S4,Float Glass - 4mm,2002,,Air,0.2532,0.0446,22.43,0.2416,0.558,0.1973,79.4,-7.04,5.79,51.78,-1.38,-7.49,0.0308,Yes,Yes,0.248248,0.259692
EnthermalPlus,ZEN 5mm / Air 12.26mm / SB60 4mm / Vacuum 0.25mm / Clear 4mm,25.41,SGG ECLAZ ONE II 5mm,20763,ECLAZ ONE II S2,Clear  4mm,5282,SolarbanÂ® 60 S4,Clear Float Glass,413,,Air,0.2992,0.0527,18.98,0.3283,0.6194,0.1956,82.77,-4.93,5.58,51.58,-1.52,-7.13,0.1188,Yes,No,,
EnthermalPlus,ZEN 5mm / Air 12.26mm / SB70 4mm / Vacuum 0.25mm / Clear 4mm,25.41,SGG ECLAZ ONE II 5mm,20763,ECLAZ ONE II S2,SolarbanÂ® 70 glass  4mm,5433,SolarbanÂ® 70 S4,Clear Float Glass,413,,Air,0.2468,0.0435,23.01,0.2385,0.5678,0.2153,79.92,-6.8,7.14,53.79,-2.95,-7.5,0.0416,Yes,No,,
EnthermalPlus,ZEN 5mm / Air 12.15mm / LUMI 4mm / Vacuum 0.25mm / Clear 4mm,25.4,SGG ECLAZ ONE II 5mm,20763,ECLAZ ONE II S2,SGG ECLAZ II 4mm,20754,ECLAZ II S4,SGG PLANICLEAR 4mm,21011,,Air,0.3324,0.0585,17.09,0.4428,0.72,0.199,87.88,-3.45,4.99,52.05,-1.19,-7.59,0.2653,Yes,Yes,0.447476,0.345943
EnthermalPlus,C180 5mm / Air 12.65mm / Clear 4mm / Vacuum 0.25mm / C180 4mm,25.4,5mm Clear,2193,LoE 180 S2,Float Glass - 4mm,2002,,4mm Clear,2192,LoE 180 S5,Air,0.3957,0.0697,14.35,0.5245,0.6878,0.2005,86.33,-3.75,4.25,52.08,-1.99,-6.98,0.1214,Yes,No,,
EnthermalPlus,C180 5mm / Air 12.65mm / Clear 4mm / Vacuum 0.25mm / C270 4mm,25.4,5mm Clear,2193,LoE 180 S2,Float Glass - 4mm,2002,,4mm Clear,2027,LoEÂ² 270 S5,Air,0.3027,0.0533,18.76,0.3957,0.604,0.1904,81.99,-5.03,4.71,50.86,-5.84,-2.86,0.0612,Yes,No,,
EnthermalPlus,C180 5mm / Air 12.65mm / Clear 4mm / Vacuum 0.25mm / C272 4mm,25.4,5mm Clear,2193,LoE 180 S2,Float Glass - 4mm,2002,,4 mm Clear,2012,LoEÂ² 272 S5,Air,0.3235,0.057,17.55,0.4229,0.6233,0.1787,83.0,-3.9,4.52,49.45,-2.59,-4.01,0.0743,Yes,No,,
EnthermalPlus,C180 5mm / Air 12.65mm / Clear 4mm / Vacuum 0.25mm / C366 4mm,25.4,5mm Clear,2193,LoE 180 S2,Float Glass - 4mm,2002,,4mm Clear,2155,LoEÂ³ 366 S5,Air,0.2551,0.0449,22.26,0.3442,0.5615,0.182,79.64,-7.01,5.0,49.83,-1.19,-4.84,0.0224,Yes,No,,
EnthermalPlus,C180 5mm / Air 12.55mm / Clear 4mm / Vacuum 0.25mm / SB60 4mm,25.41,5mm Clear,2193,LoE 180 S2,Clear Float Glass,413,,Clear  4mm,5282,SolarbanÂ® 60 S5,Air,0.3017,0.0531,18.82,0.4081,0.6234,0.1808,83.02,-4.94,4.85,49.67,-3.04,-3.44,0.0863,Yes,No,,
EnthermalPlus,C180 5mm / Air 12.55mm / Clear 4mm / Vacuum 0.25mm / SB70 4mm,25.41,5mm Clear,2193,LoE 180 S2,Clear Float Glass,413,,SolarbanÂ® 70 glass  4mm,5433,SolarbanÂ® 70 S5,Air,0.2486,0.0438,22.84,0.3199,0.5709,0.1959,80.12,-6.75,6.31,51.51,-2.69,-6.72,0.0319,Yes,No,,
EnthermalPlus,C180 5mm / Air 12.45mm / Clear 4mm / Vacuum 0.25mm / LUMI 4mm,25.4,5mm Clear,2193,LoE 180 S2,SGG PLANICLEAR 4mm,21011,,SGG ECLAZ II 4mm,20754,ECLAZ II S5,Air,0.3355,0.0591,16.93,0.5336,0.7242,0.1777,88.11,-3.38,4.14,49.39,-1.32,-6.21,0.1876,Yes,Yes,0.539016,0.349840
EnthermalPlus,C270 5mm / Air 12.65mm / Clear 4mm / Vacuum 0.25mm / C180 4mm,25.4,5mm Clear,2028,LoEÂ² 270 S2,Float Glass - 4mm,2002,,4mm Clear,2192,LoE 180 S5,Air,0.3914,0.0689,14.51,0.3138,0.6033,0.1578,81.95,-4.99,4.75,46.79,-3.63,-3.67,0.0616,Yes,No,,
EnthermalPlus,C270 5mm / Air 12.65mm / Clear 4mm / Vacuum 0.25mm / C270 4mm,25.4,5mm Clear,2028,LoEÂ² 270 S2,Float Glass - 4mm,2002,,4mm Clear,2027,LoEÂ² 270 S5,Air,0.3001,0.0529,18.92,0.2931,0.5302,0.15,77.82,-5.99,5.01,45.68,-7.12,0.15,0.0337,Yes,No,,
EnthermalPlus,C270 5mm / Air 12.65mm / Clear 4mm / Vacuum 0.25mm / C272 4mm,25.4,5mm Clear,2028,LoEÂ² 270 S2,Float Glass - 4mm,2002,,4 mm Clear,2012,LoEÂ² 272 S5,Air,0.3206,0.0565,17.71,0.3025,0.5471,0.1409,78.78,-4.96,4.83,44.39,-4.18,-0.83,0.0414,Yes,No,,
EnthermalPlus,C270 5mm / Air 12.65mm / Clear 4mm / Vacuum 0.25mm / C366 4mm,25.4,5mm Clear,2028,LoEÂ² 270 S2,Float Glass - 4mm,2002,,4mm Clear,2155,LoEÂ³ 366 S5,Air,0.2533,0.0446,22.42,0.2722,0.4931,0.1434,75.58,-7.8,5.3,44.73,-3.01,-1.62,0.0119,Yes,No,,
EnthermalPlus,C270 5mm / Air 12.55mm / Clear 4mm / Vacuum 0.25mm / SB60 4mm,25.41,5mm Clear,2028,LoEÂ² 270 S2,Clear Float Glass,413,,Clear  4mm,5282,SolarbanÂ® 60 S5,Air,0.2992,0.0527,18.98,0.2966,0.5473,0.1426,78.8,-5.94,5.13,44.6,-4.54,-0.31,0.0455,Yes,No,,
EnthermalPlus,C270 5mm / Air 12.55mm / Clear 4mm / Vacuum 0.25mm / SB70 4mm,25.41,5mm Clear,2028,LoEÂ² 270 S2,Clear Float Glass,413,,SolarbanÂ® 70 glass  4mm,5433,SolarbanÂ® 70 S5,Air,0.2468,0.0435,23.0,0.2552,0.5013,0.1541,76.04,-7.6,6.69,46.25,-4.49,-3.37,0.0166,Yes,No,,
EnthermalPlus,C270 5mm / Air 12.45mm / Clear 4mm / Vacuum 0.25mm / LUMI 4mm,25.4,5mm Clear,2028,LoEÂ² 270 S2,SGG PLANICLEAR 4mm,21011,,SGG ECLAZ II 4mm,20754,ECLAZ II S5,Air,0.3324,0.0585,17.08,0.3252,0.6355,0.1402,83.67,-4.61,4.54,44.34,-2.99,-2.87,0.0921,Yes,Yes,0.333875,0.346142
EnthermalPlus,C272 5mm / Air 12.65mm / Clear 4mm / Vacuum 0.25mm / C180 4mm,25.4,5 mm Clear,2013,LoEÂ² 272 S2,Float Glass - 4mm,2002,,4mm Clear,2192,LoE 180 S5,Air,0.3924,0.0691,14.47,0.354,0.6233,0.1465,83.0,-3.89,4.52,45.2,-1.53,-4.2,0.0743,Yes,No,,
EnthermalPlus,C272 5mm / Air 12.65mm / Clear 4mm / Vacuum 0.25mm / C270 4mm,25.4,5 mm Clear,2013,LoEÂ² 272 S2,Float Glass - 4mm,2002,,4mm Clear,2027,LoEÂ² 270 S5,Air,0.3007,0.053,18.89,0.3196,0.5478,0.1382,78.82,-4.99,4.8,43.95,-5.5,0.27,0.041,Yes,No,,
EnthermalPlus,C272 5mm / Air 12.65mm / Clear 4mm / Vacuum 0.25mm / C272 4mm,25.4,5 mm Clear,2013,LoEÂ² 272 S2,Float Glass - 4mm,2002,,4 mm Clear,2012,LoEÂ² 272 S5,Air,0.3212,0.0566,17.68,0.3323,0.5655,0.1286,79.81,-3.96,4.6,42.51,-2.17,-0.88,0.0513,Yes,No,,
EnthermalPlus,C272 5mm / Air 12.65mm / Clear 4mm / Vacuum 0.25mm / C366 4mm,25.4,5 mm Clear,2013,LoEÂ² 272 S2,Float Glass - 4mm,2002,,4mm Clear,2155,LoEÂ³ 366 S5,Air,0.2537,0.0447,22.38,0.2916,0.5095,0.1312,76.56,-6.94,5.14,42.9,-0.79,-1.83,0.0147,Yes,No,,
EnthermalPlus,C272 5mm / Air 12.55mm / Clear 4mm / Vacuum 0.25mm / SB60 4mm,25.41,5 mm Clear,2013,LoEÂ² 272 S2,Clear Float Glass,413,,Clear  4mm,5282,SolarbanÂ® 60 S5,Air,0.2998,0.0528,18.94,0.3247,0.5656,0.1303,79.83,-4.95,4.92,42.74,-2.61,-0.27,0.055,Yes,No,,
EnthermalPlus,C272 5mm / Air 12.55mm / Clear 4mm / Vacuum 0.25mm / SB70 4mm,25.41,5 mm Clear,2013,LoEÂ² 272 S2,Clear Float Glass,413,,SolarbanÂ® 70 glass  4mm,5433,SolarbanÂ® 70 S5,Air,0.2472,0.0435,22.97,0.2722,0.5178,0.1426,77.01,-6.68,6.51,44.61,-2.35,-3.96,0.0208,Yes,No,,
EnthermalPlus,C272 5mm / Air 12.45mm / Clear 4mm / Vacuum 0.25mm / LUMI 4mm,25.4,5 mm Clear,2013,LoEÂ² 272 S2,SGG PLANICLEAR 4mm,21011,,SGG ECLAZ II 4mm,20754,ECLAZ II S5,Air,0.3331,0.0587,17.05,0.3669,0.6569,0.1277,84.75,-3.53,4.3,42.44,-0.82,-3.24,0.1098,Yes,Yes,0.375208,0.346963
EnthermalPlus,C340 5mm / Air 12.65mm / Clear 4mm / Vacuum 0.25mm / C180 4mm,25.4,5mm Clear,2166,LoEÂ³ 340 S2,Float Glass - 4mm,2002,,4mm Clear,2192,LoE 180 S5,Air,0.3905,0.0688,14.54,0.147,0.3375,0.1435,65.08,-9.62,-3.68,44.97,-6.31,-13.61,0.0097,Yes,No,,
EnthermalPlus,C340 5mm / Air 12.65mm / Clear 4mm / Vacuum 0.25mm / C270 4mm,25.4,5mm Clear,2166,LoEÂ³ 340 S2,Float Glass - 4mm,2002,,4mm Clear,2027,LoEÂ² 270 S5,Air,0.2995,0.0528,18.96,0.1434,0.2968,0.1411,61.67,-10.14,-3.06,44.59,-7.51,-12.2,0.005,Yes,No,,
EnthermalPlus,C340 5mm / Air 12.65mm / Clear 4mm / Vacuum 0.25mm / C272 4mm,25.4,5mm Clear,2166,LoEÂ³ 340 S2,Float Glass - 4mm,2002,,4 mm Clear,2012,LoEÂ² 272 S5,Air,0.3199,0.0563,17.75,0.1467,0.3059,0.1379,62.43,-9.38,-3.25,44.12,-6.47,-12.45,0.0063,Yes,No,,
EnthermalPlus,C340 5mm / Air 12.65mm / Clear 4mm / Vacuum 0.25mm / C366 4mm,25.4,5mm Clear,2166,LoEÂ³ 340 S2,Float Glass - 4mm,2002,,4mm Clear,2155,LoEÂ³ 366 S5,Air,0.2528,0.0445,22.46,0.1393,0.2765,0.1386,59.86,-11.13,-2.9,44.22,-6.12,-12.71,0.0019,Yes,No,,
EnthermalPlus,C340 5mm / Air 12.55mm / Clear 4mm / Vacuum 0.25mm / SB60 4mm,25.41,5mm Clear,2166,LoEÂ³ 340 S2,Clear Float Glass,413,,Clear  4mm,5282,SolarbanÂ® 60 S5,Air,0.2987,0.0526,19.01,0.1443,0.3062,0.1384,62.47,-10.19,-3.0,44.19,-6.55,-12.3,0.0069,Yes,No,,
EnthermalPlus,C340 5mm / Air 12.55mm / Clear 4mm / Vacuum 0.25mm / SB70 4mm,25.41,5mm Clear,2166,LoEÂ³ 340 S2,Clear Float Glass,413,,SolarbanÂ® 70 glass  4mm,5433,SolarbanÂ® 70 S5,Air,0.2464,0.0434,23.04,0.1331,0.281,0.1422,60.23,-11.08,-1.66,44.77,-6.71,-13.25,0.0027,Yes,No,,
EnthermalPlus,C340 5mm / Air 12.45mm / Clear 4mm / Vacuum 0.25mm / LUMI 4mm,25.4,5mm Clear,2166,LoEÂ³ 340 S2,SGG PLANICLEAR 4mm,21011,,SGG ECLAZ II 4mm,20754,ECLAZ II S5,Air,0.3318,0.0584,17.12,0.1505,0.3551,0.1377,66.47,-9.48,-3.95,44.12,-6.0,-13.17,0.0146,Yes,Yes,0.163980,0.345315
EnthermalPlus,C366 5mm / Air 12.65mm / Clear 4mm / Vacuum 0.25mm / C180 4mm,25.4,5mm Clear,2156,LoEÂ³ 366 S2,Float Glass - 4mm,2002,,4mm Clear,2192,LoE 180 S5,Air,0.3893,0.0686,14.58,0.2357,0.5608,0.1427,79.6,-6.97,5.03,44.67,-2.21,-4.59,0.0226,Yes,No,,
EnthermalPlus,C366 5mm / Air 12.65mm / Clear 4mm / Vacuum 0.25mm / C270 4mm,25.4,5mm Clear,2156,LoEÂ³ 366 S2,Float Glass - 4mm,2002,,4mm Clear,2027,LoEÂ² 270 S5,Air,0.2988,0.0526,19.0,0.2332,0.4931,0.136,75.58,-7.8,5.3,43.65,-5.17,-1.38,0.0119,Yes,No,,
EnthermalPlus,C366 5mm / Air 12.65mm / Clear 4mm / Vacuum 0.25mm / C272 4mm,25.4,5mm Clear,2156,LoEÂ³ 366 S2,Float Glass - 4mm,2002,,4 mm Clear,2012,LoEÂ² 272 S5,Air,0.3191,0.0562,17.79,0.2377,0.5089,0.128,76.53,-6.9,5.17,42.44,-2.38,-2.29,0.0148,Yes,No,,
EnthermalPlus,C366 5mm / Air 12.65mm / Clear 4mm / Vacuum 0.25mm / C366 4mm,25.4,5mm Clear,2156,LoEÂ³ 366 S2,Float Glass - 4mm,2002,,4mm Clear,2155,LoEÂ³ 366 S5,Air,0.2523,0.0444,22.5,0.2269,0.4591,0.13,73.43,-9.38,5.47,42.74,-1.5,-2.89,0.0043,Yes,No,,
EnthermalPlus,C366 5mm / Air 12.55mm / Clear 4mm / Vacuum 0.25mm / SB60 4mm,25.41,5mm Clear,2156,LoEÂ³ 366 S2,Clear Float Glass,413,,Clear  4mm,5282,SolarbanÂ® 60 S5,Air,0.298,0.0525,19.06,0.2344,0.5091,0.1295,76.55,-7.84,5.45,42.64,-2.67,-1.83,0.0163,Yes,No,,
EnthermalPlus,C366 5mm / Air 12.55mm / Clear 4mm / Vacuum 0.25mm / SB70 4mm,25.41,5mm Clear,2156,LoEÂ³ 366 S2,Clear Float Glass,413,,SolarbanÂ® 70 glass  4mm,5433,SolarbanÂ® 70 S5,Air,0.246,0.0433,23.09,0.2158,0.4666,0.1394,73.86,-9.14,6.85,44.16,-3.22,-4.18,0.0062,Yes,No,,
EnthermalPlus,C366 5mm / Air 12.45mm / Clear 4mm / Vacuum 0.25mm / LUMI 4mm,25.4,5mm Clear,2156,LoEÂ³ 366 S2,SGG PLANICLEAR 4mm,21011,,SGG ECLAZ II 4mm,20754,ECLAZ II S5,Air,0.3309,0.0583,17.16,0.2436,0.5909,0.1274,81.29,-6.73,4.88,42.39,-1.27,-4.09,0.034,Yes,Yes,0.253010,0.344285
EnthermalPlus,Q452 5mm / Air 12.65mm / Clear 4mm / Vacuum 0.25mm / C180 4mm,25.4,5mm Clear,2106,Quad LoE 452 S2,Float Glass - 4mm,2002,,4mm Clear,2192,LoE 180 S5,Air,0.389,0.0685,14.6,0.1863,0.454,0.116,73.15,-9.01,5.19,40.75,-3.98,-3.12,0.0065,Yes,No,,
EnthermalPlus,Q452 5mm / Air 12.65mm / Clear 4mm / Vacuum 0.25mm / C270 4mm,25.4,5mm Clear,2106,Quad LoE 452 S2,Float Glass - 4mm,2002,,4mm Clear,2027,LoEÂ² 270 S5,Air,0.2987,0.0526,19.01,0.184,0.399,0.1117,69.39,-9.67,5.39,40.0,-6.02,-0.85,0.0036,Yes,No,,
EnthermalPlus,Q452 5mm / Air 12.65mm / Clear 4mm / Vacuum 0.25mm / C272 4mm,25.4,5mm Clear,2106,Quad LoE 452 S2,Float Glass - 4mm,2002,,4 mm Clear,2012,LoEÂ² 272 S5,Air,0.3189,0.0562,17.8,0.1875,0.4115,0.1063,70.25,-8.83,5.31,39.08,-3.88,-1.48,0.0045,Yes,No,,
EnthermalPlus,Q452 5mm / Air 12.65mm / Clear 4mm / Vacuum 0.25mm / C366 4mm,25.4,5mm Clear,2106,Quad LoE 452 S2,Float Glass - 4mm,2002,,4mm Clear,2155,LoEÂ³ 366 S5,Air,0.2522,0.0444,22.52,0.1798,0.3714,0.1076,67.38,-10.99,5.44,39.29,-3.27,-1.89,0.0013,Yes,No,,
EnthermalPlus,Q452 5mm / Air 12.55mm / Clear 4mm / Vacuum 0.25mm / SB60 4mm,25.41,5mm Clear,2106,Quad LoE 452 S2,Clear Float Glass,413,,Clear  4mm,5282,SolarbanÂ® 60 S5,Air,0.2978,0.0524,19.07,0.1849,0.4117,0.1073,70.28,-9.7,5.55,39.23,-4.09,-1.17,0.0048,Yes,No,,
EnthermalPlus,Q452 5mm / Air 12.55mm / Clear 4mm / Vacuum 0.25mm / SB70 4mm,25.41,5mm Clear,2106,Quad LoE 452 S2,Clear Float Glass,413,,SolarbanÂ® 70 glass  4mm,5433,SolarbanÂ® 70 S5,Air,0.2458,0.0433,23.1,0.1718,0.3776,0.1139,67.8,-10.85,6.79,40.37,-4.74,-2.68,0.0018,Yes,No,,
EnthermalPlus,Q452 5mm / Air 12.45mm / Clear 4mm / Vacuum 0.25mm / LUMI 4mm,25.4,5mm Clear,2106,Quad LoE 452 S2,SGG PLANICLEAR 4mm,21011,,SGG ECLAZ II 4mm,20754,ECLAZ II S5,Air,0.3307,0.0582,17.17,0.1914,0.4777,0.1059,74.69,-8.79,5.04,39.04,-3.1,-2.79,0.0096,Yes,Yes,0.203990,0.344037
EnthermalPlus,SB60 5mm / Air 12.68mm / Clear 4mm / Vacuum 0.25mm / C180 4mm,25.43,Clear  5mm,5283,SolarbanÂ® 60 S2,Float Glass - 4mm,2002,,4mm Clear,2192,LoE 180 S5,Air,0.3913,0.0689,14.51,0.3411,0.6308,0.1486,83.41,-4.67,4.7,45.5,-2.04,-4.35,0.0888,Yes,No,,
EnthermalPlus,SB60 5mm / Air 12.68mm / Clear 4mm / Vacuum 0.25mm / C270 4mm,25.43,Clear  5mm,5283,SolarbanÂ® 60 S2,Float Glass - 4mm,2002,,4mm Clear,2027,LoEÂ² 270 S5,Air,0.3,0.0528,18.93,0.315,0.5543,0.1401,79.21,-5.73,4.95,44.24,-6.0,0.07,0.0464,Yes,No,,
EnthermalPlus,SB60 5mm / Air 12.68mm / Clear 4mm / Vacuum 0.25mm / C272 4mm,25.43,Clear  5mm,5283,SolarbanÂ® 60 S2,Float Glass - 4mm,2002,,4 mm Clear,2012,LoEÂ² 272 S5,Air,0.3205,0.0564,17.72,0.326,0.5722,0.1302,80.21,-4.7,4.77,42.76,-2.58,-1.09,0.0565,Yes,No,,
EnthermalPlus,SB60 5mm / Air 12.68mm / Clear 4mm / Vacuum 0.25mm / C366 4mm,25.43,Clear  5mm,5283,SolarbanÂ® 60 S2,Float Glass - 4mm,2002,,4mm Clear,2155,LoEÂ³ 366 S5,Air,0.2532,0.0446,22.43,0.2902,0.5157,0.1329,76.95,-7.65,5.28,43.15,-1.21,-2.03,0.0167,Yes,No,,
EnthermalPlus,SB60 5mm / Air 12.58mm / Clear 4mm / Vacuum 0.25mm / SB60 4mm,25.43,Clear  5mm,5283,SolarbanÂ® 60 S2,Clear Float Glass,413,,Clear  4mm,5282,SolarbanÂ® 60 S5,Air,0.2991,0.0527,18.98,0.3195,0.5724,0.1319,80.22,-5.7,5.08,43.0,-3.02,-0.49,0.0643,Yes,No,,
EnthermalPlus,SB60 5mm / Air 12.58mm / Clear 4mm / Vacuum 0.25mm / SB70 4mm,25.43,Clear  5mm,5283,SolarbanÂ® 60 S2,Clear Float Glass,413,,SolarbanÂ® 70 glass  4mm,5433,SolarbanÂ® 70 S5,Air,0.2468,0.0435,23.01,0.2713,0.524,0.1446,77.4,-7.41,6.67,44.89,-2.9,-4.07,0.0234,Yes,No,,
EnthermalPlus,SB60 5mm / Air 12.48mm / Clear 4mm / Vacuum 0.25mm / LUMI 4mm,25.43,Clear  5mm,5283,SolarbanÂ® 60 S2,SGG PLANICLEAR 4mm,21011,,SGG ECLAZ II 4mm,20754,ECLAZ II S5,Air,0.3323,0.0585,17.09,0.3535,0.6647,0.1293,85.17,-4.31,4.48,42.69,-1.22,-3.46,0.1352,Yes,No,,
EnthermalPlus,SB60 Solarbronze 5mm / Air 12.68mm / Clear 4mm / Vacuum 0.25mm / C180 4mm,25.43,SolarbronzeÂ®  5mm,5273,SolarbanÂ® 60 S2,Float Glass - 4mm,2002,,4mm Clear,2192,LoE 180 S5,Air,0.3913,0.0689,14.51,0.2392,0.413,0.0884,70.09,-0.49,7.93,35.57,0.58,-0.52,0.0475,Yes,No,,
EnthermalPlus,SB60 Solarbronze 5mm / Air 12.68mm / Clear 4mm / Vacuum 0.25mm / C270 4mm,25.43,SolarbronzeÂ®  5mm,5273,SolarbanÂ® 60 S2,Float Glass - 4mm,2002,,4mm Clear,2027,LoEÂ² 270 S5,Air,0.3,0.0528,18.93,0.2175,0.3629,0.0846,66.46,-1.57,7.95,34.8,-1.64,1.78,0.0256,Yes,No,,
EnthermalPlus,SB60 Solarbronze 5mm / Air 12.68mm / Clear 4mm / Vacuum 0.25mm / C272 4mm,25.43,SolarbronzeÂ®  5mm,5273,SolarbanÂ® 60 S2,Float Glass - 4mm,2002,,4 mm Clear,2012,LoEÂ² 272 S5,Air,0.3205,0.0564,17.72,0.2258,0.3749,0.0806,67.34,-0.67,7.84,33.98,0.18,1.04,0.0316,Yes,No,,
EnthermalPlus,SB60 Solarbronze 5mm / Air 12.68mm / Clear 4mm / Vacuum 0.25mm / C366 4mm,25.43,SolarbronzeÂ®  5mm,5273,SolarbanÂ® 60 S2,Float Glass - 4mm,2002,,4mm Clear,2155,LoEÂ³ 366 S5,Air,0.2532,0.0446,22.43,0.1977,0.3374,0.0819,64.48,-3.37,8.17,34.24,0.93,0.61,0.0091,Yes,No,,
EnthermalPlus,SB60 Solarbronze 5mm / Air 12.58mm / Clear 4mm / Vacuum 0.25mm / SB60 4mm,25.43,SolarbronzeÂ®  5mm,5273,SolarbanÂ® 60 S2,Clear Float Glass,413,,Clear  4mm,5282,SolarbanÂ® 60 S5,Air,0.2991,0.0527,18.98,0.2208,0.3748,0.0814,67.34,-1.51,8.09,34.13,-0.11,1.41,0.0349,Yes,No,,
EnthermalPlus,SB60 Solarbronze 5mm / Air 12.58mm / Clear 4mm / Vacuum 0.25mm / SB70 4mm,25.43,SolarbronzeÂ®  5mm,5273,SolarbanÂ® 60 S2,Clear Float Glass,413,,SolarbanÂ® 70 glass  4mm,5433,SolarbanÂ® 70 S5,Air,0.2468,0.0435,23.01,0.1846,0.3429,0.0867,64.88,-3.12,9.37,35.22,0.06,-0.49,0.0129,Yes,No,,
EnthermalPlus,SB60 Solarbronze 5mm / Air 12.48mm / Clear 4mm / Vacuum 0.25mm / LUMI 4mm,25.43,SolarbronzeÂ®  5mm,5273,SolarbanÂ® 60 S2,SGG PLANICLEAR 4mm,21011,,SGG ECLAZ II 4mm,20754,ECLAZ II S5,Air,0.3323,0.0585,17.09,0.2461,0.4355,0.0802,71.63,-0.12,7.8,33.93,0.89,-0.24,0.0703,Yes,No,,
EnthermalPlus,SB60 Solargray 5mm / Air 12.68mm / Clear 4mm / Vacuum 0.25mm / C180 4mm,25.43,SolargrayÂ®  5mm,5288,SolarbanÂ® 60 S2,Float Glass - 4mm,2002,,4mm Clear,2192,LoE 180 S5,Air,0.3913,0.0689,14.51,0.2137,0.3561,0.0769,66.11,-2.41,2.28,33.36,0.01,-3.64,0.046,Yes,No,,
EnthermalPlus,SB60 Solargray 5mm / Air 12.68mm / Clear 4mm / Vacuum 0.25mm / C270 4mm,25.43,SolargrayÂ®  5mm,5288,SolarbanÂ® 60 S2,Float Glass - 4mm,2002,,4mm Clear,2027,LoEÂ² 270 S5,Air,0.3,0.0528,18.93,0.1942,0.313,0.0742,62.66,-3.34,2.56,32.73,-1.98,-1.17,0.0249,Yes,No,,
EnthermalPlus,SB60 Solargray 5mm / Air 12.68mm / Clear 4mm / Vacuum 0.25mm / C272 4mm,25.43,SolargrayÂ®  5mm,5288,SolarbanÂ® 60 S2,Float Glass - 4mm,2002,,4 mm Clear,2012,LoEÂ² 272 S5,Air,0.3205,0.0564,17.72,0.2017,0.3233,0.0711,63.49,-2.49,2.36,32.03,-0.4,-1.75,0.0307,Yes,No,,
EnthermalPlus,SB60 Solargray 5mm / Air 12.68mm / Clear 4mm / Vacuum 0.25mm / C366 4mm,25.43,SolargrayÂ®  5mm,5288,SolarbanÂ® 60 S2,Float Glass - 4mm,2002,,4mm Clear,2155,LoEÂ³ 366 S5,Air,0.2532,0.0446,22.43,0.1762,0.2912,0.0721,60.79,-5.02,2.94,32.24,0.29,-2.26,0.0089,Yes,No,,
EnthermalPlus,SB60 Solargray 5mm / Air 12.58mm / Clear 4mm / Vacuum 0.25mm / SB60 4mm,25.43,SolargrayÂ®  5mm,5288,SolarbanÂ® 60 S2,Clear Float Glass,413,,Clear  4mm,5282,SolarbanÂ® 60 S5,Air,0.2991,0.0527,18.98,0.1971,0.3233,0.0717,63.5,-3.31,2.63,32.15,-0.65,-1.43,0.0339,Yes,No,,
EnthermalPlus,SB60 Solargray 5mm / Air 12.58mm / Clear 4mm / Vacuum 0.25mm / SB70 4mm,25.43,SolargrayÂ®  5mm,5288,SolarbanÂ® 60 S2,Clear Float Glass,413,,SolarbanÂ® 70 glass  4mm,5433,SolarbanÂ® 70 S5,Air,0.2468,0.0435,23.01,0.1642,0.2958,0.0758,61.15,-4.83,4.08,33.09,-0.29,-3.51,0.0125,Yes,No,,
EnthermalPlus,SB60 Solargray 5mm / Air 12.48mm / Clear 4mm / Vacuum 0.25mm / LUMI 4mm,25.43,SolargrayÂ®  5mm,5288,SolarbanÂ® 60 S2,SGG PLANICLEAR 4mm,21011,,SGG ECLAZ II 4mm,20754,ECLAZ II S5,Air,0.3323,0.0585,17.09,0.2193,0.3755,0.0708,67.58,-2.09,2.04,31.99,0.27,-2.98,0.068,Yes,No,,
