Repository: Ranojoyd80/enthermal-IGconfigurator_v2

File: Data_Pipeline/1_Source_CSVs/IG_Config_EnthermalPlus_Inboard_Dataset_07-07-26.csv (part 19 of 32)
Product Type,Comment,Total Thickness (mm),Outer Lite (Name_Thickness mm),Outer Lite NFRC ID,Outer Lite Low-E,Middle Lite (Name_Thickness mm),Middle Lite NFRC ID,Middle Lite Low-E,Inner Lite (Name_Thickness mm),Inner Lite NFRC ID,Inner Lite Low-E,Gas Fill,U-value NFRC (W/mÂ²K),U-value NFRC (BTU/hrftF),R-value NFRC,SHGC,Tvis (Visible Transmittance),Exterior Visible Reflectance,Transmitted Color L*,Transmitted Color a*,Transmitted Color b*,Exterior Reflected Color L*,Exterior Reflected Color a*,Exterior Reflected Color b*,T-UV,NFRC,CEN,g-factor,U-value CEN (W/m²K)
EnthermalPlus,SB60 Optiblue 5mm / Air 12.68mm / Clear 4mm / Vacuum 0.25mm / C180 4mm,25.43,OptiblueÂ® (SolarbanÂ® z50)  5mm,5423,SolarbanÂ® 60 S2,Float Glass - 4mm,2002,,4mm Clear,2192,LoE 180 S5,Air,0.3913,0.0689,14.51,0.2832,0.4816,0.105,74.97,-4.16,-0.46,38.88,-0.62,-7.43,0.0713,Yes,No,,
EnthermalPlus,SB60 Optiblue 5mm / Air 12.68mm / Clear 4mm / Vacuum 0.25mm / C270 4mm,25.43,OptiblueÂ® (SolarbanÂ® z50)  5mm,5423,SolarbanÂ® 60 S2,Float Glass - 4mm,2002,,4mm Clear,2027,LoEÂ² 270 S5,Air,0.3,0.0528,18.93,0.2579,0.4234,0.1002,71.14,-5.14,-0.01,37.95,-3.79,-3.47,0.0379,Yes,No,,
EnthermalPlus,SB60 Optiblue 5mm / Air 12.68mm / Clear 4mm / Vacuum 0.25mm / C272 4mm,25.43,OptiblueÂ® (SolarbanÂ® z50)  5mm,5423,SolarbanÂ® 60 S2,Float Glass - 4mm,2002,,4 mm Clear,2012,LoEÂ² 272 S5,Air,0.3205,0.0564,17.72,0.2678,0.4371,0.0942,72.05,-4.19,-0.26,36.85,-1.27,-4.3,0.0465,Yes,No,,
EnthermalPlus,SB60 Optiblue 5mm / Air 12.68mm / Clear 4mm / Vacuum 0.25mm / C366 4mm,25.43,OptiblueÂ® (SolarbanÂ® z50)  5mm,5423,SolarbanÂ® 60 S2,Float Glass - 4mm,2002,,4mm Clear,2155,LoEÂ³ 366 S5,Air,0.2532,0.0446,22.43,0.2347,0.394,0.0959,69.08,-6.93,0.46,37.14,-0.16,-5.15,0.0136,Yes,No,,
EnthermalPlus,SB60 Optiblue 5mm / Air 12.58mm / Clear 4mm / Vacuum 0.25mm / SB60 4mm,25.43,OptiblueÂ® (SolarbanÂ® z50)  5mm,5423,SolarbanÂ® 60 S2,Clear Float Glass,413,,Clear  4mm,5282,SolarbanÂ® 60 S5,Air,0.2991,0.0527,18.98,0.262,0.4372,0.0953,72.07,-5.11,0.05,37.02,-1.63,-3.83,0.0521,Yes,No,,
EnthermalPlus,SB60 Optiblue 5mm / Air 12.58mm / Clear 4mm / Vacuum 0.25mm / SB70 4mm,25.43,OptiblueÂ® (SolarbanÂ® z50)  5mm,5423,SolarbanÂ® 60 S2,Clear Float Glass,413,,SolarbanÂ® 70 glass  4mm,5433,SolarbanÂ® 70 S5,Air,0.2468,0.0435,23.01,0.2185,0.4002,0.1029,69.48,-6.75,1.73,38.46,-1.06,-7.12,0.0191,Yes,No,,
EnthermalPlus,SB60 Optiblue 5mm / Air 12.48mm / Clear 4mm / Vacuum 0.25mm / LUMI 4mm,25.43,OptiblueÂ® (SolarbanÂ® z50)  5mm,5423,SolarbanÂ® 60 S2,SGG PLANICLEAR 4mm,21011,,SGG ECLAZ II 4mm,20754,ECLAZ II S5,Air,0.3323,0.0585,17.09,0.2927,0.5078,0.0937,76.6,-3.83,-0.76,36.8,-0.16,-6.26,0.1067,Yes,No,,
EnthermalPlus,SB70 5mm / Air 12.68mm / Clear 4mm / Vacuum 0.25mm / C180 4mm,25.43,SolarbanÂ® 70 glass  5mm,5434,SolarbanÂ® 70 S2,Float Glass - 4mm,2002,,4mm Clear,2192,LoE 180 S5,Air,0.3889,0.0685,14.6,0.2351,0.5775,0.1683,80.5,-6.49,6.17,48.14,-4.04,-5.12,0.0328,Yes,No,,
EnthermalPlus,SB70 5mm / Air 12.68mm / Clear 4mm / Vacuum 0.25mm / C270 4mm,25.43,SolarbanÂ® 70 glass  5mm,5434,SolarbanÂ® 70 S2,Float Glass - 4mm,2002,,4mm Clear,2027,LoEÂ² 270 S5,Air,0.2986,0.0526,19.02,0.2341,0.5078,0.1611,76.43,-7.39,6.53,47.17,-6.97,-2.3,0.0169,Yes,No,,
EnthermalPlus,SB70 5mm / Air 12.68mm / Clear 4mm / Vacuum 0.25mm / C272 4mm,25.43,SolarbanÂ® 70 glass  5mm,5434,SolarbanÂ® 70 S2,Float Glass - 4mm,2002,,4 mm Clear,2012,LoEÂ² 272 S5,Air,0.3188,0.0562,17.81,0.2381,0.5238,0.1527,77.38,-6.44,6.38,46.04,-4.38,-3.23,0.0214,Yes,No,,
EnthermalPlus,SB70 5mm / Air 12.68mm / Clear 4mm / Vacuum 0.25mm / C366 4mm,25.43,SolarbanÂ® 70 glass  5mm,5434,SolarbanÂ® 70 S2,Float Glass - 4mm,2002,,4mm Clear,2155,LoEÂ³ 366 S5,Air,0.2521,0.0444,22.52,0.2296,0.4725,0.1549,74.25,-8.96,6.7,46.32,-3.55,-3.78,0.0064,Yes,No,,
EnthermalPlus,SB70 5mm / Air 12.58mm / Clear 4mm / Vacuum 0.25mm / SB60 4mm,25.43,SolarbanÂ® 70 glass  5mm,5434,SolarbanÂ® 70 S2,Clear Float Glass,413,,Clear  4mm,5282,SolarbanÂ® 60 S5,Air,0.2977,0.0524,19.07,0.235,0.524,0.1543,77.4,-7.4,6.68,46.23,-4.64,-2.79,0.0234,Yes,No,,
EnthermalPlus,SB70 5mm / Air 12.58mm / Clear 4mm / Vacuum 0.25mm / SB70 4mm,25.43,SolarbanÂ® 70 glass  5mm,5434,SolarbanÂ® 70 S2,Clear Float Glass,413,,SolarbanÂ® 70 glass  4mm,5433,SolarbanÂ® 70 S5,Air,0.2458,0.0433,23.1,0.2191,0.4806,0.1646,74.71,-8.67,7.98,47.64,-5.07,-4.92,0.0096,Yes,No,,
EnthermalPlus,SB70 5mm / Air 12.48mm / Clear 4mm / Vacuum 0.25mm / LUMI 4mm,25.43,SolarbanÂ® 70 glass  5mm,5434,SolarbanÂ® 70 S2,SGG PLANICLEAR 4mm,21011,,SGG ECLAZ II 4mm,20754,ECLAZ II S5,Air,0.3306,0.0582,17.17,0.2428,0.6081,0.152,82.18,-6.22,6.1,45.99,-3.34,-4.83,0.0495,Yes,No,,
EnthermalPlus,SB70 Solargray 5mm / Air 12.68mm / Clear 4mm / Vacuum 0.25mm / C180 4mm,25.43,SolargrayÂ®  5mm,5372,SolarbanÂ® 70 S2,Float Glass - 4mm,2002,,4mm Clear,2192,LoE 180 S5,Air,0.3889,0.0685,14.6,0.1473,0.3259,0.0833,63.7,-4.06,3.57,34.7,-0.6,-4.41,0.0173,Yes,No,,
EnthermalPlus,SB70 Solargray 5mm / Air 12.68mm / Clear 4mm / Vacuum 0.25mm / C270 4mm,25.43,SolargrayÂ®  5mm,5372,SolarbanÂ® 70 S2,Float Glass - 4mm,2002,,4mm Clear,2027,LoEÂ² 270 S5,Air,0.2986,0.0526,19.02,0.1436,0.2866,0.081,60.35,-4.86,3.94,34.2,-2.09,-2.78,0.0091,Yes,No,,
EnthermalPlus,SB70 Solargray 5mm / Air 12.68mm / Clear 4mm / Vacuum 0.25mm / C272 4mm,25.43,SolargrayÂ®  5mm,5372,SolarbanÂ® 70 S2,Float Glass - 4mm,2002,,4 mm Clear,2012,LoEÂ² 272 S5,Air,0.3188,0.0562,17.81,0.1466,0.2958,0.0784,61.14,-4.08,3.78,33.64,-0.83,-3.25,0.0117,Yes,No,,
EnthermalPlus,SB70 Solargray 5mm / Air 12.68mm / Clear 4mm / Vacuum 0.25mm / C366 4mm,25.43,SolargrayÂ®  5mm,5372,SolarbanÂ® 70 S2,Float Glass - 4mm,2002,,4mm Clear,2155,LoEÂ³ 366 S5,Air,0.2521,0.0444,22.52,0.1388,0.2668,0.0791,58.55,-6.21,4.17,33.8,-0.43,-3.55,0.0034,Yes,No,,
EnthermalPlus,SB70 Solargray 5mm / Air 12.58mm / Clear 4mm / Vacuum 0.25mm / SB60 4mm,25.43,SolargrayÂ®  5mm,5372,SolarbanÂ® 70 S2,Clear Float Glass,413,,Clear  4mm,5282,SolarbanÂ® 60 S5,Air,0.2977,0.0524,19.07,0.1441,0.2958,0.0789,61.15,-4.85,4.04,33.74,-0.99,-3.01,0.0125,Yes,No,,
EnthermalPlus,SB70 Solargray 5mm / Air 12.58mm / Clear 4mm / Vacuum 0.25mm / SB70 4mm,25.43,SolargrayÂ®  5mm,5372,SolarbanÂ® 70 S2,Clear Float Glass,413,,SolarbanÂ® 70 glass  4mm,5433,SolarbanÂ® 70 S5,Air,0.2458,0.0433,23.1,0.1323,0.2712,0.0822,58.93,-5.98,5.22,34.46,-1.05,-4.3,0.0052,Yes,No,,
EnthermalPlus,SB70 Solargray 5mm / Air 12.48mm / Clear 4mm / Vacuum 0.25mm / LUMI 4mm,25.43,SolargrayÂ®  5mm,5372,SolarbanÂ® 70 S2,SGG PLANICLEAR 4mm,21011,,SGG ECLAZ II 4mm,20754,ECLAZ II S5,Air,0.3306,0.0582,17.17,0.1499,0.3433,0.0781,65.1,-3.82,3.47,33.62,-0.29,-4.11,0.0254,Yes,No,,
EnthermalPlus,SB70 Optiblue 5mm / Air 12.68mm / Clear 4mm / Vacuum 0.25mm / C180 4mm,25.43,OptiblueÂ® (SolarbanÂ® z75)  5mm,5427,SolarbanÂ® 70 S2,Float Glass - 4mm,2002,,4mm Clear,2192,LoE 180 S5,Air,0.3889,0.0685,14.6,0.1904,0.441,0.1169,72.31,-5.95,1.05,40.91,-1.74,-8.53,0.0266,Yes,No,,
EnthermalPlus,SB70 Optiblue 5mm / Air 12.68mm / Clear 4mm / Vacuum 0.25mm / C270 4mm,25.43,OptiblueÂ® (SolarbanÂ® z75)  5mm,5427,SolarbanÂ® 70 S2,Float Glass - 4mm,2002,,4mm Clear,2027,LoEÂ² 270 S5,Air,0.2986,0.0526,19.02,0.1882,0.3878,0.1128,68.59,-6.78,1.6,40.18,-4.06,-5.96,0.0139,Yes,No,,
EnthermalPlus,SB70 Optiblue 5mm / Air 12.68mm / Clear 4mm / Vacuum 0.25mm / C272 4mm,25.43,OptiblueÂ® (SolarbanÂ® z75)  5mm,5427,SolarbanÂ® 70 S2,Float Glass - 4mm,2002,,4 mm Clear,2012,LoEÂ² 272 S5,Air,0.3188,0.0562,17.81,0.1917,0.4,0.1078,69.46,-5.9,1.39,39.33,-2.11,-6.63,0.0177,Yes,No,,
EnthermalPlus,SB70 Optiblue 5mm / Air 12.68mm / Clear 4mm / Vacuum 0.25mm / C366 4mm,25.43,OptiblueÂ® (SolarbanÂ® z75)  5mm,5427,SolarbanÂ® 70 S2,Float Glass - 4mm,2002,,4mm Clear,2155,LoEÂ³ 366 S5,Air,0.2521,0.0444,22.52,0.1834,0.361,0.1091,66.6,-8.22,1.91,39.54,-1.45,-7.14,0.0052,Yes,No,,
EnthermalPlus,SB70 Optiblue 5mm / Air 12.58mm / Clear 4mm / Vacuum 0.25mm / SB60 4mm,25.43,OptiblueÂ® (SolarbanÂ® z75)  5mm,5427,SolarbanÂ® 70 S2,Clear Float Glass,413,,Clear  4mm,5282,SolarbanÂ® 60 S5,Air,0.2977,0.0524,19.07,0.1889,0.4002,0.1087,69.48,-6.78,1.69,39.47,-2.34,-6.29,0.0191,Yes,No,,
EnthermalPlus,SB70 Optiblue 5mm / Air 12.58mm / Clear 4mm / Vacuum 0.25mm / SB70 4mm,25.43,OptiblueÂ® (SolarbanÂ® z75)  5mm,5427,SolarbanÂ® 70 S2,Clear Float Glass,413,,SolarbanÂ® 70 glass  4mm,5433,SolarbanÂ® 70 S5,Air,0.2458,0.0433,23.1,0.1748,0.367,0.1149,67.01,-8.0,3.07,40.55,-2.38,-8.29,0.0079,Yes,No,,
EnthermalPlus,SB70 Optiblue 5mm / Air 12.48mm / Clear 4mm / Vacuum 0.25mm / LUMI 4mm,25.43,OptiblueÂ® (SolarbanÂ® z75)  5mm,5427,SolarbanÂ® 70 S2,SGG PLANICLEAR 4mm,21011,,SGG ECLAZ II 4mm,20754,ECLAZ II S5,Air,0.3306,0.0582,17.17,0.1957,0.4644,0.1074,73.85,-5.71,0.9,39.3,-1.26,-7.96,0.0396,Yes,No,,
EnthermalPlus,LUMI 5mm / Air 12.35mm / Clear 4mm / Vacuum 0.25mm / C180 4mm,25.4,SGG ECLAZ II 5mm,20755,ECLAZ II S2,Float Glass - 4mm,2002,,4mm Clear,2192,LoE 180 S5,Air,0.3942,0.0694,14.41,0.5351,0.7214,0.1671,87.98,-3.7,4.05,48.11,-1.58,-5.95,0.1823,Yes,Yes,0.539636,0.413157
EnthermalPlus,LUMI 5mm / Air 12.35mm / Clear 4mm / Vacuum 0.25mm / C270 4mm,25.4,SGG ECLAZ II 5mm,20755,ECLAZ II S2,Float Glass - 4mm,2002,,4mm Clear,2027,LoEÂ² 270 S5,Air,0.3018,0.0531,18.81,0.4165,0.6338,0.1561,83.59,-4.94,4.42,46.59,-6.48,-0.5,0.0897,Yes,Yes,0.420340,0.313012
EnthermalPlus,LUMI 5mm / Air 12.35mm / Clear 4mm / Vacuum 0.25mm / C272 4mm,25.4,SGG ECLAZ II 5mm,20755,ECLAZ II S2,Float Glass - 4mm,2002,,4 mm Clear,2012,LoEÂ² 272 S5,Air,0.3225,0.0568,17.61,0.4433,0.6544,0.1432,84.63,-3.83,4.23,44.8,-2.37,-1.88,0.1077,Yes,Yes,0.447374,0.335561
EnthermalPlus,LUMI 5mm / Air 12.35mm / Clear 4mm / Vacuum 0.25mm / C366 4mm,25.4,SGG ECLAZ II 5mm,20755,ECLAZ II S2,Float Glass - 4mm,2002,,4mm Clear,2155,LoEÂ³ 366 S5,Air,0.2545,0.0448,22.31,0.3631,0.5894,0.1468,81.21,-7.04,4.77,45.28,-0.55,-3.06,0.033,Yes,Yes,0.366404,0.261205
EnthermalPlus,LUMI 5mm / Air 12.26mm / Clear 4mm / Vacuum 0.25mm / SB60 4mm,25.41,SGG ECLAZ II 5mm,20755,ECLAZ II S2,Clear Float Glass,413,,Clear  4mm,5282,SolarbanÂ® 60 S5,Air,0.3009,0.053,18.87,0.4287,0.6545,0.1454,84.65,-4.88,4.55,45.08,-2.94,-1.15,0.1282,Yes,No,,
EnthermalPlus,LUMI 5mm / Air 12.26mm / Clear 4mm / Vacuum 0.25mm / SB70 4mm,25.41,SGG ECLAZ II 5mm,20755,ECLAZ II S2,Clear Float Glass,413,,SolarbanÂ® 70 glass  4mm,5433,SolarbanÂ® 70 S5,Air,0.248,0.0437,22.89,0.3365,0.5989,0.1621,81.68,-6.76,6.17,47.4,-2.42,-5.63,0.0468,Yes,No,,
EnthermalPlus,LUMI 5mm / Air 12.15mm / Clear 4mm / Vacuum 0.25mm / LUMI 4mm,25.4,SGG ECLAZ II 5mm,20755,ECLAZ II S2,SGG PLANICLEAR 4mm,21011,,SGG ECLAZ II 4mm,20754,ECLAZ II S5,Air,0.3345,0.0589,16.98,0.5482,0.7604,0.142,89.83,-3.32,3.87,44.72,-0.73,-4.81,0.2882,Yes,Yes,0.552032,0.348518
EnthermalPlus,ZEN 5mm / Air 12.35mm / Clear 4mm / Vacuum 0.25mm / C180 4mm,25.4,SGG ECLAZ ONE II 5mm,20763,ECLAZ ONE II S2,Float Glass - 4mm,2002,,4mm Clear,2192,LoE 180 S5,Air,0.3912,0.0689,14.51,0.4502,0.6842,0.2232,86.12,-3.8,5.05,54.65,-1.44,-8.03,0.1695,Yes,Yes,0.454301,0.409450
EnthermalPlus,ZEN 5mm / Air 12.35mm / Clear 4mm / Vacuum 0.25mm / C270 4mm,25.4,SGG ECLAZ ONE II 5mm,20763,ECLAZ ONE II S2,Float Glass - 4mm,2002,,4mm Clear,2027,LoEÂ² 270 S5,Air,0.3,0.0528,18.93,0.3772,0.6008,0.2132,81.78,-5.08,5.53,53.54,-4.89,-4.51,0.0844,Yes,Yes,0.380324,0.310862
EnthermalPlus,ZEN 5mm / Air 12.35mm / Clear 4mm / Vacuum 0.25mm / C272 4mm,25.4,SGG ECLAZ ONE II 5mm,20763,ECLAZ ONE II S2,Float Glass - 4mm,2002,,4 mm Clear,2012,LoEÂ² 272 S5,Air,0.3205,0.0564,17.72,0.397,0.6199,0.2016,82.78,-3.94,5.34,52.26,-1.92,-5.62,0.1008,Yes,Yes,0.400307,0.333098
EnthermalPlus,ZEN 5mm / Air 12.35mm / Clear 4mm / Vacuum 0.25mm / C366 4mm,25.4,SGG ECLAZ ONE II 5mm,20763,ECLAZ ONE II S2,Float Glass - 4mm,2002,,4mm Clear,2155,LoEÂ³ 366 S5,Air,0.2532,0.0446,22.43,0.3349,0.5585,0.2049,79.43,-7.02,5.82,52.6,-0.69,-6.33,0.0307,Yes,Yes,0.337525,0.259692
EnthermalPlus,ZEN 5mm / Air 12.26mm / Clear 4mm / Vacuum 0.25mm / SB60 4mm,25.41,SGG ECLAZ ONE II 5mm,20763,ECLAZ ONE II S2,Clear Float Glass,413,,Clear  4mm,5282,SolarbanÂ® 60 S5,Air,0.2991,0.0527,18.98,0.3853,0.62,0.2037,82.8,-4.97,5.67,52.46,-2.33,-5.1,0.12,Yes,No,,
EnthermalPlus,ZEN 5mm / Air 12.26mm / Clear 4mm / Vacuum 0.25mm / SB70 4mm,25.41,SGG ECLAZ ONE II 5mm,20763,ECLAZ ONE II S2,Clear Float Glass,413,,SolarbanÂ® 70 glass  4mm,5433,SolarbanÂ® 70 S5,Air,0.2468,0.0435,23.01,0.3112,0.568,0.2186,79.93,-6.76,7.1,54.13,-2.11,-7.89,0.0429,Yes,No,,
EnthermalPlus,ZEN 5mm / Air 12.15mm / Clear 4mm / Vacuum 0.25mm / LUMI 4mm,25.4,SGG ECLAZ ONE II 5mm,20763,ECLAZ ONE II S2,SGG PLANICLEAR 4mm,21011,,SGG ECLAZ II 4mm,20754,ECLAZ II S5,Air,0.3324,0.0585,17.09,0.4652,0.7202,0.2006,87.88,-3.43,4.98,52.2,-0.78,-7.53,0.2669,Yes,Yes,0.468644,0.345943
EnthermalPlus,C180 6mm / Air 11.65mm / C180 4mm / Vacuum 0.25mm / Clear 4mm,25.4,6mm Clear,2194,LoE 180 S2,4mm Clear,2192,LoE 180 S4,Float Glass - 4mm,2002,,Air,0.3998,0.0704,14.2,0.4861,0.6818,0.2032,86.04,-4.04,4.29,52.39,-2.76,-6.55,0.1176,Yes,No,,
EnthermalPlus,C180 6mm / Air 11.65mm / C270 4mm / Vacuum 0.25mm / Clear 4mm,25.4,6mm Clear,2194,LoE 180 S2,4mm Clear,2027,LoEÂ² 270 S4,Float Glass - 4mm,2002,,Air,0.3053,0.0538,18.6,0.3156,0.5979,0.1796,81.66,-5.19,4.66,49.61,-3.43,-5.14,0.0594,Yes,No,,
EnthermalPlus,C180 6mm / Air 11.65mm / C272 4mm / Vacuum 0.25mm / Clear 4mm,25.4,6mm Clear,2194,LoE 180 S2,4 mm Clear,2012,LoEÂ² 272 S4,Float Glass - 4mm,2002,,Air,0.3264,0.0575,17.4,0.3512,0.6171,0.1689,82.67,-4.12,4.51,48.24,-2.14,-5.44,0.072,Yes,No,,
EnthermalPlus,C180 6mm / Air 11.65mm / C366 4mm / Vacuum 0.25mm / Clear 4mm,25.4,6mm Clear,2194,LoE 180 S2,4mm Clear,2155,LoEÂ³ 366 S4,Float Glass - 4mm,2002,,Air,0.2571,0.0453,22.09,0.2429,0.5559,0.1719,79.32,-7.25,5.01,48.63,-2.2,-5.94,0.022,Yes,No,,
EnthermalPlus,C180 6mm / Air 11.55mm / SB60 4mm / Vacuum 0.25mm / Clear 4mm,25.41,6mm Clear,2194,LoE 180 S2,Clear  4mm,5282,SolarbanÂ® 60 S4,Clear Float Glass,413,,Air,0.3044,0.0536,18.65,0.3394,0.6172,0.1702,82.69,-5.15,4.81,48.41,-2.36,-5.57,0.0831,Yes,No,,
EnthermalPlus,C180 6mm / Air 11.55mm / SB70 4mm / Vacuum 0.25mm / Clear 4mm,25.41,6mm Clear,2194,LoE 180 S2,SolarbanÂ® 70 glass  4mm,5433,SolarbanÂ® 70 S4,Clear Float Glass,413,,Air,0.2505,0.0441,22.67,0.2395,0.5655,0.1899,79.82,-7.02,6.38,50.83,-3.87,-6.1,0.0298,Yes,No,,
EnthermalPlus,C180 6mm / Air 11.45mm / LUMI 4mm / Vacuum 0.25mm / Clear 4mm,25.4,6mm Clear,2194,LoE 180 S2,SGG ECLAZ II 4mm,20754,ECLAZ II S4,SGG PLANICLEAR 4mm,21011,,Air,0.3387,0.0596,16.76,0.4899,0.7174,0.1736,87.79,-3.69,4.2,48.93,-2.0,-6.15,0.1803,Yes,Yes,0.497867,0.353357
EnthermalPlus,C270 6mm / Air 11.65mm / C180 4mm / Vacuum 0.25mm / Clear 4mm,25.4,6mm Clear,2029,LoEÂ² 270 S2,4mm Clear,2192,LoE 180 S4,Float Glass - 4mm,2002,,Air,0.396,0.0697,14.34,0.2977,0.5998,0.1612,81.76,-5.32,4.78,47.25,-4.38,-3.32,0.0602,Yes,No,,
EnthermalPlus,C270 6mm / Air 11.65mm / C270 4mm / Vacuum 0.25mm / Clear 4mm,25.4,6mm Clear,2029,LoEÂ² 270 S2,4mm Clear,2027,LoEÂ² 270 S4,Float Glass - 4mm,2002,,Air,0.303,0.0534,18.74,0.2398,0.5265,0.1429,77.6,-6.21,4.98,44.71,-5.02,-1.91,0.0329,Yes,No,,
EnthermalPlus,C270 6mm / Air 11.65mm / C272 4mm / Vacuum 0.25mm / Clear 4mm,25.4,6mm Clear,2029,LoEÂ² 270 S2,4 mm Clear,2012,LoEÂ² 272 S4,Float Glass - 4mm,2002,,Air,0.3238,0.057,17.53,0.2567,0.5433,0.1346,78.56,-5.22,4.82,43.48,-3.8,-2.09,0.0404,Yes,No,,
EnthermalPlus,C270 6mm / Air 11.65mm / C366 4mm / Vacuum 0.25mm / Clear 4mm,25.4,6mm Clear,2029,LoEÂ² 270 S2,4mm Clear,2155,LoEÂ³ 366 S4,Float Glass - 4mm,2002,,Air,0.2554,0.045,22.23,0.1997,0.4898,0.1369,75.37,-8.06,5.3,43.82,-3.97,-2.52,0.0117,Yes,No,,
EnthermalPlus,C270 6mm / Air 11.55mm / SB60 4mm / Vacuum 0.25mm / Clear 4mm,25.41,6mm Clear,2029,LoEÂ² 270 S2,Clear  4mm,5282,SolarbanÂ® 60 S4,Clear Float Glass,413,,Air,0.3022,0.0532,18.79,0.253,0.5435,0.1356,78.58,-6.19,5.11,43.63,-3.95,-2.23,0.0444,Yes,No,,
EnthermalPlus,C270 6mm / Air 11.55mm / SB70 4mm / Vacuum 0.25mm / Clear 4mm,25.41,6mm Clear,2029,LoEÂ² 270 S2,SolarbanÂ® 70 glass  4mm,5433,SolarbanÂ® 70 S4,Clear Float Glass,413,,Air,0.2489,0.0438,22.81,0.1983,0.4981,0.1507,75.84,-7.87,6.71,45.8,-5.63,-2.78,0.016,Yes,No,,
EnthermalPlus,C270 6mm / Air 11.45mm / LUMI 4mm / Vacuum 0.25mm / Clear 4mm,25.4,6mm Clear,2029,LoEÂ² 270 S2,SGG ECLAZ II 4mm,20754,ECLAZ II S4,SGG PLANICLEAR 4mm,21011,,Air,0.336,0.0592,16.9,0.3094,0.6314,0.1382,83.46,-4.92,4.55,44.1,-3.63,-2.84,0.0896,Yes,Yes,0.319858,0.350102
EnthermalPlus,C272 6mm / Air 11.65mm / C180 4mm / Vacuum 0.25mm / Clear 4mm,25.4,6 mm Clear,2014,LoEÂ² 272 S2,4mm Clear,2192,LoE 180 S4,Float Glass - 4mm,2002,,Air,0.3969,0.0699,14.31,0.3336,0.6178,0.1492,82.7,-4.17,4.57,45.58,-2.25,-3.81,0.0724,Yes,No,,
EnthermalPlus,C272 6mm / Air 11.65mm / C270 4mm / Vacuum 0.25mm / Clear 4mm,25.4,6 mm Clear,2014,LoEÂ² 272 S2,4mm Clear,2027,LoEÂ² 270 S4,Float Glass - 4mm,2002,,Air,0.3035,0.0534,18.71,0.259,0.5425,0.1298,78.52,-5.19,4.8,42.73,-2.96,-2.19,0.0401,Yes,No,,
EnthermalPlus,C272 6mm / Air 11.65mm / C272 4mm / Vacuum 0.25mm / Clear 4mm,25.4,6 mm Clear,2014,LoEÂ² 272 S2,4 mm Clear,2012,LoEÂ² 272 S4,Float Glass - 4mm,2002,,Air,0.3244,0.0571,17.5,0.28,0.5601,0.1209,79.51,-4.19,4.62,41.34,-1.59,-2.43,0.0501,Yes,No,,
EnthermalPlus,C272 6mm / Air 11.65mm / C366 4mm / Vacuum 0.25mm / Clear 4mm,25.4,6 mm Clear,2014,LoEÂ² 272 S2,4mm Clear,2155,LoEÂ³ 366 S4,Float Glass - 4mm,2002,,Air,0.2558,0.045,22.2,0.2109,0.5047,0.1234,76.27,-7.17,5.16,41.73,-1.7,-3.03,0.0144,Yes,No,,
EnthermalPlus,C272 6mm / Air 11.55mm / SB60 4mm / Vacuum 0.25mm / Clear 4mm,25.41,6 mm Clear,2014,LoEÂ² 272 S2,Clear  4mm,5282,SolarbanÂ® 60 S4,Clear Float Glass,413,,Air,0.3027,0.0533,18.76,0.2746,0.5602,0.122,79.52,-5.19,4.92,41.51,-1.8,-2.56,0.0534,Yes,No,,
EnthermalPlus,C272 6mm / Air 11.55mm / SB70 4mm / Vacuum 0.25mm / Clear 4mm,25.41,6 mm Clear,2014,LoEÂ² 272 S2,SolarbanÂ® 70 glass  4mm,5433,SolarbanÂ® 70 S4,Clear Float Glass,413,,Air,0.2493,0.0439,22.78,0.2088,0.513,0.1381,76.73,-6.92,6.55,43.97,-3.49,-3.34,0.0198,Yes,No,,
EnthermalPlus,C272 6mm / Air 11.45mm / LUMI 4mm / Vacuum 0.25mm / Clear 4mm,25.4,6 mm Clear,2014,LoEÂ² 272 S2,SGG ECLAZ II 4mm,20754,ECLAZ II S4,SGG PLANICLEAR 4mm,21011,,Air,0.3366,0.0593,16.87,0.3463,0.6509,0.1248,84.44,-3.8,4.35,42.04,-1.44,-3.19,0.1063,Yes,Yes,0.356401,0.350821
EnthermalPlus,C340 6mm / Air 11.65mm / C180 4mm / Vacuum 0.25mm / Clear 4mm,25.4,6mm Clear,2167,LoEÂ³ 340 S2,4mm Clear,2192,LoE 180 S4,Float Glass - 4mm,2002,,Air,0.3952,0.0696,14.37,0.142,0.3357,0.1443,64.93,-9.87,-3.63,45.09,-6.76,-13.33,0.0094,Yes,No,,
EnthermalPlus,C340 6mm / Air 11.65mm / C270 4mm / Vacuum 0.25mm / Clear 4mm,25.4,6mm Clear,2167,LoEÂ³ 340 S2,4mm Clear,2027,LoEÂ² 270 S4,Float Glass - 4mm,2002,,Air,0.3025,0.0533,18.77,0.1217,0.2947,0.1383,61.49,-10.25,-3.12,44.2,-6.89,-12.6,0.0049,Yes,No,,
EnthermalPlus,C340 6mm / Air 11.65mm / C272 4mm / Vacuum 0.25mm / Clear 4mm,25.4,6mm Clear,2167,LoEÂ³ 340 S2,4 mm Clear,2012,LoEÂ² 272 S4,Float Glass - 4mm,2002,,Air,0.3233,0.0569,17.57,0.1275,0.3037,0.1356,62.25,-9.55,-3.27,43.77,-6.39,-12.52,0.0061,Yes,No,,
EnthermalPlus,C340 6mm / Air 11.65mm / C366 4mm / Vacuum 0.25mm / Clear 4mm,25.4,6mm Clear,2167,LoEÂ³ 340 S2,4mm Clear,2155,LoEÂ³ 366 S4,Float Glass - 4mm,2002,,Air,0.255,0.0449,22.26,0.108,0.2746,0.1363,59.69,-11.31,-2.93,43.88,-6.56,-12.52,0.0018,Yes,No,,
EnthermalPlus,C340 6mm / Air 11.55mm / SB60 4mm / Vacuum 0.25mm / Clear 4mm,25.41,6mm Clear,2167,LoEÂ³ 340 S2,Clear  4mm,5282,SolarbanÂ® 60 S4,Clear Float Glass,413,,Air,0.3017,0.0531,18.82,0.1267,0.304,0.1359,62.29,-10.35,-3.04,43.83,-6.36,-12.64,0.0067,Yes,No,,
EnthermalPlus,C340 6mm / Air 11.55mm / SB70 4mm / Vacuum 0.25mm / Clear 4mm,25.41,6mm Clear,2167,LoEÂ³ 340 S2,SolarbanÂ® 70 glass  4mm,5433,SolarbanÂ® 70 S4,Clear Float Glass,413,,Air,0.2486,0.0438,22.84,0.1082,0.2792,0.1409,60.07,-11.29,-1.63,44.57,-7.31,-12.71,0.0025,Yes,No,,
EnthermalPlus,C340 6mm / Air 11.45mm / LUMI 4mm / Vacuum 0.25mm / Clear 4mm,25.4,6mm Clear,2167,LoEÂ³ 340 S2,SGG ECLAZ II 4mm,20754,ECLAZ II S4,SGG PLANICLEAR 4mm,21011,,Air,0.3354,0.0591,16.93,0.1459,0.3528,0.1368,66.3,-9.72,-3.9,44.0,-6.35,-13.01,0.014,Yes,Yes,0.160683,0.349376
EnthermalPlus,C366 6mm / Air 11.65mm / C180 4mm / Vacuum 0.25mm / Clear 4mm,25.4,6mm Clear,2157,LoEÂ³ 366 S2,4mm Clear,2192,LoE 180 S4,Float Glass - 4mm,2002,,Air,0.3941,0.0694,14.41,0.2262,0.5575,0.1458,79.41,-7.26,5.06,45.11,-2.96,-4.23,0.0219,Yes,No,,
EnthermalPlus,C366 6mm / Air 11.65mm / C270 4mm / Vacuum 0.25mm / Clear 4mm,25.4,6mm Clear,2157,LoEÂ³ 366 S2,4mm Clear,2027,LoEÂ² 270 S4,Float Glass - 4mm,2002,,Air,0.3019,0.0532,18.81,0.1952,0.4898,0.1298,75.37,-8.01,5.26,42.75,-3.25,-3.17,0.0116,Yes,No,,
EnthermalPlus,C366 6mm / Air 11.65mm / C272 4mm / Vacuum 0.25mm / Clear 4mm,25.4,6mm Clear,2157,LoEÂ³ 366 S2,4 mm Clear,2012,LoEÂ² 272 S4,Float Glass - 4mm,2002,,Air,0.3225,0.0568,17.6,0.2048,0.5055,0.1226,76.32,-7.15,5.16,41.61,-1.95,-3.33,0.0144,Yes,No,,
EnthermalPlus,C366 6mm / Air 11.65mm / C366 4mm / Vacuum 0.25mm / Clear 4mm,25.4,6mm Clear,2157,LoEÂ³ 366 S2,4mm Clear,2155,LoEÂ³ 366 S4,Float Glass - 4mm,2002,,Air,0.2546,0.0448,22.3,0.1722,0.4561,0.1245,73.23,-9.63,5.46,41.91,-2.34,-3.52,0.0043,Yes,No,,
EnthermalPlus,C366 6mm / Air 11.55mm / SB60 4mm / Vacuum 0.25mm / Clear 4mm,25.41,6mm Clear,2157,LoEÂ³ 366 S2,Clear  4mm,5282,SolarbanÂ® 60 S4,Clear Float Glass,413,,Air,0.3011,0.053,18.86,0.2038,0.5057,0.1235,76.34,-8.09,5.43,41.76,-2.03,-3.5,0.0158,Yes,No,,
EnthermalPlus,C366 6mm / Air 11.55mm / SB70 4mm / Vacuum 0.25mm / Clear 4mm,25.41,6mm Clear,2157,LoEÂ³ 366 S2,SolarbanÂ® 70 glass  4mm,5433,SolarbanÂ® 70 S4,Clear Float Glass,413,,Air,0.2482,0.0437,22.88,0.1725,0.4636,0.1365,73.67,-9.4,6.88,43.75,-4.26,-3.62,0.0058,Yes,No,,
EnthermalPlus,C366 6mm / Air 11.45mm / LUMI 4mm / Vacuum 0.25mm / Clear 4mm,25.4,6mm Clear,2157,LoEÂ³ 366 S2,SGG ECLAZ II 4mm,20754,ECLAZ II S4,SGG PLANICLEAR 4mm,21011,,Air,0.3347,0.0589,16.97,0.2351,0.5871,0.1257,81.08,-7.02,4.91,42.18,-1.8,-4.12,0.0328,Yes,Yes,0.246087,0.348475
EnthermalPlus,Q452 6mm / Air 11.65mm / C180 4mm / Vacuum 0.25mm / Clear 4mm,25.4,6mm Clear,2107,Quad LoE 452 S2,4mm Clear,2192,LoE 180 S4,Float Glass - 4mm,2002,,Air,0.3939,0.0694,14.42,0.1796,0.4514,0.1181,72.99,-9.28,5.21,41.1,-4.57,-2.87,0.0063,Yes,No,,
EnthermalPlus,Q452 6mm / Air 11.65mm / C270 4mm / Vacuum 0.25mm / Clear 4mm,25.4,6mm Clear,2107,Quad LoE 452 S2,4mm Clear,2027,LoEÂ² 270 S4,Float Glass - 4mm,2002,,Air,0.3017,0.0531,18.82,0.1557,0.3961,0.1076,69.19,-9.84,5.34,39.33,-4.58,-2.08,0.0035,Yes,No,,
EnthermalPlus,Q452 6mm / Air 11.65mm / C272 4mm / Vacuum 0.25mm / Clear 4mm,25.4,6mm Clear,2107,Quad LoE 452 S2,4 mm Clear,2012,LoEÂ² 272 S4,Float Glass - 4mm,2002,,Air,0.3224,0.0568,17.61,0.1628,0.4085,0.1028,70.05,-9.04,5.28,38.47,-3.54,-2.16,0.0044,Yes,No,,
EnthermalPlus,Q452 6mm / Air 11.65mm / C366 4mm / Vacuum 0.25mm / Clear 4mm,25.4,6mm Clear,2107,Quad LoE 452 S2,4mm Clear,2155,LoEÂ³ 366 S4,Float Glass - 4mm,2002,,Air,0.2545,0.0448,22.31,0.1387,0.3688,0.1041,67.19,-11.22,5.43,38.7,-3.91,-2.19,0.0013,Yes,No,,
EnthermalPlus,Q452 6mm / Air 11.55mm / SB60 4mm / Vacuum 0.25mm / Clear 4mm,25.41,6mm Clear,2107,Quad LoE 452 S2,Clear  4mm,5282,SolarbanÂ® 60 S4,Clear Float Glass,413,,Air,0.3009,0.053,18.87,0.1622,0.4088,0.1035,70.08,-9.9,5.51,38.59,-3.59,-2.31,0.0047,Yes,No,,
EnthermalPlus,Q452 6mm / Air 11.55mm / SB70 4mm / Vacuum 0.25mm / Clear 4mm,25.41,6mm Clear,2107,Quad LoE 452 S2,SolarbanÂ® 70 glass  4mm,5433,SolarbanÂ® 70 S4,Clear Float Glass,413,,Air,0.2481,0.0437,22.89,0.139,0.3752,0.1121,67.62,-11.1,6.8,40.09,-5.5,-2.23,0.0017,Yes,No,,
EnthermalPlus,Q452 6mm / Air 11.45mm / LUMI 4mm / Vacuum 0.25mm / Clear 4mm,25.4,6mm Clear,2107,Quad LoE 452 S2,SGG ECLAZ II 4mm,20754,ECLAZ II S4,SGG PLANICLEAR 4mm,21011,,Air,0.3345,0.0589,16.98,0.1855,0.4746,0.1049,74.49,-9.05,5.05,38.9,-3.46,-2.87,0.0093,Yes,Yes,0.199506,0.348259
EnthermalPlus,SB60 6mm / Air 11.69mm / C180 4mm / Vacuum 0.25mm / Clear 4mm,25.44,Clear  6mm,5284,SolarbanÂ® 60 S2,4mm Clear,2192,LoE 180 S4,Float Glass - 4mm,2002,,Air,0.3958,0.0697,14.35,0.3231,0.6272,0.1521,83.22,-4.95,4.7,45.99,-2.82,-4.02,0.0867,Yes,No,,
EnthermalPlus,SB60 6mm / Air 11.69mm / C270 4mm / Vacuum 0.25mm / Clear 4mm,25.44,Clear  6mm,5284,SolarbanÂ® 60 S2,4mm Clear,2027,LoEÂ² 270 S4,Float Glass - 4mm,2002,,Air,0.3029,0.0533,18.75,0.2569,0.5507,0.1321,79.01,-5.93,4.9,43.09,-3.46,-2.43,0.0453,Yes,No,,
EnthermalPlus,SB60 6mm / Air 11.69mm / C272 4mm / Vacuum 0.25mm / Clear 4mm,25.44,Clear  6mm,5284,SolarbanÂ® 60 S2,4 mm Clear,2012,LoEÂ² 272 S4,Float Glass - 4mm,2002,,Air,0.3237,0.057,17.54,0.2762,0.5686,0.123,80.0,-4.94,4.74,41.66,-2.01,-2.68,0.0551,Yes,No,,
EnthermalPlus,SB60 6mm / Air 11.69mm / C366 4mm / Vacuum 0.25mm / Clear 4mm,25.44,Clear  6mm,5284,SolarbanÂ® 60 S2,4mm Clear,2155,LoEÂ³ 366 S4,Float Glass - 4mm,2002,,Air,0.2553,0.045,22.24,0.2118,0.5124,0.1255,76.76,-7.88,5.25,42.06,-2.17,-3.23,0.0164,Yes,No,,
EnthermalPlus,SB60 6mm / Air 11.59mm / SB60 4mm / Vacuum 0.25mm / Clear 4mm,25.44,Clear  6mm,5284,SolarbanÂ® 60 S2,Clear  4mm,5282,SolarbanÂ® 60 S4,Clear Float Glass,413,,Air,0.302,0.0532,18.8,0.2719,0.5687,0.1241,80.02,-5.93,5.03,41.84,-2.21,-2.83,0.0624,Yes,No,,
EnthermalPlus,SB60 6mm / Air 11.59mm / SB70 4mm / Vacuum 0.25mm / Clear 4mm,25.44,Clear  6mm,5284,SolarbanÂ® 60 S2,SolarbanÂ® 70 glass  4mm,5433,SolarbanÂ® 70 S4,Clear Float Glass,413,,Air,0.2488,0.0438,22.82,0.2099,0.5208,0.1407,77.21,-7.65,6.66,44.35,-4.09,-3.5,0.0223,Yes,No,,
EnthermalPlus,SB60 6mm / Air 11.49mm / LUMI 4mm / Vacuum 0.25mm / Clear 4mm,25.44,Clear  6mm,5284,SolarbanÂ® 60 S2,SGG ECLAZ II 4mm,20754,ECLAZ II S4,SGG PLANICLEAR 4mm,21011,,Air,0.3358,0.0591,16.91,0.336,0.6607,0.127,84.97,-4.59,4.47,42.38,-1.88,-3.49,0.1313,Yes,No,,
EnthermalPlus,SB60 Solexia 6mm / Air 11.69mm / C180 4mm / Vacuum 0.25mm / Clear 4mm,25.44,SolexiaÂ®  6mm,5254,SolarbanÂ® 60 S2,4mm Clear,2192,LoE 180 S4,Float Glass - 4mm,2002,,Air,0.3958,0.0697,14.35,0.25,0.5461,0.1266,78.79,-9.69,5.37,42.32,-6.26,-2.34,0.0493,Yes,No,,
EnthermalPlus,SB60 Solexia 6mm / Air 11.69mm / C270 4mm / Vacuum 0.25mm / Clear 4mm,25.44,SolexiaÂ®  6mm,5254,SolarbanÂ® 60 S2,4mm Clear,2027,LoEÂ² 270 S4,Float Glass - 4mm,2002,,Air,0.3029,0.0533,18.75,0.2072,0.48,0.1113,74.79,-10.33,5.55,39.83,-6.46,-1.08,0.0266,Yes,No,,
EnthermalPlus,SB60 Solexia 6mm / Air 11.69mm / C272 4mm / Vacuum 0.25mm / Clear 4mm,25.44,SolexiaÂ®  6mm,5254,SolarbanÂ® 60 S2,4 mm Clear,2012,LoEÂ² 272 S4,Float Glass - 4mm,2002,,Air,0.3237,0.057,17.54,0.22,0.4954,0.1042,75.72,-9.46,5.4,38.59,-4.96,-1.3,0.0327,Yes,No,,
EnthermalPlus,SB60 Solexia 6mm / Air 11.69mm / C366 4mm / Vacuum 0.25mm / Clear 4mm,25.44,SolexiaÂ®  6mm,5254,SolarbanÂ® 60 S2,4mm Clear,2155,LoEÂ³ 366 S4,Float Glass - 4mm,2002,,Air,0.2553,0.045,22.24,0.1771,0.4471,0.1062,72.66,-11.96,5.86,38.93,-5.23,-1.68,0.0095,Yes,No,,
EnthermalPlus,SB60 Solexia 6mm / Air 11.59mm / SB60 4mm / Vacuum 0.25mm / Clear 4mm,25.44,SolexiaÂ®  6mm,5254,SolarbanÂ® 60 S2,Clear  4mm,5282,SolarbanÂ® 60 S4,Clear Float Glass,413,,Air,0.302,0.0532,18.8,0.2177,0.4956,0.1051,75.75,-10.4,5.69,38.75,-5.08,-1.42,0.0361,Yes,No,,
EnthermalPlus,SB60 Solexia 6mm / Air 11.59mm / SB70 4mm / Vacuum 0.25mm / Clear 4mm,25.44,SolexiaÂ®  6mm,5254,SolarbanÂ® 60 S2,SolarbanÂ® 70 glass  4mm,5433,SolarbanÂ® 70 S4,Clear Float Glass,413,,Air,0.2488,0.0438,22.82,0.1764,0.4543,0.118,73.09,-11.74,7.22,40.93,-7.35,-1.8,0.013,Yes,No,,
EnthermalPlus,SB60 Solexia 6mm / Air 11.49mm / LUMI 4mm / Vacuum 0.25mm / Clear 4mm,25.44,SolexiaÂ®  6mm,5254,SolarbanÂ® 60 S2,SGG ECLAZ II 4mm,20754,ECLAZ II S4,SGG PLANICLEAR 4mm,21011,,Air,0.3358,0.0591,16.91,0.2586,0.5754,0.1072,80.45,-9.46,5.17,39.19,-4.95,-2.09,0.0727,Yes,No,,
EnthermalPlus,SB60 Solarbronze 6mm / Air 11.69mm / C180 4mm / Vacuum 0.25mm / Clear 4mm,25.44,SolarbronzeÂ®  6mm,5274,SolarbanÂ® 60 S2,4mm Clear,2192,LoE 180 S4,Float Glass - 4mm,2002,,Air,0.3958,0.0697,14.35,0.2114,0.3756,0.0823,67.37,-0.0,8.48,34.34,0.47,0.11,0.0409,Yes,No,,
EnthermalPlus,SB60 Solarbronze 6mm / Air 11.69mm / C270 4mm / Vacuum 0.25mm / Clear 4mm,25.44,SolarbronzeÂ®  6mm,5274,SolarbanÂ® 60 S2,4mm Clear,2027,LoEÂ² 270 S4,Float Glass - 4mm,2002,,Air,0.3029,0.0533,18.75,0.1656,0.3299,0.0751,63.84,-1.04,8.43,32.82,0.0,0.56,0.0222,Yes,No,,
EnthermalPlus,SB60 Solarbronze 6mm / Air 11.69mm / C272 4mm / Vacuum 0.25mm / Clear 4mm,25.44,SolarbronzeÂ®  6mm,5274,SolarbanÂ® 60 S2,4 mm Clear,2012,LoEÂ² 272 S4,Float Glass - 4mm,2002,,Air,0.3237,0.057,17.54,0.1789,0.3408,0.0719,64.7,-0.19,8.34,32.12,0.54,0.31,0.0274,Yes,No,,
EnthermalPlus,SB60 Solarbronze 6mm / Air 11.69mm / C366 4mm / Vacuum 0.25mm / Clear 4mm,25.44,SolarbronzeÂ®  6mm,5274,SolarbanÂ® 60 S2,4mm Clear,2155,LoEÂ³ 366 S4,Float Glass - 4mm,2002,,Air,0.2553,0.045,22.24,0.1343,0.3067,0.0728,61.93,-2.82,8.64,32.33,0.5,0.03,0.0079,Yes,No,,
EnthermalPlus,SB60 Solarbronze 6mm / Air 11.59mm / SB60 4mm / Vacuum 0.25mm / Clear 4mm,25.44,SolarbronzeÂ®  6mm,5274,SolarbanÂ® 60 S2,Clear  4mm,5282,SolarbanÂ® 60 S4,Clear Float Glass,413,,Air,0.302,0.0532,18.8,0.1752,0.3407,0.0723,64.7,-0.99,8.57,32.22,0.39,0.29,0.03,Yes,No,,
EnthermalPlus,SB60 Solarbronze 6mm / Air 11.59mm / SB70 4mm / Vacuum 0.25mm / Clear 4mm,25.44,SolarbronzeÂ®  6mm,5274,SolarbanÂ® 60 S2,SolarbanÂ® 70 glass  4mm,5433,SolarbanÂ® 70 S4,Clear Float Glass,413,,Air,0.2488,0.0438,22.82,0.1324,0.3118,0.0781,62.32,-2.57,9.82,33.47,-0.21,0.07,0.0109,Yes,No,,
EnthermalPlus,SB60 Solarbronze 6mm / Air 11.49mm / LUMI 4mm / Vacuum 0.25mm / Clear 4mm,25.44,SolarbronzeÂ®  6mm,5274,SolarbanÂ® 60 S2,SGG ECLAZ II 4mm,20754,ECLAZ II S4,SGG PLANICLEAR 4mm,21011,,Air,0.3358,0.0591,16.91,0.2175,0.396,0.0733,68.86,0.37,8.36,32.46,0.72,0.07,0.0602,Yes,No,,
EnthermalPlus,SB60 Solargray 6mm / Air 11.69mm / C180 4mm / Vacuum 0.25mm / Clear 4mm,25.44,SolargrayÂ®  6mm,5289,SolarbanÂ® 60 S2,4mm Clear,2192,LoE 180 S4,Float Glass - 4mm,2002,,Air,0.3958,0.0697,14.35,0.1849,0.3138,0.0706,62.72,-2.24,1.87,31.96,-0.13,-3.25,0.0395,Yes,No,,
EnthermalPlus,SB60 Solargray 6mm / Air 11.69mm / C270 4mm / Vacuum 0.25mm / Clear 4mm,25.44,SolargrayÂ®  6mm,5289,SolarbanÂ® 60 S2,4mm Clear,2027,LoEÂ² 270 S4,Float Glass - 4mm,2002,,Air,0.3029,0.0533,18.75,0.1449,0.2758,0.0656,59.4,-3.11,2.12,30.78,-0.45,-2.35,0.0215,Yes,No,,
EnthermalPlus,SB60 Solargray 6mm / Air 11.69mm / C272 4mm / Vacuum 0.25mm / Clear 4mm,25.44,SolargrayÂ®  6mm,5289,SolarbanÂ® 60 S2,4 mm Clear,2012,LoEÂ² 272 S4,Float Glass - 4mm,2002,,Air,0.3237,0.057,17.54,0.1565,0.2848,0.0633,60.2,-2.31,1.93,30.22,0.05,-2.41,0.0265,Yes,No,,
EnthermalPlus,SB60 Solargray 6mm / Air 11.69mm / C366 4mm / Vacuum 0.25mm / Clear 4mm,25.44,SolargrayÂ®  6mm,5289,SolarbanÂ® 60 S2,4mm Clear,2155,LoEÂ³ 366 S4,Float Glass - 4mm,2002,,Air,0.2553,0.045,22.24,0.1173,0.2566,0.064,57.61,-4.74,2.52,30.39,0.11,-2.73,0.0077,Yes,No,,
EnthermalPlus,SB60 Solargray 6mm / Air 11.59mm / SB60 4mm / Vacuum 0.25mm / Clear 4mm,25.44,SolargrayÂ®  6mm,5289,SolarbanÂ® 60 S2,Clear  4mm,5282,SolarbanÂ® 60 S4,Clear Float Glass,413,,Air,0.302,0.0532,18.8,0.1532,0.2848,0.0636,60.21,-3.09,2.19,30.3,-0.05,-2.45,0.029,Yes,No,,
EnthermalPlus,SB60 Solargray 6mm / Air 11.59mm / SB70 4mm / Vacuum 0.25mm / Clear 4mm,25.44,SolargrayÂ®  6mm,5289,SolarbanÂ® 60 S2,SolarbanÂ® 70 glass  4mm,5433,SolarbanÂ® 70 S4,Clear Float Glass,413,,Air,0.2488,0.0438,22.82,0.1155,0.2607,0.0678,57.96,-4.57,3.62,31.31,-0.5,-3.0,0.0105,Yes,No,,
EnthermalPlus,SB60 Solargray 6mm / Air 11.49mm / LUMI 4mm / Vacuum 0.25mm / Clear 4mm,25.44,SolargrayÂ®  6mm,5289,SolarbanÂ® 60 S2,SGG ECLAZ II 4mm,20754,ECLAZ II S4,SGG PLANICLEAR 4mm,21011,,Air,0.3358,0.0591,16.91,0.1896,0.3309,0.0643,64.13,-1.93,1.63,30.49,0.09,-2.72,0.058,Yes,No,,
EnthermalPlus,SB60 Optigray 6mm / Air 11.69mm / C180 4mm / Vacuum 0.25mm / Clear 4mm,25.44,OptigrayÂ®  6mm,5265,SolarbanÂ® 60 S2,4mm Clear,2192,LoE 180 S4,Float Glass - 4mm,2002,,Air,0.3958,0.0697,14.35,0.2338,0.4445,0.0981,72.42,-4.37,4.05,37.52,-1.73,-3.09,0.052,Yes,No,,
EnthermalPlus,SB60 Optigray 6mm / Air 11.69mm / C270 4mm / Vacuum 0.25mm / Clear 4mm,25.44,OptigrayÂ®  6mm,5265,SolarbanÂ® 60 S2,4mm Clear,2027,LoEÂ² 270 S4,Float Glass - 4mm,2002,,Air,0.3029,0.0533,18.75,0.187,0.3905,0.088,68.69,-5.24,4.24,35.59,-2.12,-1.97,0.0281,Yes,No,,
EnthermalPlus,SB60 Optigray 6mm / Air 11.69mm / C272 4mm / Vacuum 0.25mm / Clear 4mm,25.44,OptigrayÂ®  6mm,5265,SolarbanÂ® 60 S2,4 mm Clear,2012,LoEÂ² 272 S4,Float Glass - 4mm,2002,,Air,0.3237,0.057,17.54,0.2008,0.4033,0.0834,69.58,-4.37,4.08,34.66,-1.18,-2.13,0.0346,Yes,No,,
EnthermalPlus,SB60 Optigray 6mm / Air 11.69mm / C366 4mm / Vacuum 0.25mm / Clear 4mm,25.44,OptigrayÂ®  6mm,5265,SolarbanÂ® 60 S2,4mm Clear,2155,LoEÂ³ 366 S4,Float Glass - 4mm,2002,,Air,0.2553,0.045,22.24,0.1545,0.3634,0.0848,66.68,-6.97,4.6,34.93,-1.24,-2.54,0.0101,Yes,No,,
EnthermalPlus,SB60 Optigray 6mm / Air 11.59mm / SB60 4mm / Vacuum 0.25mm / Clear 4mm,25.44,OptigrayÂ®  6mm,5265,SolarbanÂ® 60 S2,Clear  4mm,5282,SolarbanÂ® 60 S4,Clear Float Glass,413,,Air,0.302,0.0532,18.8,0.1974,0.4033,0.084,69.59,-5.24,4.35,34.78,-1.32,-2.21,0.0381,Yes,No,,
EnthermalPlus,SB60 Optigray 6mm / Air 11.59mm / SB70 4mm / Vacuum 0.25mm / Clear 4mm,25.44,OptigrayÂ®  6mm,5265,SolarbanÂ® 60 S2,SolarbanÂ® 70 glass  4mm,5433,SolarbanÂ® 70 S4,Clear Float Glass,413,,Air,0.2488,0.0438,22.82,0.153,0.3693,0.0924,67.08,-6.76,5.85,36.44,-2.48,-2.76,0.0138,Yes,No,,
EnthermalPlus,SB60 Optigray 6mm / Air 11.49mm / LUMI 4mm / Vacuum 0.25mm / Clear 4mm,25.44,OptigrayÂ®  6mm,5265,SolarbanÂ® 60 S2,SGG ECLAZ II 4mm,20754,ECLAZ II S4,SGG PLANICLEAR 4mm,21011,,Air,0.3358,0.0591,16.91,0.2414,0.4684,0.0854,73.99,-4.06,3.83,35.12,-1.12,-2.65,0.0767,Yes,No,,
EnthermalPlus,SB60 Solarblue 6mm / Air 11.69mm / C180 4mm / Vacuum 0.25mm / Clear 4mm,25.44,SolarblueÂ®  6mm,5364,SolarbanÂ® 60 S2,4mm Clear,2192,LoE 180 S4,Float Glass - 4mm,2002,,Air,0.3958,0.0697,14.35,0.2165,0.3962,0.0876,69.43,-7.52,-4.7,35.78,-2.18,-8.92,0.0501,Yes,No,,
EnthermalPlus,SB60 Solarblue 6mm / Air 11.69mm / C270 4mm / Vacuum 0.25mm / Clear 4mm,25.44,SolarblueÂ®  6mm,5364,SolarbanÂ® 60 S2,4mm Clear,2027,LoEÂ² 270 S4,Float Glass - 4mm,2002,,Air,0.3029,0.0533,18.75,0.1733,0.3483,0.0795,65.83,-8.19,-4.1,34.07,-2.49,-6.99,0.0272,Yes,No,,
EnthermalPlus,SB60 Solarblue 6mm / Air 11.69mm / C272 4mm / Vacuum 0.25mm / Clear 4mm,25.44,SolarblueÂ®  6mm,5364,SolarbanÂ® 60 S2,4 mm Clear,2012,LoEÂ² 272 S4,Float Glass - 4mm,2002,,Air,0.3237,0.057,17.54,0.186,0.3595,0.0757,66.68,-7.35,-4.38,33.22,-1.5,-6.88,0.0336,Yes,No,,
EnthermalPlus,SB60 Solarblue 6mm / Air 11.69mm / C366 4mm / Vacuum 0.25mm / Clear 4mm,25.44,SolarblueÂ®  6mm,5364,SolarbanÂ® 60 S2,4mm Clear,2155,LoEÂ³ 366 S4,Float Glass - 4mm,2002,,Air,0.2553,0.045,22.24,0.1434,0.3245,0.0768,63.93,-9.76,-3.5,33.47,-1.43,-7.38,0.0097,Yes,No,,
EnthermalPlus,SB60 Solarblue 6mm / Air 11.59mm / SB60 4mm / Vacuum 0.25mm / Clear 4mm,25.44,SolarblueÂ®  6mm,5364,SolarbanÂ® 60 S2,Clear  4mm,5282,SolarbanÂ® 60 S4,Clear Float Glass,413,,Air,0.302,0.0532,18.8,0.1828,0.3598,0.0762,66.71,-8.23,-4.07,33.33,-1.59,-7.01,0.0368,Yes,No,,
EnthermalPlus,SB60 Solarblue 6mm / Air 11.59mm / SB70 4mm / Vacuum 0.25mm / Clear 4mm,25.44,SolarblueÂ®  6mm,5364,SolarbanÂ® 60 S2,SolarbanÂ® 70 glass  4mm,5433,SolarbanÂ® 70 S4,Clear Float Glass,413,,Air,0.2488,0.0438,22.82,0.1418,0.3295,0.0833,64.28,-9.65,-2.3,34.85,-2.61,-8.08,0.0133,Yes,No,,
EnthermalPlus,SB60 Solarblue 6mm / Air 11.49mm / LUMI 4mm / Vacuum 0.25mm / Clear 4mm,25.44,SolarblueÂ®  6mm,5364,SolarbanÂ® 60 S2,SGG ECLAZ II 4mm,20754,ECLAZ II S4,SGG PLANICLEAR 4mm,21011,,Air,0.3358,0.0591,16.91,0.2232,0.4176,0.0773,70.95,-7.27,-5.08,33.65,-1.64,-7.59,0.0736,Yes,No,,
EnthermalPlus,SB60 Optiblue 6mm / Air 11.69mm / C180 4mm / Vacuum 0.25mm / Clear 4mm,25.44,OptiblueÂ® (SolarbanÂ® z50)  6mm,5424,SolarbanÂ® 60 S2,4mm Clear,2192,LoE 180 S4,Float Glass - 4mm,2002,,Air,0.3958,0.0697,14.35,0.2582,0.4524,0.1004,73.12,-4.28,-1.44,38.07,-0.92,-7.64,0.0667,Yes,No,,
EnthermalPlus,SB60 Optiblue 6mm / Air 11.69mm / C270 4mm / Vacuum 0.25mm / Clear 4mm,25.44,OptiblueÂ® (SolarbanÂ® z50)  6mm,5424,SolarbanÂ® 60 S2,4mm Clear,2027,LoEÂ² 270 S4,Float Glass - 4mm,2002,,Air,0.3029,0.0533,18.75,0.2018,0.3975,0.0899,69.35,-5.18,-0.98,36.07,-1.43,-5.85,0.0356,Yes,No,,
EnthermalPlus,SB60 Optiblue 6mm / Air 11.69mm / C272 4mm / Vacuum 0.25mm / Clear 4mm,25.44,OptiblueÂ® (SolarbanÂ® z50)  6mm,5424,SolarbanÂ® 60 S2,4 mm Clear,2012,LoEÂ² 272 S4,Float Glass - 4mm,2002,,Air,0.3237,0.057,17.54,0.2182,0.4104,0.0851,70.25,-4.27,-1.23,35.09,-0.45,-5.85,0.0436,Yes,No,,
EnthermalPlus,SB60 Optiblue 6mm / Air 11.69mm / C366 4mm / Vacuum 0.25mm / Clear 4mm,25.44,OptiblueÂ® (SolarbanÂ® z50)  6mm,5424,SolarbanÂ® 60 S2,4mm Clear,2155,LoEÂ³ 366 S4,Float Glass - 4mm,2002,,Air,0.2553,0.045,22.24,0.1636,0.37,0.0865,67.34,-6.96,-0.47,35.38,-0.37,-6.39,0.0128,Yes,No,,
EnthermalPlus,SB60 Optiblue 6mm / Air 11.59mm / SB60 4mm / Vacuum 0.25mm / Clear 4mm,25.44,OptiblueÂ® (SolarbanÂ® z50)  6mm,5424,SolarbanÂ® 60 S2,Clear  4mm,5282,SolarbanÂ® 60 S4,Clear Float Glass,413,,Air,0.302,0.0532,18.8,0.2139,0.4105,0.0857,70.27,-5.17,-0.93,35.22,-0.58,-5.97,0.0486,Yes,No,,
EnthermalPlus,SB60 Optiblue 6mm / Air 11.59mm / SB70 4mm / Vacuum 0.25mm / Clear 4mm,25.44,OptiblueÂ® (SolarbanÂ® z50)  6mm,5424,SolarbanÂ® 60 S2,SolarbanÂ® 70 glass  4mm,5433,SolarbanÂ® 70 S4,Clear Float Glass,413,,Air,0.2488,0.0438,22.82,0.1613,0.3758,0.0946,67.73,-6.8,0.78,36.97,-1.53,-6.97,0.0175,Yes,No,,
EnthermalPlus,SB60 Optiblue 6mm / Air 11.49mm / LUMI 4mm / Vacuum 0.25mm / Clear 4mm,25.44,OptiblueÂ® (SolarbanÂ® z50)  6mm,5424,SolarbanÂ® 60 S2,SGG ECLAZ II 4mm,20754,ECLAZ II S4,SGG PLANICLEAR 4mm,21011,,Air,0.3358,0.0591,16.91,0.2673,0.4768,0.0872,74.7,-3.95,-1.76,35.58,-0.47,-6.52,0.0992,Yes,No,,
EnthermalPlus,SB70 6mm / Air 11.69mm / C180 4mm / Vacuum 0.25mm / Clear 4mm,25.44,SolarbanÂ® 70 glass  6mm,5439,SolarbanÂ® 70 S2,4mm Clear,2192,LoE 180 S4,Float Glass - 4mm,2002,,Air,0.3937,0.0693,14.42,0.2258,0.5744,0.1708,80.32,-6.74,6.17,48.47,-4.72,-4.81,0.0318,Yes,No,,
EnthermalPlus,SB70 6mm / Air 11.69mm / C270 4mm / Vacuum 0.25mm / Clear 4mm,25.44,SolarbanÂ® 70 glass  6mm,5439,SolarbanÂ® 70 S2,4mm Clear,2027,LoEÂ² 270 S4,Float Glass - 4mm,2002,,Air,0.3016,0.0531,18.83,0.1963,0.5043,0.1539,76.23,-7.52,6.43,46.23,-5.2,-4.04,0.0164,Yes,No,,
EnthermalPlus,SB70 6mm / Air 11.69mm / C272 4mm / Vacuum 0.25mm / Clear 4mm,25.44,SolarbanÂ® 70 glass  6mm,5439,SolarbanÂ® 70 S2,4 mm Clear,2012,LoEÂ² 272 S4,Float Glass - 4mm,2002,,Air,0.3222,0.0567,17.62,0.2054,0.5203,0.1463,77.17,-6.62,6.32,45.17,-4.04,-4.31,0.0208,Yes,No,,
EnthermalPlus,SB70 6mm / Air 11.69mm / C366 4mm / Vacuum 0.25mm / Clear 4mm,25.44,SolarbanÂ® 70 glass  6mm,5439,SolarbanÂ® 70 S2,4mm Clear,2155,LoEÂ³ 366 S4,Float Glass - 4mm,2002,,Air,0.2544,0.0448,22.32,0.1746,0.4694,0.1483,74.05,-9.15,6.65,45.45,-4.37,-4.56,0.0063,Yes,No,,
EnthermalPlus,SB70 6mm / Air 11.59mm / SB60 4mm / Vacuum 0.25mm / Clear 4mm,25.44,SolarbanÂ® 70 glass  6mm,5439,SolarbanÂ® 70 S2,Clear  4mm,5282,SolarbanÂ® 60 S4,Clear Float Glass,413,,Air,0.3008,0.053,18.88,0.2046,0.5204,0.1473,77.19,-7.57,6.6,45.31,-4.12,-4.41,0.0223,Yes,No,,
EnthermalPlus,SB70 6mm / Air 11.59mm / SB70 4mm / Vacuum 0.25mm / Clear 4mm,25.44,SolarbanÂ® 70 glass  6mm,5439,SolarbanÂ® 70 S2,SolarbanÂ® 70 glass  4mm,5433,SolarbanÂ® 70 S4,Clear Float Glass,413,,Air,0.248,0.0437,22.9,0.1757,0.4776,0.1609,74.52,-8.89,8.0,47.16,-6.08,-4.53,0.0086,Yes,No,,
EnthermalPlus,SB70 6mm / Air 11.49mm / LUMI 4mm / Vacuum 0.25mm / Clear 4mm,25.44,SolarbanÂ® 70 glass  6mm,5439,SolarbanÂ® 70 S2,SGG ECLAZ II 4mm,20754,ECLAZ II S4,SGG PLANICLEAR 4mm,21011,,Air,0.3343,0.0589,16.98,0.2346,0.6044,0.1496,81.98,-6.48,6.13,45.7,-3.86,-4.89,0.0473,Yes,No,,
EnthermalPlus,SB70 Solexia 6mm / Air 11.69mm / C180 4mm / Vacuum 0.25mm / Clear 4mm,25.44,SolexiaÂ®  6mm,5393,SolarbanÂ® 70 S2,4mm Clear,2192,LoE 180 S4,Float Glass - 4mm,2002,,Air,0.3937,0.0693,14.42,0.1948,0.5008,0.1411,76.05,-11.15,6.71,44.5,-8.8,-2.82,0.0183,Yes,No,,
EnthermalPlus,SB70 Solexia 6mm / Air 11.69mm / C270 4mm / Vacuum 0.25mm / Clear 4mm,25.44,SolexiaÂ®  6mm,5393,SolarbanÂ® 70 S2,4mm Clear,2027,LoEÂ² 270 S4,Float Glass - 4mm,2002,,Air,0.3016,0.0531,18.83,0.1695,0.44,0.1281,72.16,-11.62,6.93,42.57,-8.98,-2.2,0.0096,Yes,No,,
EnthermalPlus,SB70 Solexia 6mm / Air 11.69mm / C272 4mm / Vacuum 0.25mm / Clear 4mm,25.44,SolexiaÂ®  6mm,5393,SolarbanÂ® 70 S2,4 mm Clear,2012,LoEÂ² 272 S4,Float Glass - 4mm,2002,,Air,0.3222,0.0567,17.62,0.1771,0.4538,0.1222,73.05,-10.83,6.85,41.63,-7.82,-2.43,0.0123,Yes,No,,
EnthermalPlus,SB70 Solexia 6mm / Air 11.69mm / C366 4mm / Vacuum 0.25mm / Clear 4mm,25.44,SolexiaÂ®  6mm,5393,SolarbanÂ® 70 S2,4mm Clear,2155,LoEÂ³ 366 S4,Float Glass - 4mm,2002,,Air,0.2544,0.0448,22.32,0.1518,0.41,0.1238,70.11,-12.96,7.12,41.88,-8.16,-2.58,0.0037,Yes,No,,
