Repository: Ranojoyd80/enthermal-IGconfigurator_v2

File: Data_Pipeline/1_Source_CSVs/IG_Config_EnthermalPlus_Inboard_Dataset_07-07-26.csv (part 20 of 32)
Product Type,Comment,Total Thickness (mm),Outer Lite (Name_Thickness mm),Outer Lite NFRC ID,Outer Lite Low-E,Middle Lite (Name_Thickness mm),Middle Lite NFRC ID,Middle Lite Low-E,Inner Lite (Name_Thickness mm),Inner Lite NFRC ID,Inner Lite Low-E,Gas Fill,U-value NFRC (W/mÂ²K),U-value NFRC (BTU/hrftF),R-value NFRC,SHGC,Tvis (Visible Transmittance),Exterior Visible Reflectance,Transmitted Color L*,Transmitted Color a*,Transmitted Color b*,Exterior Reflected Color L*,Exterior Reflected Color a*,Exterior Reflected Color b*,T-UV,NFRC,CEN,g-factor,U-value CEN (W/m²K)
EnthermalPlus,SB70 Solexia 6mm / Air 11.59mm / SB60 4mm / Vacuum 0.25mm / Clear 4mm,25.44,SolexiaÂ®  6mm,5393,SolarbanÂ® 70 S2,Clear  4mm,5282,SolarbanÂ® 60 S4,Clear Float Glass,413,,Air,0.3008,0.053,18.88,0.1761,0.4541,0.123,73.08,-11.73,7.11,41.76,-7.86,-2.52,0.013,Yes,No,,
EnthermalPlus,SB70 Solexia 6mm / Air 11.59mm / SB70 4mm / Vacuum 0.25mm / Clear 4mm,25.44,SolexiaÂ®  6mm,5393,SolarbanÂ® 70 S2,SolarbanÂ® 70 glass  4mm,5433,SolarbanÂ® 70 S4,Clear Float Glass,413,,Air,0.248,0.0437,22.9,0.1528,0.4169,0.1337,70.55,-12.74,8.42,43.4,-9.91,-2.48,0.0051,Yes,No,,
EnthermalPlus,SB70 Solexia 6mm / Air 11.49mm / LUMI 4mm / Vacuum 0.25mm / Clear 4mm,25.44,SolexiaÂ®  6mm,5393,SolarbanÂ® 70 S2,SGG ECLAZ II 4mm,20754,ECLAZ II S4,SGG PLANICLEAR 4mm,21011,,Air,0.3343,0.0589,16.98,0.2004,0.5269,0.1247,77.64,-11.0,6.68,42.09,-7.74,-3.01,0.0266,Yes,No,,
EnthermalPlus,SB70 Solarbronze 6mm / Air 11.69mm / C180 4mm / Vacuum 0.25mm / Clear 4mm,25.44,SolarbronzeÂ®  6mm,5377,SolarbanÂ® 70 S2,4mm Clear,2192,LoE 180 S4,Float Glass - 4mm,2002,,Air,0.3937,0.0693,14.42,0.1466,0.3437,0.0888,64.92,-1.73,9.53,35.64,-0.16,-0.3,0.0153,Yes,No,,
EnthermalPlus,SB70 Solarbronze 6mm / Air 11.69mm / C270 4mm / Vacuum 0.25mm / Clear 4mm,25.44,SolarbronzeÂ®  6mm,5377,SolarbanÂ® 70 S2,4mm Clear,2027,LoEÂ² 270 S4,Float Glass - 4mm,2002,,Air,0.3016,0.0531,18.83,0.1256,0.3019,0.0826,61.49,-2.56,9.55,34.42,-0.5,-0.17,0.0081,Yes,No,,
EnthermalPlus,SB70 Solarbronze 6mm / Air 11.69mm / C272 4mm / Vacuum 0.25mm / Clear 4mm,25.44,SolarbronzeÂ®  6mm,5377,SolarbanÂ® 70 S2,4 mm Clear,2012,LoEÂ² 272 S4,Float Glass - 4mm,2002,,Air,0.3222,0.0567,17.62,0.1319,0.3117,0.08,62.3,-1.8,9.5,33.88,-0.01,-0.39,0.0104,Yes,No,,
EnthermalPlus,SB70 Solarbronze 6mm / Air 11.69mm / C366 4mm / Vacuum 0.25mm / Clear 4mm,25.44,SolarbronzeÂ®  6mm,5377,SolarbanÂ® 70 S2,4mm Clear,2155,LoEÂ³ 366 S4,Float Glass - 4mm,2002,,Air,0.2544,0.0448,22.32,0.1104,0.2808,0.0808,59.65,-4.05,9.64,34.03,-0.18,-0.52,0.0031,Yes,No,,
EnthermalPlus,SB70 Solarbronze 6mm / Air 11.59mm / SB60 4mm / Vacuum 0.25mm / Clear 4mm,25.44,SolarbronzeÂ®  6mm,5377,SolarbanÂ® 70 S2,Clear  4mm,5282,SolarbanÂ® 60 S4,Clear Float Glass,413,,Air,0.3008,0.053,18.88,0.1307,0.3116,0.0804,62.31,-2.57,9.72,33.96,-0.08,-0.41,0.0109,Yes,No,,
EnthermalPlus,SB70 Solarbronze 6mm / Air 11.59mm / SB70 4mm / Vacuum 0.25mm / Clear 4mm,25.44,SolarbronzeÂ®  6mm,5377,SolarbanÂ® 70 S2,SolarbanÂ® 70 glass  4mm,5433,SolarbanÂ® 70 S4,Clear Float Glass,413,,Air,0.248,0.0437,22.9,0.1107,0.2858,0.0851,60.05,-3.79,10.77,34.91,-0.93,-0.4,0.0043,Yes,No,,
EnthermalPlus,SB70 Solarbronze 6mm / Air 11.49mm / LUMI 4mm / Vacuum 0.25mm / Clear 4mm,25.44,SolarbronzeÂ®  6mm,5377,SolarbanÂ® 70 S2,SGG ECLAZ II 4mm,20754,ECLAZ II S4,SGG PLANICLEAR 4mm,21011,,Air,0.3343,0.0589,16.98,0.15,0.3619,0.0812,66.33,-1.44,9.57,34.15,0.17,-0.59,0.0222,Yes,No,,
EnthermalPlus,SB70 Solargray 6mm / Air 11.69mm / C180 4mm / Vacuum 0.25mm / Clear 4mm,25.44,SolargrayÂ®  6mm,5373,SolarbanÂ® 70 S2,4mm Clear,2192,LoE 180 S4,Float Glass - 4mm,2002,,Air,0.3937,0.0693,14.42,0.1295,0.2873,0.0754,60.41,-3.84,3.12,33.04,-0.54,-3.96,0.0147,Yes,No,,
EnthermalPlus,SB70 Solargray 6mm / Air 11.69mm / C270 4mm / Vacuum 0.25mm / Clear 4mm,25.44,SolargrayÂ®  6mm,5373,SolarbanÂ® 70 S2,4mm Clear,2027,LoEÂ² 270 S4,Float Glass - 4mm,2002,,Air,0.3016,0.0531,18.83,0.1105,0.2524,0.0712,57.18,-4.53,3.43,32.09,-0.74,-3.46,0.0078,Yes,No,,
EnthermalPlus,SB70 Solargray 6mm / Air 11.69mm / C272 4mm / Vacuum 0.25mm / Clear 4mm,25.44,SolargrayÂ®  6mm,5373,SolarbanÂ® 70 S2,4 mm Clear,2012,LoEÂ² 272 S4,Float Glass - 4mm,2002,,Air,0.3222,0.0567,17.62,0.1161,0.2605,0.0693,57.94,-3.81,3.29,31.65,-0.29,-3.54,0.01,Yes,No,,
EnthermalPlus,SB70 Solargray 6mm / Air 11.69mm / C366 4mm / Vacuum 0.25mm / Clear 4mm,25.44,SolargrayÂ®  6mm,5373,SolarbanÂ® 70 S2,4mm Clear,2155,LoEÂ³ 366 S4,Float Glass - 4mm,2002,,Air,0.2544,0.0448,22.32,0.0968,0.235,0.0698,55.46,-5.87,3.7,31.77,-0.37,-3.7,0.003,Yes,No,,
EnthermalPlus,SB70 Solargray 6mm / Air 11.59mm / SB60 4mm / Vacuum 0.25mm / Clear 4mm,25.44,SolargrayÂ®  6mm,5373,SolarbanÂ® 70 S2,Clear  4mm,5282,SolarbanÂ® 60 S4,Clear Float Glass,413,,Air,0.3008,0.053,18.88,0.1148,0.2606,0.0696,57.95,-4.55,3.53,31.71,-0.34,-3.57,0.0105,Yes,No,,
EnthermalPlus,SB70 Solargray 6mm / Air 11.59mm / SB70 4mm / Vacuum 0.25mm / Clear 4mm,25.44,SolargrayÂ®  6mm,5373,SolarbanÂ® 70 S2,SolarbanÂ® 70 glass  4mm,5433,SolarbanÂ® 70 S4,Clear Float Glass,413,,Air,0.248,0.0437,22.9,0.097,0.239,0.073,55.82,-5.68,4.76,32.49,-1.01,-3.8,0.0041,Yes,No,,
EnthermalPlus,SB70 Solargray 6mm / Air 11.49mm / LUMI 4mm / Vacuum 0.25mm / Clear 4mm,25.44,SolargrayÂ®  6mm,5373,SolarbanÂ® 70 S2,SGG ECLAZ II 4mm,20754,ECLAZ II S4,SGG PLANICLEAR 4mm,21011,,Air,0.3343,0.0589,16.98,0.1317,0.3025,0.0701,61.74,-3.61,3.05,31.86,-0.23,-3.79,0.0213,Yes,No,,
EnthermalPlus,SB70 Optigray 6mm / Air 11.69mm / C180 4mm / Vacuum 0.25mm / Clear 4mm,25.44,OptigrayÂ®  6mm,5390,SolarbanÂ® 70 S2,4mm Clear,2192,LoE 180 S4,Float Glass - 4mm,2002,,Air,0.3937,0.0693,14.42,0.1688,0.4071,0.1076,69.85,-6.02,5.35,39.21,-2.97,-3.82,0.0194,Yes,No,,
EnthermalPlus,SB70 Optigray 6mm / Air 11.69mm / C270 4mm / Vacuum 0.25mm / Clear 4mm,25.44,OptigrayÂ®  6mm,5390,SolarbanÂ® 70 S2,4mm Clear,2027,LoEÂ² 270 S4,Float Glass - 4mm,2002,,Air,0.3016,0.0531,18.83,0.1456,0.3576,0.099,66.21,-6.7,5.6,37.69,-3.24,-3.26,0.0102,Yes,No,,
EnthermalPlus,SB70 Optigray 6mm / Air 11.69mm / C272 4mm / Vacuum 0.25mm / Clear 4mm,25.44,OptigrayÂ®  6mm,5390,SolarbanÂ® 70 S2,4 mm Clear,2012,LoEÂ² 272 S4,Float Glass - 4mm,2002,,Air,0.3222,0.0567,17.62,0.1526,0.369,0.0952,67.06,-5.91,5.49,36.98,-2.46,-3.43,0.0131,Yes,No,,
EnthermalPlus,SB70 Optigray 6mm / Air 11.69mm / C366 4mm / Vacuum 0.25mm / Clear 4mm,25.44,OptigrayÂ®  6mm,5390,SolarbanÂ® 70 S2,4mm Clear,2155,LoEÂ³ 366 S4,Float Glass - 4mm,2002,,Air,0.2544,0.0448,22.32,0.1289,0.333,0.0963,64.28,-8.14,5.83,37.18,-2.66,-3.62,0.0039,Yes,No,,
EnthermalPlus,SB70 Optigray 6mm / Air 11.59mm / SB60 4mm / Vacuum 0.25mm / Clear 4mm,25.44,OptigrayÂ®  6mm,5390,SolarbanÂ® 70 S2,Clear  4mm,5282,SolarbanÂ® 60 S4,Clear Float Glass,413,,Air,0.3008,0.053,18.88,0.1514,0.3691,0.0957,67.07,-6.75,5.74,37.08,-2.52,-3.49,0.0138,Yes,No,,
EnthermalPlus,SB70 Optigray 6mm / Air 11.59mm / SB70 4mm / Vacuum 0.25mm / Clear 4mm,25.44,OptigrayÂ®  6mm,5390,SolarbanÂ® 70 S2,SolarbanÂ® 70 glass  4mm,5433,SolarbanÂ® 70 S4,Clear Float Glass,413,,Air,0.248,0.0437,22.9,0.1295,0.3387,0.1026,64.69,-7.91,7.02,38.33,-3.81,-3.63,0.0054,Yes,No,,
EnthermalPlus,SB70 Optigray 6mm / Air 11.49mm / LUMI 4mm / Vacuum 0.25mm / Clear 4mm,25.44,OptigrayÂ®  6mm,5390,SolarbanÂ® 70 S2,SGG ECLAZ II 4mm,20754,ECLAZ II S4,SGG PLANICLEAR 4mm,21011,,Air,0.3343,0.0589,16.98,0.1733,0.4285,0.0969,71.33,-5.8,5.3,37.33,-2.36,-3.82,0.0281,Yes,No,,
EnthermalPlus,SB70 Solarblue 6mm / Air 11.69mm / C180 4mm / Vacuum 0.25mm / Clear 4mm,25.44,SolarblueÂ®  6mm,5396,SolarbanÂ® 70 S2,4mm Clear,2192,LoE 180 S4,Float Glass - 4mm,2002,,Air,0.3937,0.0693,14.42,0.1574,0.363,0.0957,66.94,-9.04,-3.1,37.36,-3.21,-10.09,0.0187,Yes,No,,
EnthermalPlus,SB70 Solarblue 6mm / Air 11.69mm / C270 4mm / Vacuum 0.25mm / Clear 4mm,25.44,SolarblueÂ®  6mm,5396,SolarbanÂ® 70 S2,4mm Clear,2027,LoEÂ² 270 S4,Float Glass - 4mm,2002,,Air,0.3016,0.0531,18.83,0.1356,0.3191,0.0888,63.44,-9.55,-2.46,36.01,-3.38,-8.94,0.0099,Yes,No,,
EnthermalPlus,SB70 Solarblue 6mm / Air 11.69mm / C272 4mm / Vacuum 0.25mm / Clear 4mm,25.44,SolarblueÂ®  6mm,5396,SolarbanÂ® 70 S2,4 mm Clear,2012,LoEÂ² 272 S4,Float Glass - 4mm,2002,,Air,0.3222,0.0567,17.62,0.1421,0.3291,0.0856,64.24,-8.79,-2.69,35.36,-2.57,-8.92,0.0127,Yes,No,,
EnthermalPlus,SB70 Solarblue 6mm / Air 11.69mm / C366 4mm / Vacuum 0.25mm / Clear 4mm,25.44,SolarblueÂ®  6mm,5396,SolarbanÂ® 70 S2,4mm Clear,2155,LoEÂ³ 366 S4,Float Glass - 4mm,2002,,Air,0.2544,0.0448,22.32,0.12,0.2974,0.0866,61.6,-10.83,-2.0,35.55,-2.67,-9.16,0.0038,Yes,No,,
EnthermalPlus,SB70 Solarblue 6mm / Air 11.59mm / SB60 4mm / Vacuum 0.25mm / Clear 4mm,25.44,SolarblueÂ®  6mm,5396,SolarbanÂ® 70 S2,Clear  4mm,5282,SolarbanÂ® 60 S4,Clear Float Glass,413,,Air,0.3008,0.053,18.88,0.1409,0.3293,0.0861,64.28,-9.63,-2.4,35.45,-2.59,-9.02,0.0133,Yes,No,,
EnthermalPlus,SB70 Solarblue 6mm / Air 11.59mm / SB70 4mm / Vacuum 0.25mm / Clear 4mm,25.44,SolarblueÂ®  6mm,5396,SolarbanÂ® 70 S2,SolarbanÂ® 70 glass  4mm,5433,SolarbanÂ® 70 S4,Clear Float Glass,413,,Air,0.248,0.0437,22.9,0.1205,0.3022,0.0919,61.97,-10.7,-0.86,36.61,-3.75,-9.5,0.0052,Yes,No,,
EnthermalPlus,SB70 Solarblue 6mm / Air 11.49mm / LUMI 4mm / Vacuum 0.25mm / Clear 4mm,25.44,SolarblueÂ®  6mm,5396,SolarbanÂ® 70 S2,SGG ECLAZ II 4mm,20754,ECLAZ II S4,SGG PLANICLEAR 4mm,21011,,Air,0.3343,0.0589,16.98,0.1612,0.3821,0.087,68.38,-8.9,-3.3,35.69,-2.62,-9.45,0.0271,Yes,No,,
EnthermalPlus,SB70 Optiblue 6mm / Air 11.69mm / C180 4mm / Vacuum 0.25mm / Clear 4mm,25.44,OptiblueÂ® (SolarbanÂ® z75)  6mm,5428,SolarbanÂ® 70 S2,4mm Clear,2192,LoE 180 S4,Float Glass - 4mm,2002,,Air,0.3937,0.0693,14.42,0.1755,0.4143,0.1105,70.52,-6.04,0.08,39.87,-1.82,-8.78,0.0248,Yes,No,,
EnthermalPlus,SB70 Optiblue 6mm / Air 11.69mm / C270 4mm / Vacuum 0.25mm / Clear 4mm,25.44,OptiblueÂ® (SolarbanÂ® z75)  6mm,5428,SolarbanÂ® 70 S2,4mm Clear,2027,LoEÂ² 270 S4,Float Glass - 4mm,2002,,Air,0.3016,0.0531,18.83,0.1513,0.3639,0.1017,66.85,-6.74,0.58,38.3,-2.15,-7.77,0.0129,Yes,No,,
EnthermalPlus,SB70 Optiblue 6mm / Air 11.69mm / C272 4mm / Vacuum 0.25mm / Clear 4mm,25.44,OptiblueÂ® (SolarbanÂ® z75)  6mm,5428,SolarbanÂ® 70 S2,4 mm Clear,2012,LoEÂ² 272 S4,Float Glass - 4mm,2002,,Air,0.3222,0.0567,17.62,0.1587,0.3755,0.0977,67.7,-5.92,0.39,37.56,-1.31,-7.84,0.0165,Yes,No,,
EnthermalPlus,SB70 Optiblue 6mm / Air 11.69mm / C366 4mm / Vacuum 0.25mm / Clear 4mm,25.44,OptiblueÂ® (SolarbanÂ® z75)  6mm,5428,SolarbanÂ® 70 S2,4mm Clear,2155,LoEÂ³ 366 S4,Float Glass - 4mm,2002,,Air,0.2544,0.0448,22.32,0.1336,0.3389,0.0988,64.91,-8.21,0.96,37.76,-1.45,-8.11,0.005,Yes,No,,
EnthermalPlus,SB70 Optiblue 6mm / Air 11.59mm / SB60 4mm / Vacuum 0.25mm / Clear 4mm,25.44,OptiblueÂ® (SolarbanÂ® z75)  6mm,5428,SolarbanÂ® 70 S2,Clear  4mm,5282,SolarbanÂ® 60 S4,Clear Float Glass,413,,Air,0.3008,0.053,18.88,0.1576,0.3756,0.0982,67.72,-6.79,0.68,37.66,-1.37,-7.94,0.0175,Yes,No,,
EnthermalPlus,SB70 Optiblue 6mm / Air 11.59mm / SB70 4mm / Vacuum 0.25mm / Clear 4mm,25.44,OptiblueÂ® (SolarbanÂ® z75)  6mm,5428,SolarbanÂ® 70 S2,SolarbanÂ® 70 glass  4mm,5433,SolarbanÂ® 70 S4,Clear Float Glass,413,,Air,0.248,0.0437,22.9,0.1341,0.3446,0.1055,65.31,-8.03,2.16,38.97,-2.57,-8.35,0.0068,Yes,No,,
EnthermalPlus,SB70 Optiblue 6mm / Air 11.49mm / LUMI 4mm / Vacuum 0.25mm / Clear 4mm,25.44,OptiblueÂ® (SolarbanÂ® z75)  6mm,5428,SolarbanÂ® 70 S2,SGG ECLAZ II 4mm,20754,ECLAZ II S4,SGG PLANICLEAR 4mm,21011,,Air,0.3343,0.0589,16.98,0.181,0.4361,0.0994,72.01,-5.81,-0.06,37.93,-1.28,-8.34,0.0363,Yes,No,,
EnthermalPlus,LUMI 6mm / Air 11.35mm / C180 4mm / Vacuum 0.25mm / Clear 4mm,25.4,SGG ECLAZ II 6mm,20756,ECLAZ II S2,4mm Clear,2192,LoE 180 S4,Float Glass - 4mm,2002,,Air,0.3988,0.0702,14.24,0.5038,0.7192,0.1727,87.88,-3.85,4.06,48.82,-2.33,-5.56,0.1785,Yes,Yes,0.510519,0.418540
EnthermalPlus,LUMI 6mm / Air 11.35mm / C270 4mm / Vacuum 0.25mm / Clear 4mm,25.4,SGG ECLAZ II 6mm,20756,ECLAZ II S2,4mm Clear,2027,LoEÂ² 270 S4,Float Glass - 4mm,2002,,Air,0.3047,0.0537,18.64,0.3349,0.6314,0.1465,83.46,-5.02,4.37,45.32,-3.21,-3.54,0.0879,Yes,Yes,0.343302,0.316138
EnthermalPlus,LUMI 6mm / Air 11.35mm / C272 4mm / Vacuum 0.25mm / Clear 4mm,25.4,SGG ECLAZ II 6mm,20756,ECLAZ II S2,4 mm Clear,2012,LoEÂ² 272 S4,Float Glass - 4mm,2002,,Air,0.3257,0.0574,17.43,0.3722,0.652,0.1345,84.51,-3.94,4.2,43.56,-1.55,-3.85,0.1052,Yes,Yes,0.380591,0.339143
EnthermalPlus,LUMI 6mm / Air 11.35mm / C366 4mm / Vacuum 0.25mm / Clear 4mm,25.4,SGG ECLAZ II 6mm,20756,ECLAZ II S2,4mm Clear,2155,LoEÂ³ 366 S4,Float Glass - 4mm,2002,,Air,0.2566,0.0452,22.13,0.2577,0.5873,0.1379,81.09,-7.17,4.76,44.06,-1.59,-4.58,0.0326,Yes,Yes,0.265729,0.263407
EnthermalPlus,LUMI 6mm / Air 11.25mm / SB60 4mm / Vacuum 0.25mm / Clear 4mm,25.41,SGG ECLAZ II 6mm,20756,ECLAZ II S2,Clear  4mm,5282,SolarbanÂ® 60 S4,Clear Float Glass,413,,Air,0.3038,0.0535,18.69,0.3604,0.6521,0.1359,84.53,-5.0,4.51,43.77,-1.84,-4.03,0.1245,Yes,No,,
EnthermalPlus,LUMI 6mm / Air 11.25mm / SB70 4mm / Vacuum 0.25mm / Clear 4mm,25.41,SGG ECLAZ II 6mm,20756,ECLAZ II S2,SolarbanÂ® 70 glass  4mm,5433,SolarbanÂ® 70 S4,Clear Float Glass,413,,Air,0.2501,0.044,22.7,0.2537,0.5968,0.158,81.57,-6.9,6.19,46.87,-3.67,-4.92,0.0441,Yes,No,,
EnthermalPlus,LUMI 6mm / Air 11.15mm / LUMI 4mm / Vacuum 0.25mm / Clear 4mm,25.4,SGG ECLAZ II 6mm,20756,ECLAZ II S2,SGG ECLAZ II 4mm,20754,ECLAZ II S4,SGG PLANICLEAR 4mm,21011,,Air,0.338,0.0595,16.8,0.5129,0.7579,0.1398,89.71,-3.48,3.88,44.45,-1.39,-4.81,0.2808,Yes,Yes,0.518838,0.352392
EnthermalPlus,ZEN 6mm / Air 11.35mm / C180 4mm / Vacuum 0.25mm / Clear 4mm,25.4,SGG ECLAZ ONE II 6mm,20764,ECLAZ ONE II S2,4mm Clear,2192,LoE 180 S4,Float Glass - 4mm,2002,,Air,0.3962,0.0698,14.33,0.4253,0.6826,0.2276,86.04,-3.94,5.08,55.12,-2.1,-7.68,0.1666,Yes,Yes,0.431262,0.415305
EnthermalPlus,ZEN 6mm / Air 11.35mm / C270 4mm / Vacuum 0.25mm / Clear 4mm,25.4,SGG ECLAZ ONE II 6mm,20764,ECLAZ ONE II S2,4mm Clear,2027,LoEÂ² 270 S4,Float Glass - 4mm,2002,,Air,0.3031,0.0534,18.73,0.3044,0.5984,0.204,81.65,-5.08,5.46,52.55,-2.67,-6.62,0.0831,Yes,Yes,0.311401,0.314275
EnthermalPlus,ZEN 6mm / Air 11.35mm / C272 4mm / Vacuum 0.25mm / Clear 4mm,25.4,SGG ECLAZ ONE II 6mm,20764,ECLAZ ONE II S2,4 mm Clear,2012,LoEÂ² 272 S4,Float Glass - 4mm,2002,,Air,0.3239,0.0571,17.53,0.3341,0.6174,0.1933,82.65,-4.01,5.33,51.32,-1.47,-6.99,0.0991,Yes,Yes,0.341090,0.337005
EnthermalPlus,ZEN 6mm / Air 11.35mm / C366 4mm / Vacuum 0.25mm / Clear 4mm,25.4,SGG ECLAZ ONE II 6mm,20764,ECLAZ ONE II S2,4mm Clear,2155,LoEÂ³ 366 S4,Float Glass - 4mm,2002,,Air,0.2555,0.045,22.22,0.2393,0.5563,0.1963,79.31,-7.14,5.83,51.66,-1.54,-7.44,0.0304,Yes,Yes,0.246203,0.262101
EnthermalPlus,ZEN 6mm / Air 11.25mm / SB60 4mm / Vacuum 0.25mm / Clear 4mm,25.41,SGG ECLAZ ONE II 6mm,20764,ECLAZ ONE II S2,Clear  4mm,5282,SolarbanÂ® 60 S4,Clear Float Glass,413,,Air,0.3023,0.0532,18.78,0.325,0.6175,0.1946,82.67,-5.04,5.62,51.47,-1.68,-7.08,0.1173,Yes,No,,
EnthermalPlus,ZEN 6mm / Air 11.25mm / SB70 4mm / Vacuum 0.25mm / Clear 4mm,25.41,SGG ECLAZ ONE II 6mm,20764,ECLAZ ONE II S2,SolarbanÂ® 70 glass  4mm,5433,SolarbanÂ® 70 S4,Clear Float Glass,413,,Air,0.249,0.0439,22.8,0.2364,0.5661,0.2142,79.82,-6.9,7.17,53.67,-3.12,-7.44,0.0411,Yes,No,,
EnthermalPlus,ZEN 6mm / Air 11.15mm / LUMI 4mm / Vacuum 0.25mm / Clear 4mm,25.4,SGG ECLAZ ONE II 6mm,20764,ECLAZ ONE II S2,SGG ECLAZ II 4mm,20754,ECLAZ II S4,SGG PLANICLEAR 4mm,21011,,Air,0.3362,0.0592,16.89,0.4386,0.7178,0.198,87.77,-3.57,5.03,51.94,-1.35,-7.54,0.2608,Yes,Yes,0.443747,0.350161
EnthermalPlus,SKN183 6mm / Air 11.35mm / C180 4mm / Vacuum 0.25mm / Clear 4mm,25.4,SGG COOL-LITE SKN 183 II 6mm,20896,COOL-LITE SKN 183 II S2,4mm Clear,2192,LoE 180 S4,Float Glass - 4mm,2002,,Air,0.3956,0.0697,14.35,0.303,0.651,0.169,84.49,-4.71,4.06,48.36,-2.67,-8.83,0.123,Yes,Yes,0.313110,0.414593
EnthermalPlus,SKN183 6mm / Air 11.35mm / C270 4mm / Vacuum 0.25mm / Clear 4mm,25.4,SGG COOL-LITE SKN 183 II 6mm,20896,COOL-LITE SKN 183 II S2,4mm Clear,2027,LoEÂ² 270 S4,Float Glass - 4mm,2002,,Air,0.3028,0.0533,18.75,0.2505,0.5715,0.1473,80.21,-5.7,4.4,45.44,-3.41,-7.67,0.0616,Yes,Yes,0.259559,0.313864
EnthermalPlus,SKN183 6mm / Air 11.35mm / C272 4mm / Vacuum 0.25mm / Clear 4mm,25.4,SGG COOL-LITE SKN 183 II 6mm,20896,COOL-LITE SKN 183 II S2,4 mm Clear,2012,LoEÂ² 272 S4,Float Glass - 4mm,2002,,Air,0.3236,0.057,17.55,0.2664,0.5898,0.1375,81.21,-4.69,4.24,44.03,-1.98,-8.05,0.0748,Yes,Yes,0.275873,0.336534
EnthermalPlus,SKN183 6mm / Air 11.35mm / C366 4mm / Vacuum 0.25mm / Clear 4mm,25.4,SGG COOL-LITE SKN 183 II 6mm,20896,COOL-LITE SKN 183 II S2,4mm Clear,2155,LoEÂ³ 366 S4,Float Glass - 4mm,2002,,Air,0.2552,0.045,22.25,0.2124,0.5317,0.1402,77.93,-7.61,4.74,44.41,-2.2,-8.49,0.0229,Yes,Yes,0.220618,0.261812
EnthermalPlus,SKN183 6mm / Air 11.25mm / SB60 4mm / Vacuum 0.25mm / Clear 4mm,25.41,SGG COOL-LITE SKN 183 II 6mm,20896,COOL-LITE SKN 183 II S2,Clear  4mm,5282,SolarbanÂ® 60 S4,Clear Float Glass,413,,Air,0.302,0.0532,18.8,0.2641,0.5899,0.1388,81.23,-5.69,4.54,44.21,-2.15,-8.16,0.0863,Yes,No,,
EnthermalPlus,SKN183 6mm / Air 11.25mm / SB70 4mm / Vacuum 0.25mm / Clear 4mm,25.41,SGG COOL-LITE SKN 183 II 6mm,20896,COOL-LITE SKN 183 II S2,SolarbanÂ® 70 glass  4mm,5433,SolarbanÂ® 70 S4,Clear Float Glass,413,,Air,0.2488,0.0438,22.82,0.2118,0.5406,0.1564,78.41,-7.38,6.14,46.69,-4.13,-8.5,0.0311,Yes,No,,
EnthermalPlus,SKN183 6mm / Air 11.15mm / LUMI 4mm / Vacuum 0.25mm / Clear 4mm,25.4,SGG COOL-LITE SKN 183 II 6mm,20896,COOL-LITE SKN 183 II S2,SGG ECLAZ II 4mm,20754,ECLAZ II S4,SGG PLANICLEAR 4mm,21011,,Air,0.3358,0.0591,16.91,0.3163,0.6854,0.1419,86.24,-4.36,3.92,44.75,-1.81,-8.74,0.1898,Yes,Yes,0.324787,0.349670
EnthermalPlus,XTREME 6mm / Air 11.35mm / C180 4mm / Vacuum 0.25mm / Clear 4mm,25.4,SGG COOL-LITE XTREME 61-29 II 6mm,20980,COOL-LITE XTREME 61-29 II S2,4mm Clear,2192,LoE 180 S4,Float Glass - 4mm,2002,,Air,0.3959,0.0697,14.34,0.2108,0.5335,0.143,78.17,-6.35,1.4,44.89,-3.31,-7.68,0.1018,Yes,Yes,0.225259,0.414937
EnthermalPlus,XTREME 6mm / Air 11.35mm / C270 4mm / Vacuum 0.25mm / Clear 4mm,25.4,SGG COOL-LITE XTREME 61-29 II 6mm,20980,COOL-LITE XTREME 61-29 II S2,4mm Clear,2027,LoEÂ² 270 S4,Float Glass - 4mm,2002,,Air,0.3029,0.0533,18.74,0.1839,0.4683,0.1282,74.15,-7.03,1.82,42.67,-3.92,-6.36,0.0519,Yes,Yes,0.195725,0.314062
EnthermalPlus,XTREME 6mm / Air 11.35mm / C272 4mm / Vacuum 0.25mm / Clear 4mm,25.4,SGG COOL-LITE XTREME 61-29 II 6mm,20980,COOL-LITE XTREME 61-29 II S2,4 mm Clear,2012,LoEÂ² 272 S4,Float Glass - 4mm,2002,,Air,0.3237,0.057,17.54,0.1921,0.4829,0.1216,75.06,-6.1,1.62,41.61,-2.69,-6.47,0.0632,Yes,Yes,0.204593,0.336762
EnthermalPlus,XTREME 6mm / Air 11.35mm / C366 4mm / Vacuum 0.25mm / Clear 4mm,25.4,SGG COOL-LITE XTREME 61-29 II 6mm,20980,COOL-LITE XTREME 61-29 II S2,4mm Clear,2155,LoEÂ³ 366 S4,Float Glass - 4mm,2002,,Air,0.2554,0.045,22.24,0.1642,0.4359,0.1233,72.03,-8.63,2.26,41.89,-2.94,-6.92,0.0191,Yes,Yes,0.174248,0.261952
EnthermalPlus,XTREME 6mm / Air 11.25mm / SB60 4mm / Vacuum 0.25mm / Clear 4mm,25.41,SGG COOL-LITE XTREME 61-29 II 6mm,20980,COOL-LITE XTREME 61-29 II S2,Clear  4mm,5282,SolarbanÂ® 60 S4,Clear Float Glass,413,,Air,0.3021,0.0532,18.79,0.1916,0.4831,0.1225,75.08,-7.05,1.91,41.75,-2.76,-6.59,0.0721,Yes,No,,
EnthermalPlus,XTREME 6mm / Air 11.25mm / SB70 4mm / Vacuum 0.25mm / Clear 4mm,25.41,SGG COOL-LITE XTREME 61-29 II 6mm,20980,COOL-LITE XTREME 61-29 II S2,SolarbanÂ® 70 glass  4mm,5433,SolarbanÂ® 70 S4,Clear Float Glass,413,,Air,0.2489,0.0438,22.81,0.1661,0.4436,0.1342,72.5,-8.43,3.61,43.58,-4.65,-7.25,0.026,Yes,No,,
EnthermalPlus,XTREME 6mm / Air 11.15mm / LUMI 4mm / Vacuum 0.25mm / Clear 4mm,25.4,SGG COOL-LITE XTREME 61-29 II 6mm,20980,COOL-LITE XTREME 61-29 II S2,SGG ECLAZ II 4mm,20754,ECLAZ II S4,SGG PLANICLEAR 4mm,21011,,Air,0.336,0.0592,16.9,0.2194,0.561,0.1247,79.77,-5.99,1.16,42.17,-2.62,-7.12,0.1553,Yes,Yes,0.231569,0.349907
EnthermalPlus,C180 6mm / Air 11.65mm / Clear 4mm / Vacuum 0.25mm / C180 4mm,25.4,6mm Clear,2194,LoE 180 S2,Float Glass - 4mm,2002,,4mm Clear,2192,LoE 180 S5,Air,0.3999,0.0704,14.2,0.5106,0.6814,0.1976,86.02,-4.02,4.29,51.76,-2.23,-6.84,0.1183,Yes,No,,
EnthermalPlus,C180 6mm / Air 11.65mm / Clear 4mm / Vacuum 0.25mm / C270 4mm,25.4,6mm Clear,2194,LoE 180 S2,Float Glass - 4mm,2002,,4mm Clear,2027,LoEÂ² 270 S5,Air,0.3053,0.0538,18.6,0.388,0.5985,0.1877,81.69,-5.28,4.76,50.55,-6.03,-2.77,0.0598,Yes,No,,
EnthermalPlus,C180 6mm / Air 11.65mm / Clear 4mm / Vacuum 0.25mm / C272 4mm,25.4,6mm Clear,2194,LoE 180 S2,Float Glass - 4mm,2002,,4 mm Clear,2012,LoEÂ² 272 S5,Air,0.3265,0.0575,17.39,0.414,0.6175,0.1762,82.69,-4.16,4.57,49.15,-2.81,-3.9,0.0727,Yes,No,,
EnthermalPlus,C180 6mm / Air 11.65mm / Clear 4mm / Vacuum 0.25mm / C366 4mm,25.4,6mm Clear,2194,LoE 180 S2,Float Glass - 4mm,2002,,4mm Clear,2155,LoEÂ³ 366 S5,Air,0.2571,0.0453,22.09,0.3385,0.5563,0.1794,79.35,-7.24,5.04,49.52,-1.42,-4.73,0.0219,Yes,No,,
EnthermalPlus,C180 6mm / Air 11.55mm / Clear 4mm / Vacuum 0.25mm / SB60 4mm,25.41,6mm Clear,2194,LoE 180 S2,Clear Float Glass,413,,Clear  4mm,5282,SolarbanÂ® 60 S5,Air,0.3044,0.0536,18.65,0.3997,0.6177,0.1782,82.71,-5.2,4.89,49.37,-3.25,-3.34,0.0843,Yes,No,,
EnthermalPlus,C180 6mm / Air 11.55mm / Clear 4mm / Vacuum 0.25mm / SB70 4mm,25.41,6mm Clear,2194,LoE 180 S2,Clear Float Glass,413,,SolarbanÂ® 70 glass  4mm,5433,SolarbanÂ® 70 S5,Air,0.2505,0.0441,22.67,0.3147,0.5657,0.1931,79.83,-6.99,6.35,51.19,-2.93,-6.58,0.0312,Yes,No,,
EnthermalPlus,C180 6mm / Air 11.45mm / Clear 4mm / Vacuum 0.25mm / LUMI 4mm,25.4,6mm Clear,2194,LoE 180 S2,SGG PLANICLEAR 4mm,21011,,SGG ECLAZ II 4mm,20754,ECLAZ II S5,Air,0.3387,0.0596,16.76,0.5199,0.7175,0.1752,87.79,-3.66,4.18,49.08,-1.55,-6.08,0.1821,Yes,Yes,0.526172,0.353357
EnthermalPlus,C270 6mm / Air 11.65mm / Clear 4mm / Vacuum 0.25mm / C180 4mm,25.4,6mm Clear,2029,LoEÂ² 270 S2,Float Glass - 4mm,2002,,4mm Clear,2192,LoE 180 S5,Air,0.3961,0.0698,14.34,0.3096,0.5995,0.1569,81.75,-5.29,4.77,46.67,-3.89,-3.55,0.0603,Yes,No,,
EnthermalPlus,C270 6mm / Air 11.65mm / Clear 4mm / Vacuum 0.25mm / C270 4mm,25.4,6mm Clear,2029,LoEÂ² 270 S2,Float Glass - 4mm,2002,,4mm Clear,2027,LoEÂ² 270 S5,Air,0.303,0.0534,18.74,0.2896,0.5269,0.1492,77.62,-6.27,5.03,45.57,-7.35,0.24,0.033,Yes,No,,
EnthermalPlus,C270 6mm / Air 11.65mm / Clear 4mm / Vacuum 0.25mm / C272 4mm,25.4,6mm Clear,2029,LoEÂ² 270 S2,Float Glass - 4mm,2002,,4 mm Clear,2012,LoEÂ² 272 S5,Air,0.3239,0.057,17.53,0.2988,0.5437,0.1402,78.58,-5.25,4.85,44.29,-4.42,-0.74,0.0405,Yes,No,,
EnthermalPlus,C270 6mm / Air 11.65mm / Clear 4mm / Vacuum 0.25mm / C366 4mm,25.4,6mm Clear,2029,LoEÂ² 270 S2,Float Glass - 4mm,2002,,4mm Clear,2155,LoEÂ³ 366 S5,Air,0.2554,0.045,22.23,0.2694,0.49,0.1426,75.39,-8.06,5.32,44.62,-3.26,-1.52,0.0117,Yes,No,,
EnthermalPlus,C270 6mm / Air 11.55mm / Clear 4mm / Vacuum 0.25mm / SB60 4mm,25.41,6mm Clear,2029,LoEÂ² 270 S2,Clear Float Glass,413,,Clear  4mm,5282,SolarbanÂ® 60 S5,Air,0.3022,0.0532,18.79,0.293,0.5438,0.1418,78.6,-6.23,5.15,44.5,-4.78,-0.22,0.0445,Yes,No,,
EnthermalPlus,C270 6mm / Air 11.55mm / Clear 4mm / Vacuum 0.25mm / SB70 4mm,25.41,6mm Clear,2029,LoEÂ² 270 S2,Clear Float Glass,413,,SolarbanÂ® 70 glass  4mm,5433,SolarbanÂ® 70 S5,Air,0.2489,0.0438,22.81,0.2526,0.4982,0.1532,75.85,-7.86,6.7,46.13,-4.75,-3.25,0.0162,Yes,No,,
EnthermalPlus,C270 6mm / Air 11.45mm / Clear 4mm / Vacuum 0.25mm / LUMI 4mm,25.4,6mm Clear,2029,LoEÂ² 270 S2,SGG PLANICLEAR 4mm,21011,,SGG ECLAZ II 4mm,20754,ECLAZ II S5,Air,0.336,0.0592,16.9,0.3207,0.6315,0.1394,83.46,-4.91,4.56,44.24,-3.25,-2.76,0.0899,Yes,Yes,0.330484,0.350102
EnthermalPlus,C272 6mm / Air 11.65mm / Clear 4mm / Vacuum 0.25mm / C180 4mm,25.4,6 mm Clear,2014,LoEÂ² 272 S2,Float Glass - 4mm,2002,,4mm Clear,2192,LoE 180 S5,Air,0.3969,0.0699,14.31,0.3477,0.6176,0.1446,82.69,-4.16,4.57,44.93,-1.71,-4.09,0.0727,Yes,No,,
EnthermalPlus,C272 6mm / Air 11.65mm / Clear 4mm / Vacuum 0.25mm / C270 4mm,25.4,6 mm Clear,2014,LoEÂ² 272 S2,Float Glass - 4mm,2002,,4mm Clear,2027,LoEÂ² 270 S5,Air,0.3035,0.0535,18.71,0.3147,0.5428,0.1364,78.53,-5.24,4.84,43.7,-5.63,0.32,0.0402,Yes,No,,
EnthermalPlus,C272 6mm / Air 11.65mm / Clear 4mm / Vacuum 0.25mm / C272 4mm,25.4,6 mm Clear,2014,LoEÂ² 272 S2,Float Glass - 4mm,2002,,4 mm Clear,2012,LoEÂ² 272 S5,Air,0.3244,0.0571,17.5,0.327,0.5603,0.127,79.52,-4.21,4.65,42.27,-2.32,-0.82,0.0503,Yes,No,,
EnthermalPlus,C272 6mm / Air 11.65mm / Clear 4mm / Vacuum 0.25mm / C366 4mm,25.4,6 mm Clear,2014,LoEÂ² 272 S2,Float Glass - 4mm,2002,,4mm Clear,2155,LoEÂ³ 366 S5,Air,0.2558,0.045,22.2,0.2875,0.5049,0.1296,76.28,-7.16,5.18,42.65,-0.97,-1.77,0.0144,Yes,No,,
EnthermalPlus,C272 6mm / Air 11.55mm / Clear 4mm / Vacuum 0.25mm / SB60 4mm,25.41,6 mm Clear,2014,LoEÂ² 272 S2,Clear Float Glass,413,,Clear  4mm,5282,SolarbanÂ® 60 S5,Air,0.3026,0.0533,18.76,0.3196,0.5604,0.1287,79.54,-5.2,4.96,42.5,-2.76,-0.21,0.0538,Yes,No,,
EnthermalPlus,C272 6mm / Air 11.55mm / Clear 4mm / Vacuum 0.25mm / SB70 4mm,25.41,6 mm Clear,2014,LoEÂ² 272 S2,Clear Float Glass,413,,SolarbanÂ® 70 glass  4mm,5433,SolarbanÂ® 70 S5,Air,0.2493,0.0439,22.78,0.2685,0.5131,0.1408,76.73,-6.91,6.55,44.35,-2.54,-3.86,0.0204,Yes,No,,
EnthermalPlus,C272 6mm / Air 11.45mm / Clear 4mm / Vacuum 0.25mm / LUMI 4mm,25.4,6 mm Clear,2014,LoEÂ² 272 S2,SGG PLANICLEAR 4mm,21011,,SGG ECLAZ II 4mm,20754,ECLAZ II S5,Air,0.3366,0.0593,16.87,0.3604,0.6509,0.1261,84.45,-3.8,4.35,42.2,-0.99,-3.16,0.1072,Yes,Yes,0.369676,0.350821
EnthermalPlus,C340 6mm / Air 11.65mm / Clear 4mm / Vacuum 0.25mm / C180 4mm,25.4,6mm Clear,2167,LoEÂ³ 340 S2,Float Glass - 4mm,2002,,4mm Clear,2192,LoE 180 S5,Air,0.3953,0.0696,14.37,0.1467,0.3354,0.1428,64.92,-9.84,-3.65,44.88,-6.56,-13.35,0.0094,Yes,No,,
EnthermalPlus,C340 6mm / Air 11.65mm / Clear 4mm / Vacuum 0.25mm / C270 4mm,25.4,6mm Clear,2167,LoEÂ³ 340 S2,Float Glass - 4mm,2002,,4mm Clear,2027,LoEÂ² 270 S5,Air,0.3025,0.0533,18.77,0.1429,0.295,0.1405,61.52,-10.34,-3.03,44.5,-7.75,-11.95,0.0049,Yes,No,,
EnthermalPlus,C340 6mm / Air 11.65mm / Clear 4mm / Vacuum 0.25mm / C272 4mm,25.4,6mm Clear,2167,LoEÂ³ 340 S2,Float Glass - 4mm,2002,,4 mm Clear,2012,LoEÂ² 272 S5,Air,0.3233,0.0569,17.56,0.1462,0.304,0.1373,62.28,-9.59,-3.21,44.04,-6.71,-12.19,0.0062,Yes,No,,
EnthermalPlus,C340 6mm / Air 11.65mm / Clear 4mm / Vacuum 0.25mm / C366 4mm,25.4,6mm Clear,2167,LoEÂ³ 340 S2,Float Glass - 4mm,2002,,4mm Clear,2155,LoEÂ³ 366 S5,Air,0.2551,0.0449,22.26,0.1387,0.2748,0.138,59.71,-11.32,-2.87,44.13,-6.37,-12.45,0.0018,Yes,No,,
EnthermalPlus,C340 6mm / Air 11.55mm / Clear 4mm / Vacuum 0.25mm / SB60 4mm,25.41,6mm Clear,2167,LoEÂ³ 340 S2,Clear Float Glass,413,,Clear  4mm,5282,SolarbanÂ® 60 S5,Air,0.3017,0.0531,18.82,0.1437,0.3043,0.1379,62.31,-10.39,-2.97,44.1,-6.79,-12.05,0.0068,Yes,No,,
EnthermalPlus,C340 6mm / Air 11.55mm / Clear 4mm / Vacuum 0.25mm / SB70 4mm,25.41,6mm Clear,2167,LoEÂ³ 340 S2,Clear Float Glass,413,,SolarbanÂ® 70 glass  4mm,5433,SolarbanÂ® 70 S5,Air,0.2486,0.0438,22.84,0.1325,0.2793,0.1416,60.07,-11.27,-1.63,44.68,-6.95,-12.98,0.0027,Yes,No,,
EnthermalPlus,C340 6mm / Air 11.45mm / Clear 4mm / Vacuum 0.25mm / LUMI 4mm,25.4,6mm Clear,2167,LoEÂ³ 340 S2,SGG PLANICLEAR 4mm,21011,,SGG ECLAZ II 4mm,20754,ECLAZ II S5,Air,0.3354,0.0591,16.93,0.1499,0.3529,0.1371,66.3,-9.7,-3.92,44.03,-6.25,-12.91,0.0142,Yes,Yes,0.164543,0.349376
EnthermalPlus,C366 6mm / Air 11.65mm / Clear 4mm / Vacuum 0.25mm / C180 4mm,25.4,6mm Clear,2157,LoEÂ³ 366 S2,Float Glass - 4mm,2002,,4mm Clear,2192,LoE 180 S5,Air,0.3942,0.0694,14.4,0.2342,0.5573,0.142,79.4,-7.25,5.05,44.57,-2.47,-4.45,0.0221,Yes,No,,
EnthermalPlus,C366 6mm / Air 11.65mm / Clear 4mm / Vacuum 0.25mm / C270 4mm,25.4,6mm Clear,2157,LoEÂ³ 366 S2,Float Glass - 4mm,2002,,4mm Clear,2027,LoEÂ² 270 S5,Air,0.3019,0.0532,18.81,0.2315,0.49,0.1354,75.39,-8.06,5.31,43.56,-5.4,-1.28,0.0117,Yes,No,,
EnthermalPlus,C366 6mm / Air 11.65mm / Clear 4mm / Vacuum 0.25mm / C272 4mm,25.4,6mm Clear,2157,LoEÂ³ 366 S2,Float Glass - 4mm,2002,,4 mm Clear,2012,LoEÂ² 272 S5,Air,0.3226,0.0568,17.6,0.236,0.5057,0.1275,76.33,-7.17,5.19,42.36,-2.62,-2.17,0.0145,Yes,No,,
EnthermalPlus,C366 6mm / Air 11.65mm / Clear 4mm / Vacuum 0.25mm / C366 4mm,25.4,6mm Clear,2157,LoEÂ³ 366 S2,Float Glass - 4mm,2002,,4mm Clear,2155,LoEÂ³ 366 S5,Air,0.2546,0.0448,22.3,0.2253,0.4563,0.1294,73.24,-9.62,5.49,42.65,-1.75,-2.77,0.0043,Yes,No,,
EnthermalPlus,C366 6mm / Air 11.55mm / Clear 4mm / Vacuum 0.25mm / SB60 4mm,25.41,6mm Clear,2157,LoEÂ³ 366 S2,Clear Float Glass,413,,Clear  4mm,5282,SolarbanÂ® 60 S5,Air,0.301,0.053,18.86,0.2327,0.5059,0.1289,76.36,-8.1,5.47,42.56,-2.91,-1.72,0.016,Yes,No,,
EnthermalPlus,C366 6mm / Air 11.55mm / Clear 4mm / Vacuum 0.25mm / SB70 4mm,25.41,6mm Clear,2157,LoEÂ³ 366 S2,Clear Float Glass,413,,SolarbanÂ® 70 glass  4mm,5433,SolarbanÂ® 70 S5,Air,0.2481,0.0437,22.88,0.2143,0.4637,0.1387,73.68,-9.39,6.87,44.06,-3.47,-4.05,0.0061,Yes,No,,
EnthermalPlus,C366 6mm / Air 11.45mm / Clear 4mm / Vacuum 0.25mm / LUMI 4mm,25.4,6mm Clear,2157,LoEÂ³ 366 S2,SGG PLANICLEAR 4mm,21011,,SGG ECLAZ II 4mm,20754,ECLAZ II S5,Air,0.3347,0.0589,16.97,0.2419,0.5872,0.1268,81.08,-7.01,4.9,42.31,-1.52,-3.96,0.0332,Yes,Yes,0.252501,0.348475
EnthermalPlus,Q452 6mm / Air 11.65mm / Clear 4mm / Vacuum 0.25mm / C180 4mm,25.4,6mm Clear,2107,Quad LoE 452 S2,Float Glass - 4mm,2002,,4mm Clear,2192,LoE 180 S5,Air,0.394,0.0694,14.41,0.1855,0.4511,0.1156,72.97,-9.26,5.2,40.68,-4.17,-3.01,0.0064,Yes,No,,
EnthermalPlus,Q452 6mm / Air 11.65mm / Clear 4mm / Vacuum 0.25mm / C270 4mm,25.4,6mm Clear,2107,Quad LoE 452 S2,Float Glass - 4mm,2002,,4mm Clear,2027,LoEÂ² 270 S5,Air,0.3018,0.0531,18.82,0.183,0.3965,0.1113,69.22,-9.91,5.4,39.95,-6.18,-0.76,0.0035,Yes,No,,
EnthermalPlus,Q452 6mm / Air 11.65mm / Clear 4mm / Vacuum 0.25mm / C272 4mm,25.4,6mm Clear,2107,Quad LoE 452 S2,Float Glass - 4mm,2002,,4 mm Clear,2012,LoEÂ² 272 S5,Air,0.3224,0.0568,17.61,0.1866,0.4089,0.106,70.07,-9.07,5.32,39.03,-4.06,-1.39,0.0044,Yes,No,,
EnthermalPlus,Q452 6mm / Air 11.65mm / Clear 4mm / Vacuum 0.25mm / C366 4mm,25.4,6mm Clear,2107,Quad LoE 452 S2,Float Glass - 4mm,2002,,4mm Clear,2155,LoEÂ³ 366 S5,Air,0.2545,0.0448,22.31,0.1788,0.3691,0.1073,67.21,-11.21,5.45,39.23,-3.44,-1.79,0.0013,Yes,No,,
EnthermalPlus,Q452 6mm / Air 11.55mm / Clear 4mm / Vacuum 0.25mm / SB60 4mm,25.41,6mm Clear,2107,Quad LoE 452 S2,Clear Float Glass,413,,Clear  4mm,5282,SolarbanÂ® 60 S5,Air,0.3009,0.053,18.87,0.1839,0.4092,0.107,70.1,-9.93,5.56,39.17,-4.25,-1.08,0.0047,Yes,No,,
EnthermalPlus,Q452 6mm / Air 11.55mm / Clear 4mm / Vacuum 0.25mm / SB70 4mm,25.41,6mm Clear,2107,Quad LoE 452 S2,Clear Float Glass,413,,SolarbanÂ® 70 glass  4mm,5433,SolarbanÂ® 70 S5,Air,0.248,0.0437,22.89,0.1708,0.3753,0.1135,67.63,-11.07,6.8,40.31,-4.91,-2.57,0.0018,Yes,No,,
EnthermalPlus,Q452 6mm / Air 11.45mm / Clear 4mm / Vacuum 0.25mm / LUMI 4mm,25.4,6mm Clear,2107,Quad LoE 452 S2,SGG PLANICLEAR 4mm,21011,,SGG ECLAZ II 4mm,20754,ECLAZ II S5,Air,0.3345,0.0589,16.98,0.1905,0.4747,0.1056,74.5,-9.04,5.05,38.99,-3.28,-2.68,0.0094,Yes,Yes,0.204192,0.348259
EnthermalPlus,SB60 6mm / Air 11.69mm / Clear 4mm / Vacuum 0.25mm / C180 4mm,25.44,Clear  6mm,5284,SolarbanÂ® 60 S2,Float Glass - 4mm,2002,,4mm Clear,2192,LoE 180 S5,Air,0.3959,0.0697,14.34,0.3364,0.627,0.1473,83.21,-4.93,4.69,45.33,-2.25,-4.31,0.087,Yes,No,,
EnthermalPlus,SB60 6mm / Air 11.69mm / Clear 4mm / Vacuum 0.25mm / C270 4mm,25.44,Clear  6mm,5284,SolarbanÂ® 60 S2,Float Glass - 4mm,2002,,4mm Clear,2027,LoEÂ² 270 S5,Air,0.3029,0.0533,18.75,0.3112,0.551,0.139,79.02,-5.98,4.94,44.08,-6.18,0.08,0.0455,Yes,No,,
EnthermalPlus,SB60 6mm / Air 11.69mm / Clear 4mm / Vacuum 0.25mm / C272 4mm,25.44,Clear  6mm,5284,SolarbanÂ® 60 S2,Float Glass - 4mm,2002,,4 mm Clear,2012,LoEÂ² 272 S5,Air,0.3237,0.057,17.54,0.322,0.5688,0.1292,80.02,-4.95,4.76,42.61,-2.78,-1.07,0.0554,Yes,No,,
EnthermalPlus,SB60 6mm / Air 11.69mm / Clear 4mm / Vacuum 0.25mm / C366 4mm,25.44,Clear  6mm,5284,SolarbanÂ® 60 S2,Float Glass - 4mm,2002,,4mm Clear,2155,LoEÂ³ 366 S5,Air,0.2553,0.045,22.24,0.2872,0.5126,0.1318,76.77,-7.88,5.27,42.99,-1.42,-2.0,0.0164,Yes,No,,
EnthermalPlus,SB60 6mm / Air 11.59mm / Clear 4mm / Vacuum 0.25mm / SB60 4mm,25.44,Clear  6mm,5284,SolarbanÂ® 60 S2,Clear Float Glass,413,,Clear  4mm,5282,SolarbanÂ® 60 S5,Air,0.302,0.0532,18.8,0.3155,0.5689,0.1309,80.04,-5.95,5.07,42.84,-3.21,-0.47,0.063,Yes,No,,
EnthermalPlus,SB60 6mm / Air 11.59mm / Clear 4mm / Vacuum 0.25mm / SB70 4mm,25.44,Clear  6mm,5284,SolarbanÂ® 60 S2,Clear Float Glass,413,,SolarbanÂ® 70 glass  4mm,5433,SolarbanÂ® 70 S5,Air,0.2488,0.0438,22.82,0.2686,0.5209,0.1434,77.22,-7.64,6.66,44.73,-3.12,-4.02,0.023,Yes,No,,
EnthermalPlus,SB60 6mm / Air 11.49mm / Clear 4mm / Vacuum 0.25mm / LUMI 4mm,25.44,Clear  6mm,5284,SolarbanÂ® 60 S2,SGG PLANICLEAR 4mm,21011,,SGG ECLAZ II 4mm,20754,ECLAZ II S5,Air,0.3358,0.0591,16.91,0.3485,0.6607,0.1283,84.97,-4.58,4.47,42.54,-1.42,-3.43,0.1321,Yes,No,,
EnthermalPlus,SB60 Solexia 6mm / Air 11.69mm / Clear 4mm / Vacuum 0.25mm / C180 4mm,25.44,SolexiaÂ®  6mm,5254,SolarbanÂ® 60 S2,Float Glass - 4mm,2002,,4mm Clear,2192,LoE 180 S5,Air,0.3959,0.0697,14.34,0.2593,0.546,0.1229,78.78,-9.67,5.36,41.74,-5.69,-2.58,0.0495,Yes,No,,
EnthermalPlus,SB60 Solexia 6mm / Air 11.69mm / Clear 4mm / Vacuum 0.25mm / C270 4mm,25.44,SolexiaÂ®  6mm,5254,SolarbanÂ® 60 S2,Float Glass - 4mm,2002,,4mm Clear,2027,LoEÂ² 270 S5,Air,0.3029,0.0533,18.75,0.247,0.4802,0.1167,74.8,-10.36,5.58,40.71,-8.83,1.0,0.0267,Yes,No,,
EnthermalPlus,SB60 Solexia 6mm / Air 11.69mm / Clear 4mm / Vacuum 0.25mm / C272 4mm,25.44,SolexiaÂ®  6mm,5254,SolarbanÂ® 60 S2,Float Glass - 4mm,2002,,4 mm Clear,2012,LoEÂ² 272 S5,Air,0.3237,0.057,17.54,0.2539,0.4956,0.1089,75.74,-9.48,5.42,39.39,-5.77,-0.02,0.0329,Yes,No,,
EnthermalPlus,SB60 Solexia 6mm / Air 11.69mm / Clear 4mm / Vacuum 0.25mm / C366 4mm,25.44,SolexiaÂ®  6mm,5254,SolarbanÂ® 60 S2,Float Glass - 4mm,2002,,4mm Clear,2155,LoEÂ³ 366 S5,Air,0.2553,0.045,22.24,0.2337,0.4472,0.1108,72.67,-11.95,5.88,39.69,-4.7,-0.79,0.0095,Yes,No,,
EnthermalPlus,SB60 Solexia 6mm / Air 11.59mm / Clear 4mm / Vacuum 0.25mm / SB60 4mm,25.44,SolexiaÂ®  6mm,5254,SolarbanÂ® 60 S2,Clear Float Glass,413,,Clear  4mm,5282,SolarbanÂ® 60 S5,Air,0.302,0.0532,18.8,0.2495,0.4958,0.1103,75.77,-10.42,5.71,39.6,-6.09,0.49,0.0364,Yes,No,,
EnthermalPlus,SB60 Solexia 6mm / Air 11.59mm / Clear 4mm / Vacuum 0.25mm / SB70 4mm,25.44,SolexiaÂ®  6mm,5254,SolarbanÂ® 60 S2,Clear Float Glass,413,,SolarbanÂ® 70 glass  4mm,5433,SolarbanÂ® 70 S5,Air,0.2488,0.0438,22.82,0.2204,0.4543,0.12,73.09,-11.73,7.21,41.24,-6.51,-2.25,0.0134,Yes,No,,
EnthermalPlus,SB60 Solexia 6mm / Air 11.49mm / Clear 4mm / Vacuum 0.25mm / LUMI 4mm,25.44,SolexiaÂ®  6mm,5254,SolarbanÂ® 60 S2,SGG PLANICLEAR 4mm,21011,,SGG ECLAZ II 4mm,20754,ECLAZ II S5,Air,0.3358,0.0591,16.91,0.2667,0.5754,0.1082,80.46,-9.45,5.17,39.32,-4.61,-1.97,0.0732,Yes,No,,
EnthermalPlus,SB60 Solarbronze 6mm / Air 11.69mm / Clear 4mm / Vacuum 0.25mm / C180 4mm,25.44,SolarbronzeÂ®  6mm,5274,SolarbanÂ® 60 S2,Float Glass - 4mm,2002,,4mm Clear,2192,LoE 180 S5,Air,0.3959,0.0697,14.34,0.2196,0.3755,0.0806,67.36,0.0,8.47,34.0,0.69,-0.09,0.0411,Yes,No,,
EnthermalPlus,SB60 Solarbronze 6mm / Air 11.69mm / Clear 4mm / Vacuum 0.25mm / C270 4mm,25.44,SolarbronzeÂ®  6mm,5274,SolarbanÂ® 60 S2,Float Glass - 4mm,2002,,4mm Clear,2027,LoEÂ² 270 S5,Air,0.3029,0.0533,18.75,0.1992,0.33,0.0774,63.84,-1.06,8.45,33.32,-1.23,1.84,0.0223,Yes,No,,
EnthermalPlus,SB60 Solarbronze 6mm / Air 11.69mm / Clear 4mm / Vacuum 0.25mm / C272 4mm,25.44,SolarbronzeÂ®  6mm,5274,SolarbanÂ® 60 S2,Float Glass - 4mm,2002,,4 mm Clear,2012,LoEÂ² 272 S5,Air,0.3237,0.057,17.54,0.2069,0.3409,0.0741,64.7,-0.2,8.35,32.61,0.33,1.18,0.0275,Yes,No,,
EnthermalPlus,SB60 Solarbronze 6mm / Air 11.69mm / Clear 4mm / Vacuum 0.25mm / C366 4mm,25.44,SolarbronzeÂ®  6mm,5274,SolarbanÂ® 60 S2,Float Glass - 4mm,2002,,4mm Clear,2155,LoEÂ³ 366 S5,Air,0.2553,0.045,22.24,0.1809,0.3068,0.0753,61.93,-2.82,8.65,32.84,0.97,0.83,0.0079,Yes,No,,
EnthermalPlus,SB60 Solarbronze 6mm / Air 11.59mm / Clear 4mm / Vacuum 0.25mm / SB60 4mm,25.44,SolarbronzeÂ®  6mm,5274,SolarbanÂ® 60 S2,Clear Float Glass,413,,Clear  4mm,5282,SolarbanÂ® 60 S5,Air,0.302,0.0532,18.8,0.2022,0.3408,0.0748,64.7,-1.0,8.59,32.74,0.08,1.51,0.0303,Yes,No,,
EnthermalPlus,SB60 Solarbronze 6mm / Air 11.59mm / Clear 4mm / Vacuum 0.25mm / SB70 4mm,25.44,SolarbronzeÂ®  6mm,5274,SolarbanÂ® 60 S2,Clear Float Glass,413,,SolarbanÂ® 70 glass  4mm,5433,SolarbanÂ® 70 S5,Air,0.2488,0.0438,22.82,0.1688,0.3118,0.0792,62.32,-2.57,9.82,33.69,0.23,-0.09,0.0112,Yes,No,,
EnthermalPlus,SB60 Solarbronze 6mm / Air 11.49mm / Clear 4mm / Vacuum 0.25mm / LUMI 4mm,25.44,SolarbronzeÂ®  6mm,5274,SolarbanÂ® 60 S2,SGG PLANICLEAR 4mm,21011,,SGG ECLAZ II 4mm,20754,ECLAZ II S5,Air,0.3358,0.0591,16.91,0.2254,0.396,0.0738,68.86,0.37,8.35,32.56,0.94,0.09,0.0606,Yes,No,,
EnthermalPlus,SB60 Solargray 6mm / Air 11.69mm / Clear 4mm / Vacuum 0.25mm / C180 4mm,25.44,SolargrayÂ®  6mm,5289,SolarbanÂ® 60 S2,Float Glass - 4mm,2002,,4mm Clear,2192,LoE 180 S5,Air,0.3959,0.0697,14.34,0.192,0.3138,0.0694,62.72,-2.24,1.86,31.69,0.09,-3.35,0.0396,Yes,No,,
EnthermalPlus,SB60 Solargray 6mm / Air 11.69mm / Clear 4mm / Vacuum 0.25mm / C270 4mm,25.44,SolargrayÂ®  6mm,5289,SolarbanÂ® 60 S2,Float Glass - 4mm,2002,,4mm Clear,2027,LoEÂ² 270 S5,Air,0.3029,0.0533,18.75,0.1739,0.2758,0.0673,59.4,-3.13,2.14,31.17,-1.57,-1.23,0.0216,Yes,No,,
EnthermalPlus,SB60 Solargray 6mm / Air 11.69mm / Clear 4mm / Vacuum 0.25mm / C272 4mm,25.44,SolargrayÂ®  6mm,5289,SolarbanÂ® 60 S2,Float Glass - 4mm,2002,,4 mm Clear,2012,LoEÂ² 272 S5,Air,0.3237,0.057,17.54,0.1807,0.2849,0.0649,60.2,-2.32,1.95,30.59,-0.28,-1.72,0.0266,Yes,No,,
EnthermalPlus,SB60 Solargray 6mm / Air 11.69mm / Clear 4mm / Vacuum 0.25mm / C366 4mm,25.44,SolargrayÂ®  6mm,5289,SolarbanÂ® 60 S2,Float Glass - 4mm,2002,,4mm Clear,2155,LoEÂ³ 366 S5,Air,0.2553,0.045,22.24,0.1575,0.2567,0.0657,57.62,-4.74,2.53,30.77,0.3,-2.15,0.0077,Yes,No,,
EnthermalPlus,SB60 Solargray 6mm / Air 11.59mm / Clear 4mm / Vacuum 0.25mm / SB60 4mm,25.44,SolargrayÂ®  6mm,5289,SolarbanÂ® 60 S2,Clear Float Glass,413,,Clear  4mm,5282,SolarbanÂ® 60 S5,Air,0.302,0.0532,18.8,0.1765,0.2849,0.0653,60.21,-3.1,2.21,30.69,-0.48,-1.45,0.0293,Yes,No,,
EnthermalPlus,SB60 Solargray 6mm / Air 11.59mm / Clear 4mm / Vacuum 0.25mm / SB70 4mm,25.44,SolargrayÂ®  6mm,5289,SolarbanÂ® 60 S2,Clear Float Glass,413,,SolarbanÂ® 70 glass  4mm,5433,SolarbanÂ® 70 S5,Air,0.2488,0.0438,22.82,0.1467,0.2607,0.0686,57.96,-4.56,3.62,31.47,-0.14,-3.24,0.0108,Yes,No,,
EnthermalPlus,SB60 Solargray 6mm / Air 11.49mm / Clear 4mm / Vacuum 0.25mm / LUMI 4mm,25.44,SolargrayÂ®  6mm,5289,SolarbanÂ® 60 S2,SGG PLANICLEAR 4mm,21011,,SGG ECLAZ II 4mm,20754,ECLAZ II S5,Air,0.3358,0.0591,16.91,0.1963,0.3309,0.0646,64.13,-1.92,1.63,30.56,0.29,-2.76,0.0584,Yes,No,,
EnthermalPlus,SB60 Optigray 6mm / Air 11.69mm / Clear 4mm / Vacuum 0.25mm / C180 4mm,25.44,OptigrayÂ®  6mm,5265,SolarbanÂ® 60 S2,Float Glass - 4mm,2002,,4mm Clear,2192,LoE 180 S5,Air,0.3959,0.0697,14.34,0.2429,0.4444,0.0957,72.42,-4.36,4.04,37.08,-1.35,-3.28,0.0522,Yes,No,,
EnthermalPlus,SB60 Optigray 6mm / Air 11.69mm / Clear 4mm / Vacuum 0.25mm / C270 4mm,25.44,OptigrayÂ®  6mm,5265,SolarbanÂ® 60 S2,Float Glass - 4mm,2002,,4mm Clear,2027,LoEÂ² 270 S5,Air,0.3029,0.0533,18.75,0.2246,0.3907,0.0915,68.7,-5.26,4.27,36.25,-3.92,-0.26,0.0282,Yes,No,,
EnthermalPlus,SB60 Optigray 6mm / Air 11.69mm / Clear 4mm / Vacuum 0.25mm / C272 4mm,25.44,OptigrayÂ®  6mm,5265,SolarbanÂ® 60 S2,Float Glass - 4mm,2002,,4 mm Clear,2012,LoEÂ² 272 S5,Air,0.3237,0.057,17.54,0.2324,0.4034,0.0866,69.59,-4.38,4.09,35.28,-1.71,-1.06,0.0348,Yes,No,,
EnthermalPlus,SB60 Optigray 6mm / Air 11.69mm / Clear 4mm / Vacuum 0.25mm / C366 4mm,25.44,OptigrayÂ®  6mm,5265,SolarbanÂ® 60 S2,Float Glass - 4mm,2002,,4mm Clear,2155,LoEÂ³ 366 S5,Air,0.2553,0.045,22.24,0.2071,0.3635,0.088,66.69,-6.97,4.61,35.54,-0.84,-1.68,0.01,Yes,No,,
EnthermalPlus,SB60 Optigray 6mm / Air 11.59mm / Clear 4mm / Vacuum 0.25mm / SB60 4mm,25.44,OptigrayÂ®  6mm,5265,SolarbanÂ® 60 S2,Clear Float Glass,413,,Clear  4mm,5282,SolarbanÂ® 60 S5,Air,0.302,0.0532,18.8,0.2276,0.4034,0.0875,69.6,-5.25,4.37,35.44,-2.01,-0.64,0.0385,Yes,No,,
EnthermalPlus,SB60 Optigray 6mm / Air 11.59mm / Clear 4mm / Vacuum 0.25mm / SB70 4mm,25.44,OptigrayÂ®  6mm,5265,SolarbanÂ® 60 S2,Clear Float Glass,413,,SolarbanÂ® 70 glass  4mm,5433,SolarbanÂ® 70 S5,Air,0.2488,0.0438,22.82,0.1938,0.3693,0.0938,67.09,-6.75,5.85,36.7,-1.87,-3.11,0.0142,Yes,No,,
EnthermalPlus,SB60 Optigray 6mm / Air 11.49mm / Clear 4mm / Vacuum 0.25mm / LUMI 4mm,25.44,OptigrayÂ®  6mm,5265,SolarbanÂ® 60 S2,SGG PLANICLEAR 4mm,21011,,SGG ECLAZ II 4mm,20754,ECLAZ II S5,Air,0.3358,0.0591,16.91,0.2497,0.4685,0.0861,73.99,-4.05,3.83,35.23,-0.82,-2.63,0.0772,Yes,No,,
