Repository: Ranojoyd80/enthermal-IGconfigurator_v2

File: Data_Pipeline/1_Source_CSVs/IG_Config_EnthermalPlus_Inboard_Dataset_07-07-26.csv (part 21 of 32)
Product Type,Comment,Total Thickness (mm),Outer Lite (Name_Thickness mm),Outer Lite NFRC ID,Outer Lite Low-E,Middle Lite (Name_Thickness mm),Middle Lite NFRC ID,Middle Lite Low-E,Inner Lite (Name_Thickness mm),Inner Lite NFRC ID,Inner Lite Low-E,Gas Fill,U-value NFRC (W/mÂ²K),U-value NFRC (BTU/hrftF),R-value NFRC,SHGC,Tvis (Visible Transmittance),Exterior Visible Reflectance,Transmitted Color L*,Transmitted Color a*,Transmitted Color b*,Exterior Reflected Color L*,Exterior Reflected Color a*,Exterior Reflected Color b*,T-UV,NFRC,CEN,g-factor,U-value CEN (W/m²K)
EnthermalPlus,SB60 Solarblue 6mm / Air 11.69mm / Clear 4mm / Vacuum 0.25mm / C180 4mm,25.44,SolarblueÂ®  6mm,5364,SolarbanÂ® 60 S2,Float Glass - 4mm,2002,,4mm Clear,2192,LoE 180 S5,Air,0.3959,0.0697,14.34,0.2248,0.3961,0.0857,69.43,-7.51,-4.71,35.38,-1.76,-8.99,0.0503,Yes,No,,
EnthermalPlus,SB60 Solarblue 6mm / Air 11.69mm / Clear 4mm / Vacuum 0.25mm / C270 4mm,25.44,SolarblueÂ®  6mm,5364,SolarbanÂ® 60 S2,Float Glass - 4mm,2002,,4mm Clear,2027,LoEÂ² 270 S5,Air,0.3029,0.0533,18.75,0.208,0.3485,0.0825,65.84,-8.22,-4.07,34.66,-4.39,-5.32,0.0273,Yes,No,,
EnthermalPlus,SB60 Solarblue 6mm / Air 11.69mm / Clear 4mm / Vacuum 0.25mm / C272 4mm,25.44,SolarblueÂ®  6mm,5364,SolarbanÂ® 60 S2,Float Glass - 4mm,2002,,4 mm Clear,2012,LoEÂ² 272 S5,Air,0.3237,0.057,17.54,0.2153,0.3596,0.0782,66.69,-7.36,-4.37,33.75,-2.28,-5.94,0.0338,Yes,No,,
EnthermalPlus,SB60 Solarblue 6mm / Air 11.69mm / Clear 4mm / Vacuum 0.25mm / C366 4mm,25.44,SolarblueÂ®  6mm,5364,SolarbanÂ® 60 S2,Float Glass - 4mm,2002,,4mm Clear,2155,LoEÂ³ 366 S5,Air,0.2553,0.045,22.24,0.1917,0.3246,0.0792,63.93,-9.76,-3.49,33.97,-1.37,-6.75,0.0097,Yes,No,,
EnthermalPlus,SB60 Solarblue 6mm / Air 11.59mm / Clear 4mm / Vacuum 0.25mm / SB60 4mm,25.44,SolarblueÂ®  6mm,5364,SolarbanÂ® 60 S2,Clear Float Glass,413,,Clear  4mm,5282,SolarbanÂ® 60 S5,Air,0.302,0.0532,18.8,0.2108,0.3599,0.0789,66.72,-8.24,-4.05,33.89,-2.55,-5.56,0.0371,Yes,No,,
EnthermalPlus,SB60 Solarblue 6mm / Air 11.59mm / Clear 4mm / Vacuum 0.25mm / SB70 4mm,25.44,SolarblueÂ®  6mm,5364,SolarbanÂ® 60 S2,Clear Float Glass,413,,SolarbanÂ® 70 glass  4mm,5433,SolarbanÂ® 70 S5,Air,0.2488,0.0438,22.82,0.1792,0.3295,0.0843,64.29,-9.64,-2.3,35.06,-2.03,-8.59,0.0137,Yes,No,,
EnthermalPlus,SB60 Solarblue 6mm / Air 11.49mm / Clear 4mm / Vacuum 0.25mm / LUMI 4mm,25.44,SolarblueÂ®  6mm,5364,SolarbanÂ® 60 S2,SGG PLANICLEAR 4mm,21011,,SGG ECLAZ II 4mm,20754,ECLAZ II S5,Air,0.3358,0.0591,16.91,0.2309,0.4176,0.0778,70.95,-7.27,-5.08,33.72,-1.3,-7.64,0.0741,Yes,No,,
EnthermalPlus,SB60 Optiblue 6mm / Air 11.69mm / Clear 4mm / Vacuum 0.25mm / C180 4mm,25.44,OptiblueÂ® (SolarbanÂ® z50)  6mm,5424,SolarbanÂ® 60 S2,Float Glass - 4mm,2002,,4mm Clear,2192,LoE 180 S5,Air,0.3959,0.0697,14.34,0.2687,0.4523,0.0978,73.12,-4.27,-1.45,37.61,-0.5,-7.78,0.0669,Yes,No,,
EnthermalPlus,SB60 Optiblue 6mm / Air 11.69mm / Clear 4mm / Vacuum 0.25mm / C270 4mm,25.44,OptiblueÂ® (SolarbanÂ® z50)  6mm,5424,SolarbanÂ® 60 S2,Float Glass - 4mm,2002,,4mm Clear,2027,LoEÂ² 270 S5,Air,0.3029,0.0533,18.75,0.2445,0.3977,0.0936,69.36,-5.21,-0.95,36.75,-3.48,-3.94,0.0357,Yes,No,,
EnthermalPlus,SB60 Optiblue 6mm / Air 11.69mm / Clear 4mm / Vacuum 0.25mm / C272 4mm,25.44,OptiblueÂ® (SolarbanÂ® z50)  6mm,5424,SolarbanÂ® 60 S2,Float Glass - 4mm,2002,,4 mm Clear,2012,LoEÂ² 272 S5,Air,0.3237,0.057,17.54,0.254,0.4105,0.0883,70.26,-4.28,-1.22,35.72,-1.15,-4.71,0.0439,Yes,No,,
EnthermalPlus,SB60 Optiblue 6mm / Air 11.69mm / Clear 4mm / Vacuum 0.25mm / C366 4mm,25.44,OptiblueÂ® (SolarbanÂ® z50)  6mm,5424,SolarbanÂ® 60 S2,Float Glass - 4mm,2002,,4mm Clear,2155,LoEÂ³ 366 S5,Air,0.2553,0.045,22.24,0.2222,0.3701,0.0898,67.35,-6.96,-0.46,36.0,-0.1,-5.53,0.0128,Yes,No,,
EnthermalPlus,SB60 Optiblue 6mm / Air 11.59mm / Clear 4mm / Vacuum 0.25mm / SB60 4mm,25.44,OptiblueÂ® (SolarbanÂ® z50)  6mm,5424,SolarbanÂ® 60 S2,Clear Float Glass,413,,Clear  4mm,5282,SolarbanÂ® 60 S5,Air,0.302,0.0532,18.8,0.2483,0.4107,0.0892,70.28,-5.18,-0.91,35.89,-1.48,-4.26,0.049,Yes,No,,
EnthermalPlus,SB60 Optiblue 6mm / Air 11.59mm / Clear 4mm / Vacuum 0.25mm / SB70 4mm,25.44,OptiblueÂ® (SolarbanÂ® z50)  6mm,5424,SolarbanÂ® 60 S2,Clear Float Glass,413,,SolarbanÂ® 70 glass  4mm,5433,SolarbanÂ® 70 S5,Air,0.2488,0.0438,22.82,0.2069,0.3759,0.096,67.73,-6.79,0.78,37.23,-0.87,-7.46,0.018,Yes,No,,
EnthermalPlus,SB60 Optiblue 6mm / Air 11.49mm / Clear 4mm / Vacuum 0.25mm / LUMI 4mm,25.44,OptiblueÂ® (SolarbanÂ® z50)  6mm,5424,SolarbanÂ® 60 S2,SGG PLANICLEAR 4mm,21011,,SGG ECLAZ II 4mm,20754,ECLAZ II S5,Air,0.3358,0.0591,16.91,0.2775,0.4769,0.0878,74.71,-3.95,-1.77,35.68,-0.1,-6.57,0.0998,Yes,No,,
EnthermalPlus,SB70 6mm / Air 11.69mm / Clear 4mm / Vacuum 0.25mm / C180 4mm,25.44,SolarbanÂ® 70 glass  6mm,5439,SolarbanÂ® 70 S2,Float Glass - 4mm,2002,,4mm Clear,2192,LoE 180 S5,Air,0.3938,0.0693,14.42,0.2338,0.5741,0.1668,80.31,-6.72,6.17,47.95,-4.28,-5.06,0.0322,Yes,No,,
EnthermalPlus,SB70 6mm / Air 11.69mm / Clear 4mm / Vacuum 0.25mm / C270 4mm,25.44,SolarbanÂ® 70 glass  6mm,5439,SolarbanÂ® 70 S2,Float Glass - 4mm,2002,,4mm Clear,2027,LoEÂ² 270 S5,Air,0.3016,0.0531,18.83,0.2327,0.5047,0.1597,76.25,-7.61,6.53,46.99,-7.19,-2.25,0.0165,Yes,No,,
EnthermalPlus,SB70 6mm / Air 11.69mm / Clear 4mm / Vacuum 0.25mm / C272 4mm,25.44,SolarbanÂ® 70 glass  6mm,5439,SolarbanÂ® 70 S2,Float Glass - 4mm,2002,,4 mm Clear,2012,LoEÂ² 272 S5,Air,0.3223,0.0568,17.62,0.2367,0.5206,0.1514,77.19,-6.66,6.38,45.87,-4.61,-3.18,0.021,Yes,No,,
EnthermalPlus,SB70 6mm / Air 11.69mm / Clear 4mm / Vacuum 0.25mm / C366 4mm,25.44,SolarbanÂ® 70 glass  6mm,5439,SolarbanÂ® 70 S2,Float Glass - 4mm,2002,,4mm Clear,2155,LoEÂ³ 366 S5,Air,0.2544,0.0448,22.32,0.2281,0.4697,0.1535,74.07,-9.15,6.69,46.14,-3.78,-3.72,0.0062,Yes,No,,
EnthermalPlus,SB70 6mm / Air 11.59mm / Clear 4mm / Vacuum 0.25mm / SB60 4mm,25.44,SolarbanÂ® 70 glass  6mm,5439,SolarbanÂ® 70 S2,Clear Float Glass,413,,Clear  4mm,5282,SolarbanÂ® 60 S5,Air,0.3008,0.053,18.88,0.2335,0.5208,0.153,77.21,-7.61,6.68,46.06,-4.87,-2.74,0.0229,Yes,No,,
EnthermalPlus,SB70 6mm / Air 11.59mm / Clear 4mm / Vacuum 0.25mm / SB70 4mm,25.44,SolarbanÂ® 70 glass  6mm,5439,SolarbanÂ® 70 S2,Clear Float Glass,413,,SolarbanÂ® 70 glass  4mm,5433,SolarbanÂ® 70 S5,Air,0.248,0.0437,22.9,0.2177,0.4777,0.1632,74.53,-8.88,7.97,47.46,-5.31,-4.86,0.0095,Yes,No,,
EnthermalPlus,SB70 6mm / Air 11.49mm / Clear 4mm / Vacuum 0.25mm / LUMI 4mm,25.44,SolarbanÂ® 70 glass  6mm,5439,SolarbanÂ® 70 S2,SGG PLANICLEAR 4mm,21011,,SGG ECLAZ II 4mm,20754,ECLAZ II S5,Air,0.3343,0.0589,16.98,0.2413,0.6044,0.1508,81.98,-6.46,6.1,45.82,-3.57,-4.77,0.0484,Yes,No,,
EnthermalPlus,SB70 Solexia 6mm / Air 11.69mm / Clear 4mm / Vacuum 0.25mm / C180 4mm,25.44,SolexiaÂ®  6mm,5393,SolarbanÂ® 70 S2,Float Glass - 4mm,2002,,4mm Clear,2192,LoE 180 S5,Air,0.3938,0.0693,14.42,0.2012,0.5005,0.138,76.04,-11.13,6.71,44.05,-8.37,-3.04,0.0185,Yes,No,,
EnthermalPlus,SB70 Solexia 6mm / Air 11.69mm / Clear 4mm / Vacuum 0.25mm / C270 4mm,25.44,SolexiaÂ®  6mm,5393,SolarbanÂ® 70 S2,Float Glass - 4mm,2002,,4mm Clear,2027,LoEÂ² 270 S5,Air,0.3016,0.0531,18.83,0.1987,0.4403,0.1328,72.18,-11.7,7.02,43.25,-10.73,-0.69,0.0097,Yes,No,,
EnthermalPlus,SB70 Solexia 6mm / Air 11.69mm / Clear 4mm / Vacuum 0.25mm / C272 4mm,25.44,SolexiaÂ®  6mm,5393,SolarbanÂ® 70 S2,Float Glass - 4mm,2002,,4 mm Clear,2012,LoEÂ² 272 S5,Air,0.3223,0.0568,17.62,0.2025,0.4541,0.1261,73.07,-10.87,6.9,42.24,-8.41,-1.51,0.0125,Yes,No,,
EnthermalPlus,SB70 Solexia 6mm / Air 11.69mm / Clear 4mm / Vacuum 0.25mm / C366 4mm,25.44,SolexiaÂ®  6mm,5393,SolarbanÂ® 70 S2,Float Glass - 4mm,2002,,4mm Clear,2155,LoEÂ³ 366 S5,Air,0.2544,0.0448,22.32,0.1948,0.4102,0.1276,70.12,-12.97,7.16,42.46,-7.7,-1.97,0.0036,Yes,No,,
EnthermalPlus,SB70 Solexia 6mm / Air 11.59mm / Clear 4mm / Vacuum 0.25mm / SB60 4mm,25.44,SolexiaÂ®  6mm,5393,SolarbanÂ® 70 S2,Clear Float Glass,413,,Clear  4mm,5282,SolarbanÂ® 60 S5,Air,0.3008,0.053,18.88,0.1993,0.4544,0.1273,73.1,-11.77,7.18,42.4,-8.6,-1.14,0.0133,Yes,No,,
EnthermalPlus,SB70 Solexia 6mm / Air 11.59mm / Clear 4mm / Vacuum 0.25mm / SB70 4mm,25.44,SolexiaÂ®  6mm,5393,SolarbanÂ® 70 S2,Clear Float Glass,413,,SolarbanÂ® 70 glass  4mm,5433,SolarbanÂ® 70 S5,Air,0.248,0.0437,22.9,0.1865,0.417,0.1354,70.56,-12.72,8.4,43.64,-9.24,-2.78,0.0056,Yes,No,,
EnthermalPlus,SB70 Solexia 6mm / Air 11.49mm / Clear 4mm / Vacuum 0.25mm / LUMI 4mm,25.44,SolexiaÂ®  6mm,5393,SolarbanÂ® 70 S2,SGG PLANICLEAR 4mm,21011,,SGG ECLAZ II 4mm,20754,ECLAZ II S5,Air,0.3343,0.0589,16.98,0.2058,0.527,0.1255,77.64,-10.98,6.66,42.19,-7.52,-2.86,0.0272,Yes,No,,
EnthermalPlus,SB70 Solarbronze 6mm / Air 11.69mm / Clear 4mm / Vacuum 0.25mm / C180 4mm,25.44,SolarbronzeÂ®  6mm,5377,SolarbanÂ® 70 S2,Float Glass - 4mm,2002,,4mm Clear,2192,LoE 180 S5,Air,0.3938,0.0693,14.42,0.1514,0.3436,0.0873,64.91,-1.71,9.53,35.36,0.03,-0.48,0.0155,Yes,No,,
EnthermalPlus,SB70 Solarbronze 6mm / Air 11.69mm / Clear 4mm / Vacuum 0.25mm / C270 4mm,25.44,SolarbronzeÂ®  6mm,5377,SolarbanÂ® 70 S2,Float Glass - 4mm,2002,,4mm Clear,2027,LoEÂ² 270 S5,Air,0.3016,0.0531,18.83,0.1475,0.3021,0.0847,61.5,-2.62,9.62,34.81,-1.43,0.78,0.0082,Yes,No,,
EnthermalPlus,SB70 Solarbronze 6mm / Air 11.69mm / Clear 4mm / Vacuum 0.25mm / C272 4mm,25.44,SolarbronzeÂ®  6mm,5377,SolarbanÂ® 70 S2,Float Glass - 4mm,2002,,4 mm Clear,2012,LoEÂ² 272 S5,Air,0.3223,0.0568,17.62,0.1505,0.3119,0.0819,62.32,-1.83,9.55,34.25,-0.19,0.25,0.0105,Yes,No,,
EnthermalPlus,SB70 Solarbronze 6mm / Air 11.69mm / Clear 4mm / Vacuum 0.25mm / C366 4mm,25.44,SolarbronzeÂ®  6mm,5377,SolarbanÂ® 70 S2,Float Glass - 4mm,2002,,4mm Clear,2155,LoEÂ³ 366 S5,Air,0.2544,0.0448,22.32,0.1426,0.281,0.0828,59.66,-4.06,9.68,34.43,0.17,0.05,0.0031,Yes,No,,
EnthermalPlus,SB70 Solarbronze 6mm / Air 11.59mm / Clear 4mm / Vacuum 0.25mm / SB60 4mm,25.44,SolarbronzeÂ®  6mm,5377,SolarbanÂ® 70 S2,Clear Float Glass,413,,Clear  4mm,5282,SolarbanÂ® 60 S5,Air,0.3008,0.053,18.88,0.1479,0.3118,0.0825,62.32,-2.6,9.78,34.36,-0.35,0.5,0.0112,Yes,No,,
EnthermalPlus,SB70 Solarbronze 6mm / Air 11.59mm / Clear 4mm / Vacuum 0.25mm / SB70 4mm,25.44,SolarbronzeÂ®  6mm,5377,SolarbanÂ® 70 S2,Clear Float Glass,413,,SolarbanÂ® 70 glass  4mm,5433,SolarbanÂ® 70 S5,Air,0.248,0.0437,22.9,0.1361,0.2858,0.086,60.06,-3.78,10.75,35.09,-0.57,-0.49,0.0047,Yes,No,,
EnthermalPlus,SB70 Solarbronze 6mm / Air 11.49mm / Clear 4mm / Vacuum 0.25mm / LUMI 4mm,25.44,SolarbronzeÂ®  6mm,5377,SolarbanÂ® 70 S2,SGG PLANICLEAR 4mm,21011,,SGG ECLAZ II 4mm,20754,ECLAZ II S5,Air,0.3343,0.0589,16.98,0.154,0.362,0.0816,66.33,-1.42,9.55,34.22,0.31,-0.52,0.0227,Yes,No,,
EnthermalPlus,SB70 Solargray 6mm / Air 11.69mm / Clear 4mm / Vacuum 0.25mm / C180 4mm,25.44,SolargrayÂ®  6mm,5373,SolarbanÂ® 70 S2,Float Glass - 4mm,2002,,4mm Clear,2192,LoE 180 S5,Air,0.3938,0.0693,14.42,0.1336,0.2872,0.0744,60.4,-3.82,3.12,32.82,-0.35,-4.05,0.0149,Yes,No,,
EnthermalPlus,SB70 Solargray 6mm / Air 11.69mm / Clear 4mm / Vacuum 0.25mm / C270 4mm,25.44,SolargrayÂ®  6mm,5373,SolarbanÂ® 70 S2,Float Glass - 4mm,2002,,4mm Clear,2027,LoEÂ² 270 S5,Air,0.3016,0.0531,18.83,0.1293,0.2526,0.0726,57.19,-4.59,3.5,32.4,-1.6,-2.64,0.0079,Yes,No,,
EnthermalPlus,SB70 Solargray 6mm / Air 11.69mm / Clear 4mm / Vacuum 0.25mm / C272 4mm,25.44,SolargrayÂ®  6mm,5373,SolarbanÂ® 70 S2,Float Glass - 4mm,2002,,4 mm Clear,2012,LoEÂ² 272 S5,Air,0.3223,0.0568,17.62,0.1322,0.2606,0.0706,57.95,-3.84,3.33,31.94,-0.56,-3.04,0.0102,Yes,No,,
EnthermalPlus,SB70 Solargray 6mm / Air 11.69mm / Clear 4mm / Vacuum 0.25mm / C366 4mm,25.44,SolargrayÂ®  6mm,5373,SolarbanÂ® 70 S2,Float Glass - 4mm,2002,,4mm Clear,2155,LoEÂ³ 366 S5,Air,0.2544,0.0448,22.32,0.1245,0.2351,0.0712,55.47,-5.89,3.74,32.07,-0.22,-3.3,0.003,Yes,No,,
EnthermalPlus,SB70 Solargray 6mm / Air 11.59mm / Clear 4mm / Vacuum 0.25mm / SB60 4mm,25.44,SolargrayÂ®  6mm,5373,SolarbanÂ® 70 S2,Clear Float Glass,413,,Clear  4mm,5282,SolarbanÂ® 60 S5,Air,0.3008,0.053,18.88,0.1297,0.2607,0.071,57.96,-4.58,3.58,32.02,-0.69,-2.83,0.0108,Yes,No,,
EnthermalPlus,SB70 Solargray 6mm / Air 11.59mm / Clear 4mm / Vacuum 0.25mm / SB70 4mm,25.44,SolargrayÂ®  6mm,5373,SolarbanÂ® 70 S2,Clear Float Glass,413,,SolarbanÂ® 70 glass  4mm,5433,SolarbanÂ® 70 S5,Air,0.248,0.0437,22.9,0.1187,0.239,0.0736,55.83,-5.67,4.74,32.62,-0.72,-3.96,0.0045,Yes,No,,
EnthermalPlus,SB70 Solargray 6mm / Air 11.49mm / Clear 4mm / Vacuum 0.25mm / LUMI 4mm,25.44,SolargrayÂ®  6mm,5373,SolarbanÂ® 70 S2,SGG PLANICLEAR 4mm,21011,,SGG ECLAZ II 4mm,20754,ECLAZ II S5,Air,0.3343,0.0589,16.98,0.1353,0.3025,0.0704,61.74,-3.6,3.02,31.92,-0.1,-3.77,0.0218,Yes,No,,
EnthermalPlus,SB70 Optigray 6mm / Air 11.69mm / Clear 4mm / Vacuum 0.25mm / C180 4mm,25.44,OptigrayÂ®  6mm,5390,SolarbanÂ® 70 S2,Float Glass - 4mm,2002,,4mm Clear,2192,LoE 180 S5,Air,0.3938,0.0693,14.42,0.1744,0.4069,0.1055,69.83,-6.0,5.35,38.86,-2.67,-3.99,0.0196,Yes,No,,
EnthermalPlus,SB70 Optigray 6mm / Air 11.69mm / Clear 4mm / Vacuum 0.25mm / C270 4mm,25.44,OptigrayÂ®  6mm,5390,SolarbanÂ® 70 S2,Float Glass - 4mm,2002,,4mm Clear,2027,LoEÂ² 270 S5,Air,0.3016,0.0531,18.83,0.1711,0.3579,0.102,66.23,-6.77,5.68,38.21,-4.59,-2.02,0.0103,Yes,No,,
EnthermalPlus,SB70 Optigray 6mm / Air 11.69mm / Clear 4mm / Vacuum 0.25mm / C272 4mm,25.44,OptigrayÂ®  6mm,5390,SolarbanÂ® 70 S2,Float Glass - 4mm,2002,,4 mm Clear,2012,LoEÂ² 272 S5,Air,0.3223,0.0568,17.62,0.1745,0.3692,0.0978,67.07,-5.95,5.54,37.45,-2.87,-2.66,0.0133,Yes,No,,
EnthermalPlus,SB70 Optigray 6mm / Air 11.69mm / Clear 4mm / Vacuum 0.25mm / C366 4mm,25.44,OptigrayÂ®  6mm,5390,SolarbanÂ® 70 S2,Float Glass - 4mm,2002,,4mm Clear,2155,LoEÂ³ 366 S5,Air,0.2544,0.0448,22.32,0.1665,0.3332,0.0989,64.29,-8.15,5.87,37.65,-2.33,-3.03,0.0039,Yes,No,,
EnthermalPlus,SB70 Optigray 6mm / Air 11.59mm / Clear 4mm / Vacuum 0.25mm / SB60 4mm,25.44,OptigrayÂ®  6mm,5390,SolarbanÂ® 70 S2,Clear Float Glass,413,,Clear  4mm,5282,SolarbanÂ® 60 S5,Air,0.3008,0.053,18.88,0.1716,0.3694,0.0986,67.09,-6.79,5.8,37.58,-3.05,-2.35,0.0141,Yes,No,,
EnthermalPlus,SB70 Optigray 6mm / Air 11.59mm / Clear 4mm / Vacuum 0.25mm / SB70 4mm,25.44,OptigrayÂ®  6mm,5390,SolarbanÂ® 70 S2,Clear Float Glass,413,,SolarbanÂ® 70 glass  4mm,5433,SolarbanÂ® 70 S5,Air,0.248,0.0437,22.9,0.159,0.3388,0.1038,64.7,-7.9,7.0,38.54,-3.32,-3.85,0.0059,Yes,No,,
EnthermalPlus,SB70 Optigray 6mm / Air 11.49mm / Clear 4mm / Vacuum 0.25mm / LUMI 4mm,25.44,OptigrayÂ®  6mm,5390,SolarbanÂ® 70 S2,SGG PLANICLEAR 4mm,21011,,SGG ECLAZ II 4mm,20754,ECLAZ II S5,Air,0.3343,0.0589,16.98,0.178,0.4286,0.0974,71.34,-5.78,5.28,37.42,-2.17,-3.75,0.0288,Yes,No,,
EnthermalPlus,SB70 Solarblue 6mm / Air 11.69mm / Clear 4mm / Vacuum 0.25mm / C180 4mm,25.44,SolarblueÂ®  6mm,5396,SolarbanÂ® 70 S2,Float Glass - 4mm,2002,,4mm Clear,2192,LoE 180 S5,Air,0.3938,0.0693,14.42,0.1625,0.3629,0.0941,66.93,-9.03,-3.1,37.04,-2.88,-10.16,0.0189,Yes,No,,
EnthermalPlus,SB70 Solarblue 6mm / Air 11.69mm / Clear 4mm / Vacuum 0.25mm / C270 4mm,25.44,SolarblueÂ®  6mm,5396,SolarbanÂ® 70 S2,Float Glass - 4mm,2002,,4mm Clear,2027,LoEÂ² 270 S5,Air,0.3016,0.0531,18.83,0.1592,0.3193,0.0913,63.46,-9.62,-2.38,36.48,-4.8,-7.74,0.01,Yes,No,,
EnthermalPlus,SB70 Solarblue 6mm / Air 11.69mm / Clear 4mm / Vacuum 0.25mm / C272 4mm,25.44,SolarblueÂ®  6mm,5396,SolarbanÂ® 70 S2,Float Glass - 4mm,2002,,4 mm Clear,2012,LoEÂ² 272 S5,Air,0.3223,0.0568,17.62,0.1625,0.3293,0.0877,64.26,-8.83,-2.64,35.77,-3.15,-8.25,0.0129,Yes,No,,
EnthermalPlus,SB70 Solarblue 6mm / Air 11.69mm / Clear 4mm / Vacuum 0.25mm / C366 4mm,25.44,SolarblueÂ®  6mm,5396,SolarbanÂ® 70 S2,Float Glass - 4mm,2002,,4mm Clear,2155,LoEÂ³ 366 S5,Air,0.2544,0.0448,22.32,0.1546,0.2976,0.0886,61.61,-10.85,-1.96,35.93,-2.59,-8.75,0.0037,Yes,No,,
EnthermalPlus,SB70 Solarblue 6mm / Air 11.59mm / Clear 4mm / Vacuum 0.25mm / SB60 4mm,25.44,SolarblueÂ®  6mm,5396,SolarbanÂ® 70 S2,Clear Float Glass,413,,Clear  4mm,5282,SolarbanÂ® 60 S5,Air,0.3008,0.053,18.88,0.1597,0.3295,0.0884,64.29,-9.67,-2.34,35.88,-3.33,-7.97,0.0137,Yes,No,,
EnthermalPlus,SB70 Solarblue 6mm / Air 11.59mm / Clear 4mm / Vacuum 0.25mm / SB70 4mm,25.44,SolarblueÂ®  6mm,5396,SolarbanÂ® 70 S2,Clear Float Glass,413,,SolarbanÂ® 70 glass  4mm,5433,SolarbanÂ® 70 S5,Air,0.248,0.0437,22.9,0.1475,0.3023,0.0928,61.98,-10.69,-0.88,36.78,-3.29,-9.85,0.0057,Yes,No,,
EnthermalPlus,SB70 Solarblue 6mm / Air 11.49mm / Clear 4mm / Vacuum 0.25mm / LUMI 4mm,25.44,SolarblueÂ®  6mm,5396,SolarbanÂ® 70 S2,SGG PLANICLEAR 4mm,21011,,SGG ECLAZ II 4mm,20754,ECLAZ II S5,Air,0.3343,0.0589,16.98,0.1656,0.3822,0.0874,68.38,-8.88,-3.33,35.75,-2.41,-9.42,0.0277,Yes,No,,
EnthermalPlus,SB70 Optiblue 6mm / Air 11.69mm / Clear 4mm / Vacuum 0.25mm / C180 4mm,25.44,OptiblueÂ® (SolarbanÂ® z75)  6mm,5428,SolarbanÂ® 70 S2,Float Glass - 4mm,2002,,4mm Clear,2192,LoE 180 S5,Air,0.3938,0.0693,14.42,0.1815,0.4141,0.1084,70.5,-6.02,0.08,39.51,-1.49,-8.91,0.0251,Yes,No,,
EnthermalPlus,SB70 Optiblue 6mm / Air 11.69mm / Clear 4mm / Vacuum 0.25mm / C270 4mm,25.44,OptiblueÂ® (SolarbanÂ® z75)  6mm,5428,SolarbanÂ® 70 S2,Float Glass - 4mm,2002,,4mm Clear,2027,LoEÂ² 270 S5,Air,0.3016,0.0531,18.83,0.1789,0.3642,0.1048,66.87,-6.82,0.67,38.83,-3.67,-6.41,0.0131,Yes,No,,
EnthermalPlus,SB70 Optiblue 6mm / Air 11.69mm / Clear 4mm / Vacuum 0.25mm / C272 4mm,25.44,OptiblueÂ® (SolarbanÂ® z75)  6mm,5428,SolarbanÂ® 70 S2,Float Glass - 4mm,2002,,4 mm Clear,2012,LoEÂ² 272 S5,Air,0.3223,0.0568,17.62,0.1823,0.3757,0.1003,67.71,-5.96,0.44,38.04,-1.85,-7.04,0.0167,Yes,No,,
EnthermalPlus,SB70 Optiblue 6mm / Air 11.69mm / Clear 4mm / Vacuum 0.25mm / C366 4mm,25.44,OptiblueÂ® (SolarbanÂ® z75)  6mm,5428,SolarbanÂ® 70 S2,Float Glass - 4mm,2002,,4mm Clear,2155,LoEÂ³ 366 S5,Air,0.2544,0.0448,22.32,0.174,0.3391,0.1015,64.92,-8.23,1.0,38.24,-1.23,-7.53,0.0049,Yes,No,,
EnthermalPlus,SB70 Optiblue 6mm / Air 11.59mm / Clear 4mm / Vacuum 0.25mm / SB60 4mm,25.44,OptiblueÂ® (SolarbanÂ® z75)  6mm,5428,SolarbanÂ® 70 S2,Clear Float Glass,413,,Clear  4mm,5282,SolarbanÂ® 60 S5,Air,0.3008,0.053,18.88,0.1795,0.3759,0.1012,67.74,-6.83,0.74,38.17,-2.06,-6.71,0.018,Yes,No,,
EnthermalPlus,SB70 Optiblue 6mm / Air 11.59mm / Clear 4mm / Vacuum 0.25mm / SB70 4mm,25.44,OptiblueÂ® (SolarbanÂ® z75)  6mm,5428,SolarbanÂ® 70 S2,Clear Float Glass,413,,SolarbanÂ® 70 glass  4mm,5433,SolarbanÂ® 70 S5,Air,0.248,0.0437,22.9,0.1658,0.3447,0.1067,65.32,-8.02,2.14,39.18,-2.05,-8.67,0.0075,Yes,No,,
EnthermalPlus,SB70 Optiblue 6mm / Air 11.49mm / Clear 4mm / Vacuum 0.25mm / LUMI 4mm,25.44,OptiblueÂ® (SolarbanÂ® z75)  6mm,5428,SolarbanÂ® 70 S2,SGG PLANICLEAR 4mm,21011,,SGG ECLAZ II 4mm,20754,ECLAZ II S5,Air,0.3343,0.0589,16.98,0.1862,0.4361,0.1,72.02,-5.79,-0.09,38.01,-1.04,-8.31,0.0371,Yes,No,,
EnthermalPlus,LUMI 6mm / Air 11.35mm / Clear 4mm / Vacuum 0.25mm / C180 4mm,25.4,SGG ECLAZ II 6mm,20756,ECLAZ II S2,Float Glass - 4mm,2002,,4mm Clear,2192,LoE 180 S5,Air,0.3989,0.0702,14.24,0.5292,0.719,0.1665,87.87,-3.84,4.06,48.03,-1.66,-5.9,0.1797,Yes,Yes,0.534312,0.418540
EnthermalPlus,LUMI 6mm / Air 11.35mm / Clear 4mm / Vacuum 0.25mm / C270 4mm,25.4,SGG ECLAZ II 6mm,20756,ECLAZ II S2,Float Glass - 4mm,2002,,4mm Clear,2027,LoEÂ² 270 S5,Air,0.3047,0.0537,18.64,0.4128,0.6317,0.1555,83.48,-5.07,4.42,46.51,-6.53,-0.46,0.0886,Yes,Yes,0.417112,0.316138
EnthermalPlus,LUMI 6mm / Air 11.35mm / Clear 4mm / Vacuum 0.25mm / C272 4mm,25.4,SGG ECLAZ II 6mm,20756,ECLAZ II S2,Float Glass - 4mm,2002,,4 mm Clear,2012,LoEÂ² 272 S5,Air,0.3258,0.0574,17.43,0.4392,0.6523,0.1427,84.52,-3.96,4.23,44.73,-2.43,-1.84,0.1065,Yes,Yes,0.443751,0.339143
EnthermalPlus,LUMI 6mm / Air 11.35mm / Clear 4mm / Vacuum 0.25mm / C366 4mm,25.4,SGG ECLAZ II 6mm,20756,ECLAZ II S2,Float Glass - 4mm,2002,,4mm Clear,2155,LoEÂ³ 366 S5,Air,0.2566,0.0452,22.12,0.3604,0.5875,0.1463,81.11,-7.16,4.78,45.21,-0.62,-3.02,0.0326,Yes,Yes,0.363990,0.263407
EnthermalPlus,LUMI 6mm / Air 11.25mm / Clear 4mm / Vacuum 0.25mm / SB60 4mm,25.41,SGG ECLAZ II 6mm,20756,ECLAZ II S2,Clear Float Glass,413,,Clear  4mm,5282,SolarbanÂ® 60 S5,Air,0.3038,0.0535,18.69,0.4248,0.6524,0.1449,84.54,-5.02,4.56,45.01,-3.0,-1.11,0.1265,Yes,No,,
EnthermalPlus,LUMI 6mm / Air 11.25mm / Clear 4mm / Vacuum 0.25mm / SB70 4mm,25.41,SGG ECLAZ II 6mm,20756,ECLAZ II S2,Clear Float Glass,413,,SolarbanÂ® 70 glass  4mm,5433,SolarbanÂ® 70 S5,Air,0.2501,0.044,22.71,0.334,0.5969,0.1615,81.57,-6.89,6.17,47.32,-2.49,-5.57,0.0462,Yes,No,,
EnthermalPlus,LUMI 6mm / Air 11.15mm / Clear 4mm / Vacuum 0.25mm / LUMI 4mm,25.4,SGG ECLAZ II 6mm,20756,ECLAZ II S2,SGG PLANICLEAR 4mm,21011,,SGG ECLAZ II 4mm,20754,ECLAZ II S5,Air,0.338,0.0595,16.8,0.5425,0.7579,0.1415,89.72,-3.46,3.87,44.65,-0.8,-4.76,0.2833,Yes,Yes,0.546782,0.352392
EnthermalPlus,ZEN 6mm / Air 11.35mm / Clear 4mm / Vacuum 0.25mm / C180 4mm,25.4,SGG ECLAZ ONE II 6mm,20764,ECLAZ ONE II S2,Float Glass - 4mm,2002,,4mm Clear,2192,LoE 180 S5,Air,0.3962,0.0698,14.33,0.4459,0.6821,0.222,86.02,-3.91,5.09,54.53,-1.6,-7.97,0.1672,Yes,Yes,0.450604,0.415305
EnthermalPlus,ZEN 6mm / Air 11.35mm / Clear 4mm / Vacuum 0.25mm / C270 4mm,25.4,SGG ECLAZ ONE II 6mm,20764,ECLAZ ONE II S2,Float Glass - 4mm,2002,,4mm Clear,2027,LoEÂ² 270 S5,Air,0.3031,0.0534,18.73,0.3741,0.599,0.2121,81.68,-5.18,5.56,53.41,-5.04,-4.47,0.0835,Yes,Yes,0.377672,0.314275
EnthermalPlus,ZEN 6mm / Air 11.35mm / Clear 4mm / Vacuum 0.25mm / C272 4mm,25.4,SGG ECLAZ ONE II 6mm,20764,ECLAZ ONE II S2,Float Glass - 4mm,2002,,4 mm Clear,2012,LoEÂ² 272 S5,Air,0.324,0.0571,17.53,0.3936,0.618,0.2006,82.68,-4.05,5.38,52.14,-2.08,-5.58,0.0998,Yes,Yes,0.397414,0.337005
EnthermalPlus,ZEN 6mm / Air 11.35mm / Clear 4mm / Vacuum 0.25mm / C366 4mm,25.4,SGG ECLAZ ONE II 6mm,20764,ECLAZ ONE II S2,Float Glass - 4mm,2002,,4mm Clear,2155,LoEÂ³ 366 S5,Air,0.2555,0.045,22.22,0.3325,0.5567,0.2038,79.33,-7.12,5.85,52.48,-0.86,-6.29,0.0304,Yes,Yes,0.335445,0.262101
EnthermalPlus,ZEN 6mm / Air 11.25mm / Clear 4mm / Vacuum 0.25mm / SB60 4mm,25.41,SGG ECLAZ ONE II 6mm,20764,ECLAZ ONE II S2,Clear Float Glass,413,,Clear  4mm,5282,SolarbanÂ® 60 S5,Air,0.3023,0.0532,18.78,0.382,0.6181,0.2026,82.7,-5.08,5.71,52.34,-2.48,-5.06,0.1185,Yes,No,,
EnthermalPlus,ZEN 6mm / Air 11.25mm / Clear 4mm / Vacuum 0.25mm / SB70 4mm,25.41,SGG ECLAZ ONE II 6mm,20764,ECLAZ ONE II S2,Clear Float Glass,413,,SolarbanÂ® 70 glass  4mm,5433,SolarbanÂ® 70 S5,Air,0.249,0.0439,22.8,0.3089,0.5663,0.2174,79.83,-6.86,7.13,54.0,-2.28,-7.83,0.0424,Yes,No,,
EnthermalPlus,ZEN 6mm / Air 11.15mm / Clear 4mm / Vacuum 0.25mm / LUMI 4mm,25.4,SGG ECLAZ ONE II 6mm,20764,ECLAZ ONE II S2,SGG PLANICLEAR 4mm,21011,,SGG ECLAZ II 4mm,20754,ECLAZ II S5,Air,0.3362,0.0592,16.89,0.4609,0.7179,0.1996,87.77,-3.55,5.02,52.08,-0.94,-7.48,0.2624,Yes,Yes,0.464877,0.350161
EnthermalPlus,SKN183 6mm / Air 11.35mm / Clear 4mm / Vacuum 0.25mm / C180 4mm,25.4,SGG COOL-LITE SKN 183 II 6mm,20896,COOL-LITE SKN 183 II S2,Float Glass - 4mm,2002,,4mm Clear,2192,LoE 180 S5,Air,0.3957,0.0697,14.35,0.3154,0.6507,0.1639,84.48,-4.69,4.06,47.7,-2.12,-9.15,0.1239,Yes,Yes,0.324763,0.414593
EnthermalPlus,SKN183 6mm / Air 11.35mm / Clear 4mm / Vacuum 0.25mm / C270 4mm,25.4,SGG COOL-LITE SKN 183 II 6mm,20896,COOL-LITE SKN 183 II S2,Float Glass - 4mm,2002,,4mm Clear,2027,LoEÂ² 270 S5,Air,0.3028,0.0533,18.75,0.3026,0.5719,0.1547,80.23,-5.78,4.47,46.43,-6.1,-5.26,0.062,Yes,Yes,0.309179,0.313864
EnthermalPlus,SKN183 6mm / Air 11.35mm / Clear 4mm / Vacuum 0.25mm / C272 4mm,25.4,SGG COOL-LITE SKN 183 II 6mm,20896,COOL-LITE SKN 183 II S2,Float Glass - 4mm,2002,,4 mm Clear,2012,LoEÂ² 272 S5,Air,0.3236,0.057,17.55,0.3104,0.5902,0.1442,81.23,-4.72,4.29,44.97,-2.73,-6.48,0.0757,Yes,Yes,0.317458,0.336534
EnthermalPlus,SKN183 6mm / Air 11.35mm / Clear 4mm / Vacuum 0.25mm / C366 4mm,25.4,SGG COOL-LITE SKN 183 II 6mm,20896,COOL-LITE SKN 183 II S2,Float Glass - 4mm,2002,,4mm Clear,2155,LoEÂ³ 366 S5,Air,0.2553,0.045,22.24,0.286,0.5319,0.147,77.94,-7.62,4.77,45.35,-1.44,-7.28,0.0229,Yes,Yes,0.291219,0.261812
EnthermalPlus,SKN183 6mm / Air 11.25mm / Clear 4mm / Vacuum 0.25mm / SB60 4mm,25.41,SGG COOL-LITE SKN 183 II 6mm,20896,COOL-LITE SKN 183 II S2,Clear Float Glass,413,,Clear  4mm,5282,SolarbanÂ® 60 S5,Air,0.3019,0.0532,18.81,0.3055,0.5903,0.1461,81.25,-5.73,4.6,45.2,-3.14,-5.89,0.0878,Yes,No,,
EnthermalPlus,SKN183 6mm / Air 11.25mm / Clear 4mm / Vacuum 0.25mm / SB70 4mm,25.41,SGG COOL-LITE SKN 183 II 6mm,20896,COOL-LITE SKN 183 II S2,Clear Float Glass,413,,SolarbanÂ® 70 glass  4mm,5433,SolarbanÂ® 70 S5,Air,0.2488,0.0438,22.82,0.2689,0.5408,0.1594,78.41,-7.36,6.12,47.07,-3.13,-8.95,0.0329,Yes,No,,
EnthermalPlus,SKN183 6mm / Air 11.15mm / Clear 4mm / Vacuum 0.25mm / LUMI 4mm,25.4,SGG COOL-LITE SKN 183 II 6mm,20896,COOL-LITE SKN 183 II S2,SGG PLANICLEAR 4mm,21011,,SGG ECLAZ II 4mm,20754,ECLAZ II S5,Air,0.3358,0.0591,16.91,0.3268,0.6855,0.1433,86.24,-4.34,3.91,44.91,-1.36,-8.63,0.192,Yes,Yes,0.334783,0.349670
EnthermalPlus,XTREME 6mm / Air 11.35mm / Clear 4mm / Vacuum 0.25mm / C180 4mm,25.4,SGG COOL-LITE XTREME 61-29 II 6mm,20980,COOL-LITE XTREME 61-29 II S2,Float Glass - 4mm,2002,,4mm Clear,2192,LoE 180 S5,Air,0.3959,0.0697,14.34,0.2188,0.5331,0.1395,78.15,-6.32,1.4,44.38,-2.85,-7.86,0.1024,Yes,Yes,0.232822,0.414937
EnthermalPlus,XTREME 6mm / Air 11.35mm / Clear 4mm / Vacuum 0.25mm / C270 4mm,25.4,SGG COOL-LITE XTREME 61-29 II 6mm,20980,COOL-LITE XTREME 61-29 II S2,Float Glass - 4mm,2002,,4mm Clear,2027,LoEÂ² 270 S5,Air,0.303,0.0534,18.74,0.2197,0.4688,0.1333,74.18,-7.13,1.89,43.42,-6.04,-4.49,0.0523,Yes,Yes,0.229711,0.314062
EnthermalPlus,XTREME 6mm / Air 11.35mm / Clear 4mm / Vacuum 0.25mm / C272 4mm,25.4,SGG COOL-LITE XTREME 61-29 II 6mm,20980,COOL-LITE XTREME 61-29 II S2,Float Glass - 4mm,2002,,4 mm Clear,2012,LoEÂ² 272 S5,Air,0.3238,0.057,17.54,0.2226,0.4833,0.1261,75.08,-6.14,1.66,42.31,-3.39,-5.33,0.0639,Yes,Yes,0.233492,0.336762
EnthermalPlus,XTREME 6mm / Air 11.35mm / Clear 4mm / Vacuum 0.25mm / C366 4mm,25.4,SGG COOL-LITE XTREME 61-29 II 6mm,20980,COOL-LITE XTREME 61-29 II S2,Float Glass - 4mm,2002,,4mm Clear,2155,LoEÂ³ 366 S5,Air,0.2554,0.045,22.23,0.2158,0.4362,0.1278,72.05,-8.62,2.28,42.56,-2.5,-6.09,0.0191,Yes,Yes,0.223757,0.261952
EnthermalPlus,XTREME 6mm / Air 11.25mm / Clear 4mm / Vacuum 0.25mm / SB60 4mm,25.41,SGG COOL-LITE XTREME 61-29 II 6mm,20980,COOL-LITE XTREME 61-29 II S2,Clear Float Glass,413,,Clear  4mm,5282,SolarbanÂ® 60 S5,Air,0.3021,0.0532,18.8,0.2198,0.4835,0.1274,75.11,-7.1,1.97,42.48,-3.66,-4.88,0.0733,Yes,No,,
EnthermalPlus,XTREME 6mm / Air 11.25mm / Clear 4mm / Vacuum 0.25mm / SB70 4mm,25.41,SGG COOL-LITE XTREME 61-29 II 6mm,20980,COOL-LITE XTREME 61-29 II S2,Clear Float Glass,413,,SolarbanÂ® 70 glass  4mm,5433,SolarbanÂ® 70 S5,Air,0.2489,0.0438,22.81,0.2055,0.4437,0.1362,72.5,-8.41,3.59,43.87,-3.83,-7.68,0.0273,Yes,No,,
EnthermalPlus,XTREME 6mm / Air 11.15mm / Clear 4mm / Vacuum 0.25mm / LUMI 4mm,25.4,SGG COOL-LITE XTREME 61-29 II 6mm,20980,COOL-LITE XTREME 61-29 II S2,SGG PLANICLEAR 4mm,21011,,SGG ECLAZ II 4mm,20754,ECLAZ II S5,Air,0.336,0.0592,16.9,0.2257,0.5611,0.1256,79.77,-5.98,1.16,42.28,-2.26,-7.07,0.1569,Yes,Yes,0.237567,0.349907
EnthermalPlus,C180 5mm / Air 11.85mm / C180 5mm / Vacuum 0.25mm / Clear 4mm,25.4,5mm Clear,2193,LoE 180 S2,5mm Clear,2193,LoE 180 S4,Float Glass - 4mm,2002,,Air,0.3989,0.0703,14.23,0.4934,0.6854,0.2052,86.22,-3.93,4.27,52.62,-2.59,-6.68,0.1167,Yes,No,,
EnthermalPlus,C180 5mm / Air 11.85mm / C270 5mm / Vacuum 0.25mm / Clear 4mm,25.4,5mm Clear,2193,LoE 180 S2,5mm Clear,2028,LoEÂ² 270 S4,Float Glass - 4mm,2002,,Air,0.3047,0.0537,18.63,0.32,0.6003,0.1811,81.79,-5.05,4.68,49.78,-3.25,-5.29,0.0594,Yes,No,,
EnthermalPlus,C180 5mm / Air 11.85mm / C272 5mm / Vacuum 0.25mm / Clear 4mm,25.4,5mm Clear,2193,LoE 180 S2,5 mm Clear,2013,LoEÂ² 272 S4,Float Glass - 4mm,2002,,Air,0.3258,0.0574,17.43,0.3563,0.6203,0.1706,82.84,-4.02,4.49,48.46,-1.97,-5.56,0.0714,Yes,No,,
EnthermalPlus,C180 5mm / Air 11.85mm / C366 5mm / Vacuum 0.25mm / Clear 4mm,25.4,5mm Clear,2193,LoE 180 S2,5mm Clear,2156,LoEÂ³ 366 S4,Float Glass - 4mm,2002,,Air,0.2567,0.0452,22.12,0.246,0.5581,0.1733,79.45,-7.12,5.02,48.8,-2.02,-6.09,0.0219,Yes,No,,
EnthermalPlus,C180 5mm / Air 11.79mm / SB60 5mm / Vacuum 0.25mm / Clear 4mm,25.44,5mm Clear,2193,LoE 180 S2,Clear  5mm,5283,SolarbanÂ® 60 S4,Clear Float Glass,413,,Air,0.3038,0.0535,18.69,0.3439,0.62,0.1721,82.84,-5.1,4.76,48.65,-2.22,-5.69,0.0837,Yes,No,,
EnthermalPlus,C180 5mm / Air 11.79mm / SB70 5mm / Vacuum 0.25mm / Clear 4mm,25.44,5mm Clear,2193,LoE 180 S2,SolarbanÂ® 70 glass  5mm,5434,SolarbanÂ® 70 S4,Clear Float Glass,413,,Air,0.25,0.044,22.71,0.2429,0.568,0.192,79.96,-6.96,6.34,51.07,-3.72,-6.22,0.03,Yes,No,,
EnthermalPlus,C180 5mm / Air 11.45mm / LUMI 5mm / Vacuum 0.25mm / Clear 4mm,25.4,5mm Clear,2193,LoE 180 S2,SGG ECLAZ II 5mm,20755,ECLAZ II S4,SGG PLANICLEAR 4mm,21011,,Air,0.3383,0.0596,16.79,0.4982,0.7218,0.1757,88.0,-3.52,4.19,49.19,-1.86,-6.26,0.1829,Yes,Yes,0.505498,0.352905
EnthermalPlus,C270 5mm / Air 11.85mm / C180 5mm / Vacuum 0.25mm / Clear 4mm,25.4,5mm Clear,2028,LoEÂ² 270 S2,5mm Clear,2193,LoE 180 S4,Float Glass - 4mm,2002,,Air,0.395,0.0696,14.37,0.2995,0.6012,0.1615,81.84,-5.17,4.78,47.28,-4.17,-3.42,0.0597,Yes,No,,
EnthermalPlus,C270 5mm / Air 11.85mm / C270 5mm / Vacuum 0.25mm / Clear 4mm,25.4,5mm Clear,2028,LoEÂ² 270 S2,5mm Clear,2028,LoEÂ² 270 S4,Float Glass - 4mm,2002,,Air,0.3024,0.0533,18.78,0.2409,0.5271,0.1428,77.63,-6.03,5.02,44.7,-4.8,-2.04,0.0329,Yes,No,,
EnthermalPlus,C270 5mm / Air 11.85mm / C272 5mm / Vacuum 0.25mm / Clear 4mm,25.4,5mm Clear,2028,LoEÂ² 270 S2,5 mm Clear,2013,LoEÂ² 272 S4,Float Glass - 4mm,2002,,Air,0.3231,0.0569,17.57,0.258,0.5446,0.1347,78.64,-5.08,4.82,43.5,-3.59,-2.2,0.0401,Yes,No,,
EnthermalPlus,C270 5mm / Air 11.85mm / C366 5mm / Vacuum 0.25mm / Clear 4mm,25.4,5mm Clear,2028,LoEÂ² 270 S2,5mm Clear,2156,LoEÂ³ 366 S4,Float Glass - 4mm,2002,,Air,0.255,0.0449,22.27,0.2005,0.4903,0.1368,75.41,-7.9,5.33,43.8,-3.76,-2.66,0.0117,Yes,No,,
EnthermalPlus,C270 5mm / Air 11.79mm / SB60 5mm / Vacuum 0.25mm / Clear 4mm,25.44,5mm Clear,2028,LoEÂ² 270 S2,Clear  5mm,5283,SolarbanÂ® 60 S4,Clear Float Glass,413,,Air,0.3015,0.0531,18.84,0.2539,0.5444,0.1359,78.64,-6.1,5.08,43.68,-3.77,-2.34,0.0447,Yes,No,,
EnthermalPlus,C270 5mm / Air 11.79mm / SB70 5mm / Vacuum 0.25mm / Clear 4mm,25.44,5mm Clear,2028,LoEÂ² 270 S2,SolarbanÂ® 70 glass  5mm,5434,SolarbanÂ® 70 S4,Clear Float Glass,413,,Air,0.2484,0.0438,22.86,0.1991,0.4989,0.1511,75.89,-7.77,6.7,45.85,-5.44,-2.89,0.0161,Yes,No,,
EnthermalPlus,C270 5mm / Air 11.45mm / LUMI 5mm / Vacuum 0.25mm / Clear 4mm,25.4,5mm Clear,2028,LoEÂ² 270 S2,SGG ECLAZ II 5mm,20755,ECLAZ II S4,SGG PLANICLEAR 4mm,21011,,Air,0.3356,0.0591,16.92,0.3118,0.6335,0.1386,83.56,-4.73,4.56,44.16,-3.45,-2.94,0.0907,Yes,Yes,0.321301,0.349658
EnthermalPlus,C272 5mm / Air 11.85mm / C180 5mm / Vacuum 0.25mm / Clear 4mm,25.4,5 mm Clear,2013,LoEÂ² 272 S2,5mm Clear,2193,LoE 180 S4,Float Glass - 4mm,2002,,Air,0.3959,0.0697,14.34,0.3367,0.621,0.1504,82.87,-4.06,4.55,45.75,-2.14,-3.9,0.0717,Yes,No,,
EnthermalPlus,C272 5mm / Air 11.85mm / C270 5mm / Vacuum 0.25mm / Clear 4mm,25.4,5 mm Clear,2013,LoEÂ² 272 S2,5mm Clear,2028,LoEÂ² 270 S4,Float Glass - 4mm,2002,,Air,0.3029,0.0533,18.75,0.2611,0.5447,0.1305,78.64,-5.06,4.81,42.84,-2.84,-2.29,0.0401,Yes,No,,
EnthermalPlus,C272 5mm / Air 11.85mm / C272 5mm / Vacuum 0.25mm / Clear 4mm,25.4,5 mm Clear,2013,LoEÂ² 272 S2,5 mm Clear,2013,LoEÂ² 272 S4,Float Glass - 4mm,2002,,Air,0.3237,0.057,17.54,0.2823,0.563,0.1219,79.67,-4.09,4.6,41.49,-1.48,-2.51,0.0496,Yes,No,,
EnthermalPlus,C272 5mm / Air 11.85mm / C366 5mm / Vacuum 0.25mm / Clear 4mm,25.4,5 mm Clear,2013,LoEÂ² 272 S2,5mm Clear,2156,LoEÂ³ 366 S4,Float Glass - 4mm,2002,,Air,0.2553,0.045,22.24,0.2126,0.5067,0.1241,76.39,-7.04,5.17,41.84,-1.58,-3.14,0.0144,Yes,No,,
EnthermalPlus,C272 5mm / Air 11.79mm / SB60 5mm / Vacuum 0.25mm / Clear 4mm,25.44,5 mm Clear,2013,LoEÂ² 272 S2,Clear  5mm,5283,SolarbanÂ® 60 S4,Clear Float Glass,413,,Air,0.302,0.0532,18.8,0.2765,0.5627,0.1232,79.67,-5.13,4.87,41.69,-1.72,-2.64,0.0537,Yes,No,,
EnthermalPlus,C272 5mm / Air 11.79mm / SB70 5mm / Vacuum 0.25mm / Clear 4mm,25.44,5 mm Clear,2013,LoEÂ² 272 S2,SolarbanÂ® 70 glass  5mm,5434,SolarbanÂ® 70 S4,Clear Float Glass,413,,Air,0.2488,0.0438,22.82,0.2105,0.5153,0.1394,76.87,-6.86,6.52,44.15,-3.4,-3.43,0.0199,Yes,No,,
EnthermalPlus,C272 5mm / Air 11.45mm / LUMI 5mm / Vacuum 0.25mm / Clear 4mm,25.4,5 mm Clear,2013,LoEÂ² 272 S2,SGG ECLAZ II 5mm,20755,ECLAZ II S4,SGG PLANICLEAR 4mm,21011,,Air,0.3362,0.0592,16.89,0.3501,0.6549,0.126,84.65,-3.65,4.34,42.23,-1.36,-3.26,0.1077,Yes,Yes,0.359347,0.350376
EnthermalPlus,C340 5mm / Air 11.85mm / C180 5mm / Vacuum 0.25mm / Clear 4mm,25.4,5mm Clear,2166,LoEÂ³ 340 S2,5mm Clear,2193,LoE 180 S4,Float Glass - 4mm,2002,,Air,0.3942,0.0694,14.41,0.1418,0.3364,0.1447,64.99,-9.76,-3.63,45.15,-6.52,-13.58,0.0093,Yes,No,,
EnthermalPlus,C340 5mm / Air 11.85mm / C270 5mm / Vacuum 0.25mm / Clear 4mm,25.4,5mm Clear,2166,LoEÂ³ 340 S2,5mm Clear,2028,LoEÂ² 270 S4,Float Glass - 4mm,2002,,Air,0.3019,0.0532,18.81,0.1215,0.295,0.1386,61.51,-10.12,-3.1,44.25,-6.64,-12.86,0.0049,Yes,No,,
EnthermalPlus,C340 5mm / Air 11.85mm / C272 5mm / Vacuum 0.25mm / Clear 4mm,25.4,5mm Clear,2166,LoEÂ³ 340 S2,5 mm Clear,2013,LoEÂ² 272 S4,Float Glass - 4mm,2002,,Air,0.3226,0.0568,17.6,0.1274,0.3044,0.136,62.31,-9.44,-3.28,43.83,-6.15,-12.78,0.0061,Yes,No,,
EnthermalPlus,C340 5mm / Air 11.85mm / C366 5mm / Vacuum 0.25mm / Clear 4mm,25.4,5mm Clear,2166,LoEÂ³ 340 S2,5mm Clear,2156,LoEÂ³ 366 S4,Float Glass - 4mm,2002,,Air,0.2546,0.0448,22.3,0.1079,0.2749,0.1366,59.71,-11.19,-2.91,43.93,-6.31,-12.79,0.0018,Yes,No,,
EnthermalPlus,C340 5mm / Air 11.79mm / SB60 5mm / Vacuum 0.25mm / Clear 4mm,25.44,5mm Clear,2166,LoEÂ³ 340 S2,Clear  5mm,5283,SolarbanÂ® 60 S4,Clear Float Glass,413,,Air,0.301,0.053,18.87,0.1265,0.3045,0.1364,62.33,-10.28,-3.06,43.9,-6.13,-12.9,0.0067,Yes,No,,
EnthermalPlus,C340 5mm / Air 11.79mm / SB70 5mm / Vacuum 0.25mm / Clear 4mm,25.44,5mm Clear,2166,LoEÂ³ 340 S2,SolarbanÂ® 70 glass  5mm,5434,SolarbanÂ® 70 S4,Clear Float Glass,413,,Air,0.2481,0.0437,22.89,0.1081,0.2797,0.1413,60.1,-11.22,-1.64,44.64,-7.07,-12.97,0.0025,Yes,No,,
EnthermalPlus,C340 5mm / Air 11.45mm / LUMI 5mm / Vacuum 0.25mm / Clear 4mm,25.4,5mm Clear,2166,LoEÂ³ 340 S2,SGG ECLAZ II 5mm,20755,ECLAZ II S4,SGG PLANICLEAR 4mm,21011,,Air,0.335,0.059,16.95,0.1459,0.3539,0.1373,66.38,-9.58,-3.9,44.07,-6.12,-13.26,0.0142,Yes,Yes,0.159778,0.348934
EnthermalPlus,C366 5mm / Air 11.85mm / C180 5mm / Vacuum 0.25mm / Clear 4mm,25.4,5mm Clear,2156,LoEÂ³ 366 S2,5mm Clear,2193,LoE 180 S4,Float Glass - 4mm,2002,,Air,0.3931,0.0692,14.44,0.2266,0.5588,0.146,79.48,-7.12,5.06,45.13,-2.74,-4.36,0.0217,Yes,No,,
EnthermalPlus,C366 5mm / Air 11.85mm / C270 5mm / Vacuum 0.25mm / Clear 4mm,25.4,5mm Clear,2156,LoEÂ³ 366 S2,5mm Clear,2028,LoEÂ² 270 S4,Float Glass - 4mm,2002,,Air,0.3012,0.053,18.85,0.1954,0.4903,0.1297,75.41,-7.85,5.3,42.73,-3.01,-3.32,0.0116,Yes,No,,
EnthermalPlus,C366 5mm / Air 11.85mm / C272 5mm / Vacuum 0.25mm / Clear 4mm,25.4,5mm Clear,2156,LoEÂ³ 366 S2,5 mm Clear,2013,LoEÂ² 272 S4,Float Glass - 4mm,2002,,Air,0.3218,0.0567,17.64,0.2051,0.5067,0.1227,76.39,-7.02,5.16,41.62,-1.72,-3.47,0.0142,Yes,No,,
EnthermalPlus,C366 5mm / Air 11.85mm / C366 5mm / Vacuum 0.25mm / Clear 4mm,25.4,5mm Clear,2156,LoEÂ³ 366 S2,5mm Clear,2156,LoEÂ³ 366 S4,Float Glass - 4mm,2002,,Air,0.2541,0.0448,22.35,0.1724,0.4566,0.1244,73.26,-9.48,5.49,41.89,-2.1,-3.68,0.0043,Yes,No,,
EnthermalPlus,C366 5mm / Air 11.79mm / SB60 5mm / Vacuum 0.25mm / Clear 4mm,25.44,5mm Clear,2156,LoEÂ³ 366 S2,Clear  5mm,5283,SolarbanÂ® 60 S4,Clear Float Glass,413,,Air,0.3003,0.0529,18.91,0.204,0.5065,0.1238,76.4,-8.0,5.4,41.8,-1.82,-3.63,0.0159,Yes,No,,
EnthermalPlus,C366 5mm / Air 11.79mm / SB70 5mm / Vacuum 0.25mm / Clear 4mm,25.44,5mm Clear,2156,LoEÂ³ 366 S2,SolarbanÂ® 70 glass  5mm,5434,SolarbanÂ® 70 S4,Clear Float Glass,413,,Air,0.2476,0.0436,22.93,0.1727,0.4644,0.1368,73.72,-9.31,6.86,43.79,-4.06,-3.75,0.0059,Yes,No,,
EnthermalPlus,C366 5mm / Air 11.45mm / LUMI 5mm / Vacuum 0.25mm / Clear 4mm,25.4,5mm Clear,2156,LoEÂ³ 366 S2,SGG ECLAZ II 5mm,20755,ECLAZ II S4,SGG PLANICLEAR 4mm,21011,,Air,0.3343,0.0589,16.99,0.2358,0.5891,0.126,81.18,-6.84,4.92,42.23,-1.6,-4.24,0.0332,Yes,Yes,0.245752,0.348036
EnthermalPlus,Q452 5mm / Air 11.85mm / C180 5mm / Vacuum 0.25mm / Clear 4mm,25.4,5mm Clear,2106,Quad LoE 452 S2,5mm Clear,2193,LoE 180 S4,Float Glass - 4mm,2002,,Air,0.3929,0.0692,14.45,0.1797,0.4524,0.1181,73.05,-9.16,5.22,41.1,-4.41,-2.98,0.0063,Yes,No,,
EnthermalPlus,Q452 5mm / Air 11.85mm / C270 5mm / Vacuum 0.25mm / Clear 4mm,25.4,5mm Clear,2106,Quad LoE 452 S2,5mm Clear,2028,LoEÂ² 270 S4,Float Glass - 4mm,2002,,Air,0.3011,0.053,18.86,0.1557,0.3966,0.1075,69.22,-9.69,5.37,39.3,-4.4,-2.21,0.0035,Yes,No,,
EnthermalPlus,Q452 5mm / Air 11.85mm / C272 5mm / Vacuum 0.25mm / Clear 4mm,25.4,5mm Clear,2106,Quad LoE 452 S2,5 mm Clear,2013,LoEÂ² 272 S4,Float Glass - 4mm,2002,,Air,0.3217,0.0566,17.65,0.1629,0.4095,0.1028,70.11,-8.92,5.29,38.47,-3.38,-2.27,0.0044,Yes,No,,
EnthermalPlus,Q452 5mm / Air 11.85mm / C366 5mm / Vacuum 0.25mm / Clear 4mm,25.4,5mm Clear,2106,Quad LoE 452 S2,5mm Clear,2156,LoEÂ³ 366 S4,Float Glass - 4mm,2002,,Air,0.254,0.0447,22.36,0.1387,0.3692,0.104,67.21,-11.08,5.46,38.67,-3.73,-2.33,0.0013,Yes,No,,
EnthermalPlus,Q452 5mm / Air 11.79mm / SB60 5mm / Vacuum 0.25mm / Clear 4mm,25.44,5mm Clear,2106,Quad LoE 452 S2,Clear  5mm,5283,SolarbanÂ® 60 S4,Clear Float Glass,413,,Air,0.3002,0.0529,18.92,0.1623,0.4095,0.1035,70.13,-9.82,5.49,38.6,-3.44,-2.42,0.0047,Yes,No,,
EnthermalPlus,Q452 5mm / Air 11.79mm / SB70 5mm / Vacuum 0.25mm / Clear 4mm,25.44,5mm Clear,2106,Quad LoE 452 S2,SolarbanÂ® 70 glass  5mm,5434,SolarbanÂ® 70 S4,Clear Float Glass,413,,Air,0.2475,0.0436,22.94,0.1391,0.3758,0.1122,67.66,-11.02,6.79,40.1,-5.35,-2.33,0.0018,Yes,No,,
EnthermalPlus,Q452 5mm / Air 11.45mm / LUMI 5mm / Vacuum 0.25mm / Clear 4mm,25.4,5mm Clear,2106,Quad LoE 452 S2,SGG ECLAZ II 5mm,20755,ECLAZ II S4,SGG PLANICLEAR 4mm,21011,,Air,0.3341,0.0588,17.0,0.1858,0.4762,0.105,74.59,-8.89,5.06,38.92,-3.32,-2.97,0.0094,Yes,Yes,0.198832,0.347820
EnthermalPlus,SB60 5mm / Air 11.88mm / C180 5mm / Vacuum 0.25mm / Clear 4mm,25.43,Clear  5mm,5283,SolarbanÂ® 60 S2,5mm Clear,2193,LoE 180 S4,Float Glass - 4mm,2002,,Air,0.3949,0.0695,14.38,0.3251,0.6284,0.1526,83.29,-4.84,4.73,46.06,-2.67,-4.05,0.0857,Yes,No,,
EnthermalPlus,SB60 5mm / Air 11.88mm / C270 5mm / Vacuum 0.25mm / Clear 4mm,25.43,Clear  5mm,5283,SolarbanÂ® 60 S2,5mm Clear,2028,LoEÂ² 270 S4,Float Glass - 4mm,2002,,Air,0.3023,0.0532,18.78,0.2582,0.5512,0.1322,79.03,-5.8,4.97,43.11,-3.29,-2.49,0.0452,Yes,No,,
EnthermalPlus,SB60 5mm / Air 11.88mm / C272 5mm / Vacuum 0.25mm / Clear 4mm,25.43,Clear  5mm,5283,SolarbanÂ® 60 S2,5 mm Clear,2013,LoEÂ² 272 S4,Float Glass - 4mm,2002,,Air,0.323,0.0569,17.58,0.2777,0.5697,0.1234,80.06,-4.84,4.77,41.72,-1.86,-2.72,0.0545,Yes,No,,
EnthermalPlus,SB60 5mm / Air 11.88mm / C366 5mm / Vacuum 0.25mm / Clear 4mm,25.43,Clear  5mm,5283,SolarbanÂ® 60 S2,5mm Clear,2156,LoEÂ³ 366 S4,Float Glass - 4mm,2002,,Air,0.2549,0.0449,22.28,0.2127,0.5128,0.1256,76.78,-7.76,5.31,42.08,-2.01,-3.3,0.0163,Yes,No,,
EnthermalPlus,SB60 5mm / Air 11.82mm / SB60 5mm / Vacuum 0.25mm / Clear 4mm,25.47,Clear  5mm,5283,SolarbanÂ® 60 S2,Clear  5mm,5283,SolarbanÂ® 60 S4,Clear Float Glass,413,,Air,0.3014,0.0531,18.84,0.273,0.5694,0.1247,80.06,-5.88,5.04,41.93,-2.09,-2.86,0.0627,Yes,No,,
EnthermalPlus,SB60 5mm / Air 11.82mm / SB70 5mm / Vacuum 0.25mm / Clear 4mm,25.47,Clear  5mm,5283,SolarbanÂ® 60 S2,SolarbanÂ® 70 glass  5mm,5434,SolarbanÂ® 70 S4,Clear Float Glass,413,,Air,0.2484,0.0437,22.86,0.2108,0.5215,0.1413,77.25,-7.59,6.67,44.44,-3.96,-3.53,0.0224,Yes,No,,
EnthermalPlus,SB60 5mm / Air 11.48mm / LUMI 5mm / Vacuum 0.25mm / Clear 4mm,25.43,Clear  5mm,5283,SolarbanÂ® 60 S2,SGG ECLAZ II 5mm,20755,ECLAZ II S4,SGG PLANICLEAR 4mm,21011,,Air,0.3355,0.0591,16.93,0.3387,0.6626,0.1276,85.06,-4.43,4.51,42.48,-1.76,-3.51,0.1325,Yes,No,,
EnthermalPlus,SB60 Solarbronze 5mm / Air 11.88mm / C180 5mm / Vacuum 0.25mm / Clear 4mm,25.43,SolarbronzeÂ®  5mm,5273,SolarbanÂ® 60 S2,5mm Clear,2193,LoE 180 S4,Float Glass - 4mm,2002,,Air,0.3949,0.0695,14.38,0.2285,0.4114,0.0901,69.98,-0.63,7.95,35.9,0.26,-0.3,0.0459,Yes,No,,
EnthermalPlus,SB60 Solarbronze 5mm / Air 11.88mm / C270 5mm / Vacuum 0.25mm / Clear 4mm,25.43,SolarbronzeÂ®  5mm,5273,SolarbanÂ® 60 S2,5mm Clear,2028,LoEÂ² 270 S4,Float Glass - 4mm,2002,,Air,0.3023,0.0532,18.78,0.1793,0.3609,0.0813,66.31,-1.65,7.97,34.15,-0.23,0.27,0.025,Yes,No,,
