Repository: Ranojoyd80/enthermal-IGconfigurator_v2

File: Data_Pipeline/1_Source_CSVs/IG_Config_EnthermalPlus_Inboard_Dataset_07-07-26.csv (part 22 of 32)
Product Type,Comment,Total Thickness (mm),Outer Lite (Name_Thickness mm),Outer Lite NFRC ID,Outer Lite Low-E,Middle Lite (Name_Thickness mm),Middle Lite NFRC ID,Middle Lite Low-E,Inner Lite (Name_Thickness mm),Inner Lite NFRC ID,Inner Lite Low-E,Gas Fill,U-value NFRC (W/mÂ²K),U-value NFRC (BTU/hrftF),R-value NFRC,SHGC,Tvis (Visible Transmittance),Exterior Visible Reflectance,Transmitted Color L*,Transmitted Color a*,Transmitted Color b*,Exterior Reflected Color L*,Exterior Reflected Color a*,Exterior Reflected Color b*,T-UV,NFRC,CEN,g-factor,U-value CEN (W/m²K)
EnthermalPlus,SB60 Solarbronze 5mm / Air 11.88mm / C272 5mm / Vacuum 0.25mm / Clear 4mm,25.43,SolarbronzeÂ®  5mm,5273,SolarbanÂ® 60 S2,5 mm Clear,2013,LoEÂ² 272 S4,Float Glass - 4mm,2002,,Air,0.323,0.0569,17.58,0.1936,0.3733,0.0776,67.22,-0.8,7.83,33.37,0.41,0.03,0.0305,Yes,No,,
EnthermalPlus,SB60 Solarbronze 5mm / Air 11.88mm / C366 5mm / Vacuum 0.25mm / Clear 4mm,25.43,SolarbronzeÂ®  5mm,5273,SolarbanÂ® 60 S2,5mm Clear,2156,LoEÂ³ 366 S4,Float Glass - 4mm,2002,,Air,0.2549,0.0449,22.28,0.1458,0.3356,0.0786,64.34,-3.46,8.19,33.58,0.36,-0.31,0.0089,Yes,No,,
EnthermalPlus,SB60 Solarbronze 5mm / Air 11.82mm / SB60 5mm / Vacuum 0.25mm / Clear 4mm,25.47,SolarbronzeÂ®  5mm,5273,SolarbanÂ® 60 S2,Clear  5mm,5283,SolarbanÂ® 60 S4,Clear Float Glass,413,,Air,0.3014,0.0531,18.84,0.1895,0.3729,0.0782,67.2,-1.67,8.05,33.49,0.24,0.0,0.0341,Yes,No,,
EnthermalPlus,SB60 Solarbronze 5mm / Air 11.82mm / SB70 5mm / Vacuum 0.25mm / Clear 4mm,25.47,SolarbronzeÂ®  5mm,5273,SolarbanÂ® 60 S2,SolarbanÂ® 70 glass  5mm,5434,SolarbanÂ® 70 S4,Clear Float Glass,413,,Air,0.2484,0.0437,22.86,0.1438,0.3413,0.0852,64.75,-3.27,9.36,34.92,-0.51,-0.29,0.0123,Yes,No,,
EnthermalPlus,SB60 Solarbronze 5mm / Air 11.48mm / LUMI 5mm / Vacuum 0.25mm / Clear 4mm,25.43,SolarbronzeÂ®  5mm,5273,SolarbanÂ® 60 S2,SGG ECLAZ II 5mm,20755,ECLAZ II S4,SGG PLANICLEAR 4mm,21011,,Air,0.3355,0.0591,16.93,0.2361,0.4341,0.0794,71.54,-0.22,7.82,33.79,0.6,-0.27,0.0692,Yes,No,,
EnthermalPlus,SB60 Solargray 5mm / Air 11.88mm / C180 5mm / Vacuum 0.25mm / Clear 4mm,25.43,SolargrayÂ®  5mm,5288,SolarbanÂ® 60 S2,5mm Clear,2193,LoE 180 S4,Float Glass - 4mm,2002,,Air,0.3949,0.0695,14.38,0.2043,0.3547,0.0782,66.01,-2.55,2.31,33.63,-0.3,-3.5,0.0445,Yes,No,,
EnthermalPlus,SB60 Solargray 5mm / Air 11.88mm / C270 5mm / Vacuum 0.25mm / Clear 4mm,25.43,SolargrayÂ®  5mm,5288,SolarbanÂ® 60 S2,5mm Clear,2028,LoEÂ² 270 S4,Float Glass - 4mm,2002,,Air,0.3023,0.0532,18.78,0.1604,0.3113,0.0717,62.51,-3.42,2.59,32.19,-0.66,-2.5,0.0243,Yes,No,,
EnthermalPlus,SB60 Solargray 5mm / Air 11.88mm / C272 5mm / Vacuum 0.25mm / Clear 4mm,25.43,SolargrayÂ®  5mm,5288,SolarbanÂ® 60 S2,5 mm Clear,2013,LoEÂ² 272 S4,Float Glass - 4mm,2002,,Air,0.323,0.0569,17.58,0.1732,0.3219,0.0689,63.38,-2.61,2.37,31.54,-0.04,-2.57,0.0297,Yes,No,,
EnthermalPlus,SB60 Solargray 5mm / Air 11.88mm / C366 5mm / Vacuum 0.25mm / Clear 4mm,25.43,SolargrayÂ®  5mm,5288,SolarbanÂ® 60 S2,5mm Clear,2156,LoEÂ³ 366 S4,Float Glass - 4mm,2002,,Air,0.2549,0.0449,22.28,0.1302,0.2897,0.0697,60.65,-5.11,2.97,31.72,0.0,-2.95,0.0087,Yes,No,,
EnthermalPlus,SB60 Solargray 5mm / Air 11.82mm / SB60 5mm / Vacuum 0.25mm / Clear 4mm,25.47,SolargrayÂ®  5mm,5288,SolarbanÂ® 60 S2,Clear  5mm,5283,SolarbanÂ® 60 S4,Clear Float Glass,413,,Air,0.3014,0.0531,18.84,0.1694,0.3217,0.0694,63.37,-3.46,2.61,31.64,-0.17,-2.63,0.0332,Yes,No,,
EnthermalPlus,SB60 Solargray 5mm / Air 11.82mm / SB70 5mm / Vacuum 0.25mm / Clear 4mm,25.47,SolargrayÂ®  5mm,5288,SolarbanÂ® 60 S2,SolarbanÂ® 70 glass  5mm,5434,SolarbanÂ® 70 S4,Clear Float Glass,413,,Air,0.2484,0.0437,22.86,0.1284,0.2944,0.0747,61.03,-4.97,4.08,32.85,-0.77,-3.21,0.012,Yes,No,,
EnthermalPlus,SB60 Solargray 5mm / Air 11.48mm / LUMI 5mm / Vacuum 0.25mm / Clear 4mm,25.43,SolargrayÂ®  5mm,5288,SolarbanÂ® 60 S2,SGG ECLAZ II 5mm,20755,ECLAZ II S4,SGG PLANICLEAR 4mm,21011,,Air,0.3355,0.0591,16.93,0.2105,0.3743,0.0702,67.5,-2.19,2.08,31.89,-0.0,-2.95,0.0669,Yes,No,,
EnthermalPlus,SB60 Optiblue 5mm / Air 11.88mm / C180 5mm / Vacuum 0.25mm / Clear 4mm,25.43,OptiblueÂ® (SolarbanÂ® z50)  5mm,5423,SolarbanÂ® 60 S2,5mm Clear,2193,LoE 180 S4,Float Glass - 4mm,2002,,Air,0.3949,0.0695,14.38,0.2699,0.4798,0.1074,74.86,-4.32,-0.43,39.3,-1.12,-7.24,0.0689,Yes,No,,
EnthermalPlus,SB60 Optiblue 5mm / Air 11.88mm / C270 5mm / Vacuum 0.25mm / Clear 4mm,25.43,OptiblueÂ® (SolarbanÂ® z50)  5mm,5423,SolarbanÂ® 60 S2,5mm Clear,2028,LoEÂ² 270 S4,Float Glass - 4mm,2002,,Air,0.3023,0.0532,18.78,0.2113,0.4211,0.0955,70.98,-5.21,0.03,37.12,-1.63,-5.49,0.037,Yes,No,,
EnthermalPlus,SB60 Optiblue 5mm / Air 11.88mm / C272 5mm / Vacuum 0.25mm / Clear 4mm,25.43,OptiblueÂ® (SolarbanÂ® z50)  5mm,5423,SolarbanÂ® 60 S2,5 mm Clear,2013,LoEÂ² 272 S4,Float Glass - 4mm,2002,,Air,0.323,0.0569,17.58,0.2283,0.4352,0.0903,71.93,-4.31,-0.25,36.1,-0.58,-5.52,0.0449,Yes,No,,
EnthermalPlus,SB60 Optiblue 5mm / Air 11.88mm / C366 5mm / Vacuum 0.25mm / Clear 4mm,25.43,OptiblueÂ® (SolarbanÂ® z50)  5mm,5423,SolarbanÂ® 60 S2,5mm Clear,2156,LoEÂ³ 366 S4,Float Glass - 4mm,2002,,Air,0.2549,0.0449,22.28,0.1717,0.3919,0.0917,68.93,-7.03,0.51,36.38,-0.53,-6.08,0.0133,Yes,No,,
EnthermalPlus,SB60 Optiblue 5mm / Air 11.82mm / SB60 5mm / Vacuum 0.25mm / Clear 4mm,25.47,OptiblueÂ® (SolarbanÂ® z50)  5mm,5423,SolarbanÂ® 60 S2,Clear  5mm,5283,SolarbanÂ® 60 S4,Clear Float Glass,413,,Air,0.3014,0.0531,18.84,0.2237,0.4351,0.0911,71.93,-5.27,0.03,36.26,-0.75,-5.64,0.0509,Yes,No,,
EnthermalPlus,SB60 Optiblue 5mm / Air 11.82mm / SB70 5mm / Vacuum 0.25mm / Clear 4mm,25.47,OptiblueÂ® (SolarbanÂ® z50)  5mm,5423,SolarbanÂ® 60 S2,SolarbanÂ® 70 glass  5mm,5434,SolarbanÂ® 70 S4,Clear Float Glass,413,,Air,0.2484,0.0437,22.86,0.1695,0.3983,0.101,69.34,-6.91,1.74,38.13,-1.83,-6.59,0.0183,Yes,No,,
EnthermalPlus,SB60 Optiblue 5mm / Air 11.48mm / LUMI 5mm / Vacuum 0.25mm / Clear 4mm,25.43,OptiblueÂ® (SolarbanÂ® z50)  5mm,5423,SolarbanÂ® 60 S2,SGG ECLAZ II 5mm,20755,ECLAZ II S4,SGG PLANICLEAR 4mm,21011,,Air,0.3355,0.0591,16.93,0.2801,0.5062,0.0928,76.5,-3.94,-0.73,36.65,-0.61,-6.2,0.1048,Yes,No,,
EnthermalPlus,SB70 5mm / Air 11.88mm / C180 5mm / Vacuum 0.25mm / Clear 4mm,25.43,SolarbanÂ® 70 glass  5mm,5434,SolarbanÂ® 70 S2,5mm Clear,2193,LoE 180 S4,Float Glass - 4mm,2002,,Air,0.3927,0.0692,14.46,0.226,0.5755,0.1717,80.39,-6.66,6.2,48.57,-4.52,-4.87,0.0313,Yes,No,,
EnthermalPlus,SB70 5mm / Air 11.88mm / C270 5mm / Vacuum 0.25mm / Clear 4mm,25.43,SolarbanÂ® 70 glass  5mm,5434,SolarbanÂ® 70 S2,5mm Clear,2028,LoEÂ² 270 S4,Float Glass - 4mm,2002,,Air,0.301,0.053,18.87,0.1964,0.5047,0.1544,76.25,-7.41,6.49,46.3,-4.98,-4.13,0.0163,Yes,No,,
EnthermalPlus,SB70 5mm / Air 11.88mm / C272 5mm / Vacuum 0.25mm / Clear 4mm,25.43,SolarbanÂ® 70 glass  5mm,5434,SolarbanÂ® 70 S2,5 mm Clear,2013,LoEÂ² 272 S4,Float Glass - 4mm,2002,,Air,0.3215,0.0566,17.66,0.2056,0.5213,0.147,77.23,-6.54,6.35,45.27,-3.83,-4.38,0.0205,Yes,No,,
EnthermalPlus,SB70 5mm / Air 11.88mm / C366 5mm / Vacuum 0.25mm / Clear 4mm,25.43,SolarbanÂ® 70 glass  5mm,5434,SolarbanÂ® 70 S2,5mm Clear,2156,LoEÂ³ 366 S4,Float Glass - 4mm,2002,,Air,0.2539,0.0447,22.36,0.1747,0.4698,0.1488,74.07,-9.04,6.7,45.52,-4.16,-4.65,0.0063,Yes,No,,
EnthermalPlus,SB70 5mm / Air 11.82mm / SB60 5mm / Vacuum 0.25mm / Clear 4mm,25.47,SolarbanÂ® 70 glass  5mm,5434,SolarbanÂ® 70 S2,Clear  5mm,5283,SolarbanÂ® 60 S4,Clear Float Glass,413,,Air,0.3001,0.0528,18.92,0.2047,0.5212,0.1482,77.24,-7.53,6.6,45.43,-3.94,-4.48,0.0224,Yes,No,,
EnthermalPlus,SB70 5mm / Air 11.82mm / SB70 5mm / Vacuum 0.25mm / Clear 4mm,25.47,SolarbanÂ® 70 glass  5mm,5434,SolarbanÂ® 70 S2,SolarbanÂ® 70 glass  5mm,5434,SolarbanÂ® 70 S4,Clear Float Glass,413,,Air,0.2475,0.0436,22.95,0.1759,0.4782,0.1619,74.57,-8.85,8.0,47.29,-5.89,-4.59,0.0086,Yes,No,,
EnthermalPlus,SB70 5mm / Air 11.48mm / LUMI 5mm / Vacuum 0.25mm / Clear 4mm,25.43,SolarbanÂ® 70 glass  5mm,5434,SolarbanÂ® 70 S2,SGG ECLAZ II 5mm,20755,ECLAZ II S4,SGG PLANICLEAR 4mm,21011,,Air,0.334,0.0588,17.0,0.2351,0.6062,0.1506,82.07,-6.35,6.16,45.83,-3.68,-4.94,0.0477,Yes,No,,
EnthermalPlus,SB70 Solargray 5mm / Air 11.88mm / C180 5mm / Vacuum 0.25mm / Clear 4mm,25.43,SolargrayÂ®  5mm,5372,SolarbanÂ® 70 S2,5mm Clear,2193,LoE 180 S4,Float Glass - 4mm,2002,,Air,0.3927,0.0692,14.46,0.1423,0.3247,0.0844,63.61,-4.2,3.59,34.92,-0.84,-4.28,0.0165,Yes,No,,
EnthermalPlus,SB70 Solargray 5mm / Air 11.88mm / C270 5mm / Vacuum 0.25mm / Clear 4mm,25.43,SolargrayÂ®  5mm,5372,SolarbanÂ® 70 S2,5mm Clear,2028,LoEÂ² 270 S4,Float Glass - 4mm,2002,,Air,0.301,0.053,18.87,0.1218,0.2849,0.0789,60.2,-4.88,3.92,33.77,-1.07,-3.76,0.0088,Yes,No,,
EnthermalPlus,SB70 Solargray 5mm / Air 11.88mm / C272 5mm / Vacuum 0.25mm / Clear 4mm,25.43,SolargrayÂ®  5mm,5372,SolarbanÂ® 70 S2,5 mm Clear,2013,LoEÂ² 272 S4,Float Glass - 4mm,2002,,Air,0.3215,0.0566,17.66,0.128,0.2944,0.0766,61.02,-4.16,3.76,33.27,-0.53,-3.85,0.0112,Yes,No,,
EnthermalPlus,SB70 Solargray 5mm / Air 11.88mm / C366 5mm / Vacuum 0.25mm / Clear 4mm,25.43,SolargrayÂ®  5mm,5372,SolarbanÂ® 70 S2,5mm Clear,2156,LoEÂ³ 366 S4,Float Glass - 4mm,2002,,Air,0.2539,0.0447,22.36,0.107,0.2653,0.0772,58.41,-6.28,4.18,33.4,-0.64,-4.04,0.0034,Yes,No,,
EnthermalPlus,SB70 Solargray 5mm / Air 11.82mm / SB60 5mm / Vacuum 0.25mm / Clear 4mm,25.47,SolargrayÂ®  5mm,5372,SolarbanÂ® 70 S2,Clear  5mm,5283,SolarbanÂ® 60 S4,Clear Float Glass,413,,Air,0.3001,0.0528,18.92,0.1266,0.2943,0.077,61.02,-4.97,3.98,33.35,-0.59,-3.89,0.012,Yes,No,,
EnthermalPlus,SB70 Solargray 5mm / Air 11.82mm / SB70 5mm / Vacuum 0.25mm / Clear 4mm,25.47,SolargrayÂ®  5mm,5372,SolarbanÂ® 70 S2,SolarbanÂ® 70 glass  5mm,5434,SolarbanÂ® 70 S4,Clear Float Glass,413,,Air,0.2475,0.0436,22.95,0.1073,0.2699,0.0813,58.81,-6.12,5.24,34.27,-1.43,-4.11,0.0047,Yes,No,,
EnthermalPlus,SB70 Solargray 5mm / Air 11.48mm / LUMI 5mm / Vacuum 0.25mm / Clear 4mm,25.43,SolargrayÂ®  5mm,5372,SolarbanÂ® 70 S2,SGG ECLAZ II 5mm,20755,ECLAZ II S4,SGG PLANICLEAR 4mm,21011,,Air,0.334,0.0588,17.0,0.1455,0.3422,0.0777,65.01,-3.93,3.53,33.54,-0.47,-4.14,0.0245,Yes,No,,
EnthermalPlus,SB70 Optiblue 5mm / Air 11.88mm / C180 5mm / Vacuum 0.25mm / Clear 4mm,25.43,OptiblueÂ® (SolarbanÂ® z75)  5mm,5427,SolarbanÂ® 70 S2,5mm Clear,2193,LoE 180 S4,Float Glass - 4mm,2002,,Air,0.3927,0.0692,14.46,0.1833,0.4394,0.119,72.2,-6.1,1.08,41.23,-2.13,-8.36,0.0254,Yes,No,,
EnthermalPlus,SB70 Optiblue 5mm / Air 11.88mm / C270 5mm / Vacuum 0.25mm / Clear 4mm,25.43,OptiblueÂ® (SolarbanÂ® z75)  5mm,5427,SolarbanÂ® 70 S2,5mm Clear,2028,LoEÂ² 270 S4,Float Glass - 4mm,2002,,Air,0.301,0.053,18.87,0.1582,0.3855,0.1088,68.43,-6.8,1.58,39.53,-2.45,-7.41,0.0134,Yes,No,,
EnthermalPlus,SB70 Optiblue 5mm / Air 11.88mm / C272 5mm / Vacuum 0.25mm / Clear 4mm,25.43,OptiblueÂ® (SolarbanÂ® z75)  5mm,5427,SolarbanÂ® 70 S2,5 mm Clear,2013,LoEÂ² 272 S4,Float Glass - 4mm,2002,,Air,0.3215,0.0566,17.66,0.166,0.3982,0.1045,69.33,-5.99,1.37,38.76,-1.58,-7.5,0.0169,Yes,No,,
EnthermalPlus,SB70 Optiblue 5mm / Air 11.88mm / C366 5mm / Vacuum 0.25mm / Clear 4mm,25.43,OptiblueÂ® (SolarbanÂ® z75)  5mm,5427,SolarbanÂ® 70 S2,5mm Clear,2156,LoEÂ³ 366 S4,Float Glass - 4mm,2002,,Air,0.2539,0.0447,22.36,0.1399,0.359,0.1056,66.45,-8.3,1.92,38.96,-1.74,-7.77,0.0051,Yes,No,,
EnthermalPlus,SB70 Optiblue 5mm / Air 11.82mm / SB60 5mm / Vacuum 0.25mm / Clear 4mm,25.47,OptiblueÂ® (SolarbanÂ® z75)  5mm,5427,SolarbanÂ® 70 S2,Clear  5mm,5283,SolarbanÂ® 60 S4,Clear Float Glass,413,,Air,0.3001,0.0528,18.92,0.1648,0.3981,0.1052,69.34,-6.9,1.62,38.89,-1.65,-7.59,0.0183,Yes,No,,
EnthermalPlus,SB70 Optiblue 5mm / Air 11.82mm / SB70 5mm / Vacuum 0.25mm / Clear 4mm,25.47,OptiblueÂ® (SolarbanÂ® z75)  5mm,5427,SolarbanÂ® 70 S2,SolarbanÂ® 70 glass  5mm,5434,SolarbanÂ® 70 S4,Clear Float Glass,413,,Air,0.2475,0.0436,22.95,0.1406,0.3652,0.1133,66.88,-8.16,3.11,40.29,-2.98,-7.96,0.0071,Yes,No,,
EnthermalPlus,SB70 Optiblue 5mm / Air 11.48mm / LUMI 5mm / Vacuum 0.25mm / Clear 4mm,25.43,OptiblueÂ® (SolarbanÂ® z75)  5mm,5427,SolarbanÂ® 70 S2,SGG ECLAZ II 5mm,20755,ECLAZ II S4,SGG PLANICLEAR 4mm,21011,,Air,0.334,0.0588,17.0,0.1896,0.4629,0.1066,73.76,-5.83,0.96,39.18,-1.54,-8.0,0.0382,Yes,No,,
EnthermalPlus,LUMI 5mm / Air 11.55mm / C180 5mm / Vacuum 0.25mm / Clear 4mm,25.4,SGG ECLAZ II 5mm,20755,ECLAZ II S2,5mm Clear,2193,LoE 180 S4,Float Glass - 4mm,2002,,Air,0.3978,0.0701,14.27,0.5035,0.7187,0.1724,87.85,-3.88,4.08,48.78,-2.33,-5.6,0.1749,Yes,Yes,0.509984,0.417421
EnthermalPlus,LUMI 5mm / Air 11.55mm / C270 5mm / Vacuum 0.25mm / Clear 4mm,25.4,SGG ECLAZ II 5mm,20755,ECLAZ II S2,5mm Clear,2028,LoEÂ² 270 S4,Float Glass - 4mm,2002,,Air,0.3041,0.0535,18.67,0.3359,0.6302,0.1458,83.4,-5.01,4.43,45.22,-3.19,-3.62,0.0869,Yes,Yes,0.344139,0.315490
EnthermalPlus,LUMI 5mm / Air 11.55mm / C272 5mm / Vacuum 0.25mm / Clear 4mm,25.4,SGG ECLAZ II 5mm,20755,ECLAZ II S2,5 mm Clear,2013,LoEÂ² 272 S4,Float Glass - 4mm,2002,,Air,0.325,0.0572,17.47,0.3732,0.6515,0.1342,84.48,-3.97,4.22,43.52,-1.55,-3.9,0.1032,Yes,Yes,0.381344,0.338400
EnthermalPlus,LUMI 5mm / Air 11.55mm / C366 5mm / Vacuum 0.25mm / Clear 4mm,25.4,SGG ECLAZ II 5mm,20755,ECLAZ II S2,5mm Clear,2156,LoEÂ³ 366 S4,Float Glass - 4mm,2002,,Air,0.2562,0.0451,22.17,0.2588,0.5861,0.1373,81.03,-7.15,4.81,43.97,-1.59,-4.66,0.0322,Yes,Yes,0.266755,0.262951
EnthermalPlus,LUMI 5mm / Air 11.49mm / SB60 5mm / Vacuum 0.25mm / Clear 4mm,25.44,SGG ECLAZ II 5mm,20755,ECLAZ II S2,Clear  5mm,5283,SolarbanÂ® 60 S4,Clear Float Glass,413,,Air,0.3031,0.0534,18.73,0.361,0.6512,0.1359,84.48,-5.07,4.5,43.77,-1.87,-4.08,0.124,Yes,No,,
EnthermalPlus,LUMI 5mm / Air 11.49mm / SB70 5mm / Vacuum 0.25mm / Clear 4mm,25.44,SGG ECLAZ II 5mm,20755,ECLAZ II S2,SolarbanÂ® 70 glass  5mm,5434,SolarbanÂ® 70 S4,Clear Float Glass,413,,Air,0.2496,0.044,22.75,0.2551,0.596,0.1578,81.52,-6.96,6.19,46.85,-3.72,-4.96,0.0438,Yes,No,,
EnthermalPlus,LUMI 5mm / Air 11.15mm / LUMI 5mm / Vacuum 0.25mm / Clear 4mm,25.4,SGG ECLAZ II 5mm,20755,ECLAZ II S2,SGG ECLAZ II 5mm,20755,ECLAZ II S4,SGG PLANICLEAR 4mm,21011,,Air,0.3376,0.0595,16.82,0.5137,0.758,0.1398,89.72,-3.46,3.91,44.46,-1.43,-4.84,0.2804,Yes,Yes,0.519388,0.351925
EnthermalPlus,ZEN 5mm / Air 11.55mm / C180 5mm / Vacuum 0.25mm / Clear 4mm,25.4,SGG ECLAZ ONE II 5mm,20763,ECLAZ ONE II S2,5mm Clear,2193,LoE 180 S4,Float Glass - 4mm,2002,,Air,0.3951,0.0696,14.37,0.4248,0.6819,0.2279,86.01,-3.99,5.07,55.15,-1.99,-7.73,0.1633,Yes,Yes,0.430384,0.414071
EnthermalPlus,ZEN 5mm / Air 11.55mm / C270 5mm / Vacuum 0.25mm / Clear 4mm,25.4,SGG ECLAZ ONE II 5mm,20763,ECLAZ ONE II S2,5mm Clear,2028,LoEÂ² 270 S4,Float Glass - 4mm,2002,,Air,0.3024,0.0533,18.77,0.3047,0.5971,0.204,81.58,-5.09,5.48,52.55,-2.54,-6.71,0.0821,Yes,Yes,0.311501,0.313558
EnthermalPlus,ZEN 5mm / Air 11.55mm / C272 5mm / Vacuum 0.25mm / Clear 4mm,25.4,SGG ECLAZ ONE II 5mm,20763,ECLAZ ONE II S2,5 mm Clear,2013,LoEÂ² 272 S4,Float Glass - 4mm,2002,,Air,0.3232,0.0569,17.57,0.3343,0.6168,0.1936,82.62,-4.06,5.31,51.36,-1.35,-7.05,0.0971,Yes,Yes,0.340998,0.336184
EnthermalPlus,ZEN 5mm / Air 11.55mm / C366 5mm / Vacuum 0.25mm / Clear 4mm,25.4,SGG ECLAZ ONE II 5mm,20763,ECLAZ ONE II S2,5mm Clear,2156,LoEÂ³ 366 S4,Float Glass - 4mm,2002,,Air,0.255,0.0449,22.27,0.24,0.5551,0.1963,79.24,-7.14,5.85,51.67,-1.41,-7.53,0.03,Yes,Yes,0.246710,0.261596
EnthermalPlus,ZEN 5mm / Air 11.49mm / SB60 5mm / Vacuum 0.25mm / Clear 4mm,25.44,SGG ECLAZ ONE II 5mm,20763,ECLAZ ONE II S2,Clear  5mm,5283,SolarbanÂ® 60 S4,Clear Float Glass,413,,Air,0.3015,0.0531,18.83,0.3249,0.6165,0.1951,82.62,-5.13,5.58,51.53,-1.57,-7.13,0.1167,Yes,No,,
EnthermalPlus,ZEN 5mm / Air 11.49mm / SB70 5mm / Vacuum 0.25mm / Clear 4mm,25.44,SGG ECLAZ ONE II 5mm,20763,ECLAZ ONE II S2,SolarbanÂ® 70 glass  5mm,5434,SolarbanÂ® 70 S4,Clear Float Glass,413,,Air,0.2485,0.0438,22.85,0.2373,0.5651,0.2147,79.77,-6.97,7.14,53.72,-3.02,-7.49,0.0409,Yes,No,,
EnthermalPlus,ZEN 5mm / Air 11.15mm / LUMI 5mm / Vacuum 0.25mm / Clear 4mm,25.4,SGG ECLAZ ONE II 5mm,20763,ECLAZ ONE II S2,SGG ECLAZ II 5mm,20755,ECLAZ II S4,SGG PLANICLEAR 4mm,21011,,Air,0.3357,0.0591,16.91,0.4388,0.7178,0.1986,87.77,-3.58,5.02,52.01,-1.25,-7.58,0.2606,Yes,Yes,0.443633,0.349682
EnthermalPlus,C180 5mm / Air 11.85mm / Clear 5mm / Vacuum 0.25mm / C180 4mm,25.4,5mm Clear,2193,LoE 180 S2,Float Glass - 5mm,2003,,4mm Clear,2192,LoE 180 S5,Air,0.399,0.0703,14.23,0.5181,0.6852,0.1994,86.21,-3.92,4.28,51.96,-2.05,-6.98,0.1173,Yes,No,,
EnthermalPlus,C180 5mm / Air 11.85mm / Clear 5mm / Vacuum 0.25mm / C270 4mm,25.4,5mm Clear,2193,LoE 180 S2,Float Glass - 5mm,2003,,4mm Clear,2027,LoEÂ² 270 S5,Air,0.3048,0.0537,18.63,0.3932,0.6018,0.1894,81.87,-5.18,4.74,50.75,-5.87,-2.89,0.0593,Yes,No,,
EnthermalPlus,C180 5mm / Air 11.85mm / Clear 5mm / Vacuum 0.25mm / C272 4mm,25.4,5mm Clear,2193,LoE 180 S2,Float Glass - 5mm,2003,,4 mm Clear,2012,LoEÂ² 272 S5,Air,0.3259,0.0574,17.43,0.4197,0.621,0.1778,82.87,-4.06,4.55,49.34,-2.63,-4.03,0.072,Yes,No,,
EnthermalPlus,C180 5mm / Air 11.85mm / Clear 5mm / Vacuum 0.25mm / C366 4mm,25.4,5mm Clear,2193,LoE 180 S2,Float Glass - 5mm,2003,,4mm Clear,2155,LoEÂ³ 366 S5,Air,0.2567,0.0452,22.12,0.3426,0.5594,0.181,79.52,-7.15,5.02,49.72,-1.24,-4.87,0.0217,Yes,No,,
EnthermalPlus,C180 5mm / Air 11.82mm / Clear 5mm / Vacuum 0.25mm / SB60 4mm,25.37,5mm Clear,2193,LoE 180 S2,Clear Float Glass,414,,Clear  4mm,5282,SolarbanÂ® 60 S5,Air,0.3037,0.0535,18.7,0.4041,0.6192,0.1798,82.79,-5.15,4.9,49.56,-3.11,-3.45,0.0846,Yes,No,,
EnthermalPlus,C180 5mm / Air 11.82mm / Clear 5mm / Vacuum 0.25mm / SB70 4mm,25.37,5mm Clear,2193,LoE 180 S2,Clear Float Glass,414,,SolarbanÂ® 70 glass  4mm,5433,SolarbanÂ® 70 S5,Air,0.25,0.044,22.72,0.3179,0.567,0.1947,79.9,-6.95,6.36,51.38,-2.8,-6.68,0.0312,Yes,No,,
EnthermalPlus,C180 5mm / Air 11.45mm / Clear 5mm / Vacuum 0.25mm / LUMI 4mm,25.4,5mm Clear,2193,LoE 180 S2,SGG PLANICLEAR 5mm,21012,,SGG ECLAZ II 4mm,20754,ECLAZ II S5,Air,0.3387,0.0596,16.77,0.5288,0.7219,0.1773,88.0,-3.52,4.13,49.35,-1.42,-6.2,0.1851,Yes,Yes,0.534444,0.353355
EnthermalPlus,C270 5mm / Air 11.85mm / Clear 5mm / Vacuum 0.25mm / C180 4mm,25.4,5mm Clear,2028,LoEÂ² 270 S2,Float Glass - 5mm,2003,,4mm Clear,2192,LoE 180 S5,Air,0.3951,0.0696,14.37,0.3115,0.6011,0.157,81.83,-5.15,4.77,46.68,-3.67,-3.67,0.0598,Yes,No,,
EnthermalPlus,C270 5mm / Air 11.85mm / Clear 5mm / Vacuum 0.25mm / C270 4mm,25.4,5mm Clear,2028,LoEÂ² 270 S2,Float Glass - 5mm,2003,,4mm Clear,2027,LoEÂ² 270 S5,Air,0.3024,0.0533,18.78,0.2909,0.5283,0.1493,77.7,-6.14,5.03,45.58,-7.14,0.13,0.0327,Yes,No,,
EnthermalPlus,C270 5mm / Air 11.85mm / Clear 5mm / Vacuum 0.25mm / C272 4mm,25.4,5mm Clear,2028,LoEÂ² 270 S2,Float Glass - 5mm,2003,,4 mm Clear,2012,LoEÂ² 272 S5,Air,0.3232,0.0569,17.57,0.3002,0.5451,0.1402,78.67,-5.11,4.85,44.29,-4.2,-0.85,0.0402,Yes,No,,
EnthermalPlus,C270 5mm / Air 11.85mm / Clear 5mm / Vacuum 0.25mm / C366 4mm,25.4,5mm Clear,2028,LoEÂ² 270 S2,Float Glass - 5mm,2003,,4mm Clear,2155,LoEÂ³ 366 S5,Air,0.255,0.0449,22.27,0.2705,0.4913,0.1427,75.47,-7.93,5.32,44.62,-3.04,-1.63,0.0116,Yes,No,,
EnthermalPlus,C270 5mm / Air 11.82mm / Clear 5mm / Vacuum 0.25mm / SB60 4mm,25.37,5mm Clear,2028,LoEÂ² 270 S2,Clear Float Glass,414,,Clear  4mm,5282,SolarbanÂ® 60 S5,Air,0.3013,0.0531,18.84,0.2936,0.5436,0.1418,78.59,-6.14,5.18,44.5,-4.6,-0.31,0.0447,Yes,No,,
EnthermalPlus,C270 5mm / Air 11.82mm / Clear 5mm / Vacuum 0.25mm / SB70 4mm,25.37,5mm Clear,2028,LoEÂ² 270 S2,Clear Float Glass,414,,SolarbanÂ® 70 glass  4mm,5433,SolarbanÂ® 70 S5,Air,0.2483,0.0437,22.86,0.253,0.498,0.1532,75.83,-7.78,6.73,46.13,-4.57,-3.33,0.0163,Yes,No,,
EnthermalPlus,C270 5mm / Air 11.45mm / Clear 5mm / Vacuum 0.25mm / LUMI 4mm,25.4,5mm Clear,2028,LoEÂ² 270 S2,SGG PLANICLEAR 5mm,21012,,SGG ECLAZ II 4mm,20754,ECLAZ II S5,Air,0.336,0.0592,16.9,0.3233,0.6335,0.1399,83.56,-4.73,4.53,44.3,-3.07,-2.87,0.0912,Yes,Yes,0.332112,0.350100
EnthermalPlus,C272 5mm / Air 11.85mm / Clear 5mm / Vacuum 0.25mm / C180 4mm,25.4,5 mm Clear,2013,LoEÂ² 272 S2,Float Glass - 5mm,2003,,4mm Clear,2192,LoE 180 S5,Air,0.396,0.0697,14.34,0.351,0.621,0.1456,82.87,-4.06,4.55,45.08,-1.58,-4.19,0.072,Yes,No,,
EnthermalPlus,C272 5mm / Air 11.85mm / Clear 5mm / Vacuum 0.25mm / C270 4mm,25.4,5 mm Clear,2013,LoEÂ² 272 S2,Float Glass - 5mm,2003,,4mm Clear,2027,LoEÂ² 270 S5,Air,0.3029,0.0534,18.74,0.317,0.5457,0.1373,78.7,-5.14,4.82,43.83,-5.52,0.25,0.0398,Yes,No,,
EnthermalPlus,C272 5mm / Air 11.85mm / Clear 5mm / Vacuum 0.25mm / C272 4mm,25.4,5 mm Clear,2013,LoEÂ² 272 S2,Float Glass - 5mm,2003,,4 mm Clear,2012,LoEÂ² 272 S5,Air,0.3238,0.057,17.54,0.3295,0.5634,0.1278,79.69,-4.11,4.63,42.39,-2.2,-0.9,0.0498,Yes,No,,
EnthermalPlus,C272 5mm / Air 11.85mm / Clear 5mm / Vacuum 0.25mm / C366 4mm,25.4,5 mm Clear,2013,LoEÂ² 272 S2,Float Glass - 5mm,2003,,4mm Clear,2155,LoEÂ³ 366 S5,Air,0.2554,0.045,22.24,0.2897,0.5077,0.1304,76.45,-7.07,5.16,42.78,-0.83,-1.85,0.0142,Yes,No,,
EnthermalPlus,C272 5mm / Air 11.82mm / Clear 5mm / Vacuum 0.25mm / SB60 4mm,25.37,5 mm Clear,2013,LoEÂ² 272 S2,Clear Float Glass,414,,Clear  4mm,5282,SolarbanÂ® 60 S5,Air,0.3019,0.0532,18.81,0.3212,0.5618,0.1295,79.61,-5.16,4.96,42.63,-2.68,-0.27,0.054,Yes,No,,
EnthermalPlus,C272 5mm / Air 11.82mm / Clear 5mm / Vacuum 0.25mm / SB70 4mm,25.37,5 mm Clear,2013,LoEÂ² 272 S2,Clear Float Glass,414,,SolarbanÂ® 70 glass  4mm,5433,SolarbanÂ® 70 S5,Air,0.2487,0.0438,22.83,0.2698,0.5143,0.1417,76.8,-6.87,6.55,44.47,-2.45,-3.91,0.0204,Yes,No,,
EnthermalPlus,C272 5mm / Air 11.45mm / Clear 5mm / Vacuum 0.25mm / LUMI 4mm,25.4,5 mm Clear,2013,LoEÂ² 272 S2,SGG PLANICLEAR 5mm,21012,,SGG ECLAZ II 4mm,20754,ECLAZ II S5,Air,0.3366,0.0593,16.87,0.3644,0.6549,0.1274,84.65,-3.66,4.3,42.4,-0.91,-3.23,0.1088,Yes,Yes,0.372856,0.350820
EnthermalPlus,C340 5mm / Air 11.85mm / Clear 5mm / Vacuum 0.25mm / C180 4mm,25.4,5mm Clear,2166,LoEÂ³ 340 S2,Float Glass - 5mm,2003,,4mm Clear,2192,LoE 180 S5,Air,0.3943,0.0694,14.4,0.1465,0.3363,0.1432,64.98,-9.74,-3.65,44.93,-6.31,-13.6,0.0093,Yes,No,,
EnthermalPlus,C340 5mm / Air 11.85mm / Clear 5mm / Vacuum 0.25mm / C270 4mm,25.4,5mm Clear,2166,LoEÂ³ 340 S2,Float Glass - 5mm,2003,,4mm Clear,2027,LoEÂ² 270 S5,Air,0.3019,0.0532,18.81,0.1429,0.2958,0.1408,61.58,-10.24,-3.04,44.55,-7.5,-12.2,0.0049,Yes,No,,
EnthermalPlus,C340 5mm / Air 11.85mm / Clear 5mm / Vacuum 0.25mm / C272 4mm,25.4,5mm Clear,2166,LoEÂ³ 340 S2,Float Glass - 5mm,2003,,4 mm Clear,2012,LoEÂ² 272 S5,Air,0.3226,0.0568,17.6,0.1461,0.3048,0.1377,62.34,-9.49,-3.22,44.09,-6.47,-12.45,0.0061,Yes,No,,
EnthermalPlus,C340 5mm / Air 11.85mm / Clear 5mm / Vacuum 0.25mm / C366 4mm,25.4,5mm Clear,2166,LoEÂ³ 340 S2,Float Glass - 5mm,2003,,4mm Clear,2155,LoEÂ³ 366 S5,Air,0.2546,0.0448,22.3,0.1388,0.2755,0.1384,59.77,-11.23,-2.88,44.18,-6.12,-12.7,0.0018,Yes,No,,
EnthermalPlus,C340 5mm / Air 11.82mm / Clear 5mm / Vacuum 0.25mm / SB60 4mm,25.37,5mm Clear,2166,LoEÂ³ 340 S2,Clear Float Glass,414,,Clear  4mm,5282,SolarbanÂ® 60 S5,Air,0.3008,0.053,18.88,0.1434,0.3042,0.1382,62.3,-10.33,-2.94,44.16,-6.56,-12.3,0.0068,Yes,No,,
EnthermalPlus,C340 5mm / Air 11.82mm / Clear 5mm / Vacuum 0.25mm / SB70 4mm,25.37,5mm Clear,2166,LoEÂ³ 340 S2,Clear Float Glass,414,,SolarbanÂ® 70 glass  4mm,5433,SolarbanÂ® 70 S5,Air,0.248,0.0437,22.9,0.1322,0.2792,0.142,60.06,-11.21,-1.6,44.73,-6.72,-13.22,0.0027,Yes,No,,
EnthermalPlus,C340 5mm / Air 11.45mm / Clear 5mm / Vacuum 0.25mm / LUMI 4mm,25.4,5mm Clear,2166,LoEÂ³ 340 S2,SGG PLANICLEAR 5mm,21012,,SGG ECLAZ II 4mm,20754,ECLAZ II S5,Air,0.3354,0.0591,16.93,0.1501,0.354,0.1376,66.39,-9.57,-3.95,44.11,-6.02,-13.17,0.0144,Yes,Yes,0.163720,0.349375
EnthermalPlus,C366 5mm / Air 11.85mm / Clear 5mm / Vacuum 0.25mm / C180 4mm,25.4,5mm Clear,2156,LoEÂ³ 366 S2,Float Glass - 5mm,2003,,4mm Clear,2192,LoE 180 S5,Air,0.3932,0.0692,14.44,0.2347,0.5588,0.142,79.48,-7.12,5.06,44.57,-2.23,-4.59,0.0218,Yes,No,,
EnthermalPlus,C366 5mm / Air 11.85mm / Clear 5mm / Vacuum 0.25mm / C270 4mm,25.4,5mm Clear,2156,LoEÂ³ 366 S2,Float Glass - 5mm,2003,,4mm Clear,2027,LoEÂ² 270 S5,Air,0.3013,0.0531,18.85,0.2319,0.4913,0.1354,75.47,-7.93,5.32,43.56,-5.17,-1.41,0.0116,Yes,No,,
EnthermalPlus,C366 5mm / Air 11.85mm / Clear 5mm / Vacuum 0.25mm / C272 4mm,25.4,5mm Clear,2156,LoEÂ³ 366 S2,Float Glass - 5mm,2003,,4 mm Clear,2012,LoEÂ² 272 S5,Air,0.3219,0.0567,17.64,0.2365,0.5071,0.1274,76.41,-7.04,5.2,42.35,-2.38,-2.31,0.0143,Yes,No,,
EnthermalPlus,C366 5mm / Air 11.85mm / Clear 5mm / Vacuum 0.25mm / C366 4mm,25.4,5mm Clear,2156,LoEÂ³ 366 S2,Float Glass - 5mm,2003,,4mm Clear,2155,LoEÂ³ 366 S5,Air,0.2541,0.0448,22.34,0.2257,0.4575,0.1294,73.32,-9.51,5.49,42.64,-1.51,-2.91,0.0042,Yes,No,,
EnthermalPlus,C366 5mm / Air 11.82mm / Clear 5mm / Vacuum 0.25mm / SB60 4mm,25.37,5mm Clear,2156,LoEÂ³ 366 S2,Clear Float Glass,414,,Clear  4mm,5282,SolarbanÂ® 60 S5,Air,0.3002,0.0529,18.92,0.2325,0.5057,0.1289,76.34,-8.03,5.5,42.55,-2.7,-1.84,0.016,Yes,No,,
EnthermalPlus,C366 5mm / Air 11.82mm / Clear 5mm / Vacuum 0.25mm / SB70 4mm,25.37,5mm Clear,2156,LoEÂ³ 366 S2,Clear Float Glass,414,,SolarbanÂ® 70 glass  4mm,5433,SolarbanÂ® 70 S5,Air,0.2475,0.0436,22.94,0.2141,0.4635,0.1387,73.66,-9.32,6.89,44.05,-3.27,-4.15,0.0061,Yes,No,,
EnthermalPlus,C366 5mm / Air 11.45mm / Clear 5mm / Vacuum 0.25mm / LUMI 4mm,25.4,5mm Clear,2156,LoEÂ³ 366 S2,SGG PLANICLEAR 5mm,21012,,SGG ECLAZ II 4mm,20754,ECLAZ II S5,Air,0.3347,0.0589,16.97,0.2427,0.5891,0.1272,81.19,-6.85,4.88,42.36,-1.33,-4.09,0.0337,Yes,Yes,0.252266,0.348474
EnthermalPlus,Q452 5mm / Air 11.85mm / Clear 5mm / Vacuum 0.25mm / C180 4mm,25.4,5mm Clear,2106,Quad LoE 452 S2,Float Glass - 5mm,2003,,4mm Clear,2192,LoE 180 S5,Air,0.3929,0.0692,14.45,0.1856,0.4523,0.1155,73.04,-9.14,5.21,40.67,-3.99,-3.13,0.0063,Yes,No,,
EnthermalPlus,Q452 5mm / Air 11.85mm / Clear 5mm / Vacuum 0.25mm / C270 4mm,25.4,5mm Clear,2106,Quad LoE 452 S2,Float Glass - 5mm,2003,,4mm Clear,2027,LoEÂ² 270 S5,Air,0.3011,0.053,18.86,0.1832,0.3976,0.1113,69.29,-9.79,5.4,39.93,-6.01,-0.87,0.0035,Yes,No,,
EnthermalPlus,Q452 5mm / Air 11.85mm / Clear 5mm / Vacuum 0.25mm / C272 4mm,25.4,5mm Clear,2106,Quad LoE 452 S2,Float Glass - 5mm,2003,,4 mm Clear,2012,LoEÂ² 272 S5,Air,0.3217,0.0567,17.65,0.1868,0.41,0.1059,70.14,-8.95,5.32,39.01,-3.88,-1.5,0.0044,Yes,No,,
EnthermalPlus,Q452 5mm / Air 11.85mm / Clear 5mm / Vacuum 0.25mm / C366 4mm,25.4,5mm Clear,2106,Quad LoE 452 S2,Float Glass - 5mm,2003,,4mm Clear,2155,LoEÂ³ 366 S5,Air,0.254,0.0447,22.35,0.179,0.37,0.1072,67.28,-11.1,5.46,39.22,-3.27,-1.9,0.0013,Yes,No,,
EnthermalPlus,Q452 5mm / Air 11.82mm / Clear 5mm / Vacuum 0.25mm / SB60 4mm,25.37,5mm Clear,2106,Quad LoE 452 S2,Clear Float Glass,414,,Clear  4mm,5282,SolarbanÂ® 60 S5,Air,0.3,0.0528,18.93,0.1837,0.409,0.1069,70.09,-9.87,5.59,39.16,-4.1,-1.18,0.0047,Yes,No,,
EnthermalPlus,Q452 5mm / Air 11.82mm / Clear 5mm / Vacuum 0.25mm / SB70 4mm,25.37,5mm Clear,2106,Quad LoE 452 S2,Clear Float Glass,414,,SolarbanÂ® 70 glass  4mm,5433,SolarbanÂ® 70 S5,Air,0.2474,0.0436,22.95,0.1705,0.3751,0.1134,67.61,-11.01,6.82,40.29,-4.76,-2.67,0.0018,Yes,No,,
EnthermalPlus,Q452 5mm / Air 11.45mm / Clear 5mm / Vacuum 0.25mm / LUMI 4mm,25.4,5mm Clear,2106,Quad LoE 452 S2,SGG PLANICLEAR 5mm,21012,,SGG ECLAZ II 4mm,20754,ECLAZ II S5,Air,0.3345,0.0589,16.98,0.1909,0.4763,0.1057,74.59,-8.89,5.03,39.02,-3.15,-2.79,0.0095,Yes,Yes,0.203602,0.348258
EnthermalPlus,SB60 5mm / Air 11.88mm / Clear 5mm / Vacuum 0.25mm / C180 4mm,25.43,Clear  5mm,5283,SolarbanÂ® 60 S2,Float Glass - 5mm,2003,,4mm Clear,2192,LoE 180 S5,Air,0.3949,0.0696,14.38,0.3385,0.6284,0.1476,83.28,-4.83,4.72,45.37,-2.09,-4.35,0.086,Yes,No,,
EnthermalPlus,SB60 5mm / Air 11.88mm / Clear 5mm / Vacuum 0.25mm / C270 4mm,25.43,Clear  5mm,5283,SolarbanÂ® 60 S2,Float Glass - 5mm,2003,,4mm Clear,2027,LoEÂ² 270 S5,Air,0.3023,0.0532,18.78,0.3126,0.5523,0.1393,79.1,-5.88,4.98,44.12,-6.02,0.04,0.045,Yes,No,,
EnthermalPlus,SB60 5mm / Air 11.88mm / Clear 5mm / Vacuum 0.25mm / C272 4mm,25.43,Clear  5mm,5283,SolarbanÂ® 60 S2,Float Glass - 5mm,2003,,4 mm Clear,2012,LoEÂ² 272 S5,Air,0.3231,0.0569,17.58,0.3235,0.5701,0.1294,80.09,-4.85,4.79,42.64,-2.61,-1.12,0.0548,Yes,No,,
EnthermalPlus,SB60 5mm / Air 11.88mm / Clear 5mm / Vacuum 0.25mm / C366 4mm,25.43,Clear  5mm,5283,SolarbanÂ® 60 S2,Float Glass - 5mm,2003,,4mm Clear,2155,LoEÂ³ 366 S5,Air,0.2549,0.0449,22.28,0.2884,0.5138,0.1321,76.84,-7.79,5.3,43.03,-1.25,-2.04,0.0162,Yes,No,,
EnthermalPlus,SB60 5mm / Air 11.85mm / Clear 5mm / Vacuum 0.25mm / SB60 4mm,25.4,Clear  5mm,5283,SolarbanÂ® 60 S2,Clear Float Glass,414,,Clear  4mm,5282,SolarbanÂ® 60 S5,Air,0.3012,0.0531,18.85,0.3161,0.5685,0.1311,80.01,-5.91,5.12,42.88,-3.09,-0.49,0.0631,Yes,No,,
EnthermalPlus,SB60 5mm / Air 11.85mm / Clear 5mm / Vacuum 0.25mm / SB70 4mm,25.4,Clear  5mm,5283,SolarbanÂ® 60 S2,Clear Float Glass,414,,SolarbanÂ® 70 glass  4mm,5433,SolarbanÂ® 70 S5,Air,0.2483,0.0437,22.87,0.269,0.5205,0.1436,77.19,-7.6,6.71,44.76,-3.0,-4.02,0.0229,Yes,No,,
EnthermalPlus,SB60 5mm / Air 11.48mm / Clear 5mm / Vacuum 0.25mm / LUMI 4mm,25.43,Clear  5mm,5283,SolarbanÂ® 60 S2,SGG PLANICLEAR 5mm,21012,,SGG ECLAZ II 4mm,20754,ECLAZ II S5,Air,0.3359,0.0591,16.91,0.3514,0.6626,0.129,85.06,-4.44,4.47,42.65,-1.31,-3.45,0.1336,Yes,No,,
EnthermalPlus,SB60 Solarbronze 5mm / Air 11.88mm / Clear 5mm / Vacuum 0.25mm / C180 4mm,25.43,SolarbronzeÂ®  5mm,5273,SolarbanÂ® 60 S2,Float Glass - 5mm,2003,,4mm Clear,2192,LoE 180 S5,Air,0.3949,0.0696,14.38,0.2375,0.4114,0.088,69.98,-0.63,7.95,35.5,0.54,-0.53,0.046,Yes,No,,
EnthermalPlus,SB60 Solarbronze 5mm / Air 11.88mm / Clear 5mm / Vacuum 0.25mm / C270 4mm,25.43,SolarbronzeÂ®  5mm,5273,SolarbanÂ® 60 S2,Float Glass - 5mm,2003,,4mm Clear,2027,LoEÂ² 270 S5,Air,0.3023,0.0532,18.78,0.2158,0.3615,0.0842,66.36,-1.7,7.96,34.72,-1.67,1.75,0.0249,Yes,No,,
EnthermalPlus,SB60 Solarbronze 5mm / Air 11.88mm / Clear 5mm / Vacuum 0.25mm / C272 4mm,25.43,SolarbronzeÂ®  5mm,5273,SolarbanÂ® 60 S2,Float Glass - 5mm,2003,,4 mm Clear,2012,LoEÂ² 272 S5,Air,0.3231,0.0569,17.58,0.2241,0.3735,0.0802,67.24,-0.81,7.85,33.91,0.15,1.01,0.0306,Yes,No,,
EnthermalPlus,SB60 Solarbronze 5mm / Air 11.88mm / Clear 5mm / Vacuum 0.25mm / C366 4mm,25.43,SolarbronzeÂ®  5mm,5273,SolarbanÂ® 60 S2,Float Glass - 5mm,2003,,4mm Clear,2155,LoEÂ³ 366 S5,Air,0.2549,0.0449,22.28,0.1965,0.3362,0.0816,64.39,-3.49,8.18,34.17,0.89,0.59,0.0089,Yes,No,,
EnthermalPlus,SB60 Solarbronze 5mm / Air 11.85mm / Clear 5mm / Vacuum 0.25mm / SB60 4mm,25.4,SolarbronzeÂ®  5mm,5273,SolarbanÂ® 60 S2,Clear Float Glass,414,,Clear  4mm,5282,SolarbanÂ® 60 S5,Air,0.3012,0.0531,18.85,0.2185,0.3722,0.081,67.15,-1.7,8.11,34.05,-0.16,1.39,0.0343,Yes,No,,
EnthermalPlus,SB60 Solarbronze 5mm / Air 11.85mm / Clear 5mm / Vacuum 0.25mm / SB70 4mm,25.4,SolarbronzeÂ®  5mm,5273,SolarbanÂ® 60 S2,Clear Float Glass,414,,SolarbanÂ® 70 glass  4mm,5433,SolarbanÂ® 70 S5,Air,0.2483,0.0437,22.87,0.183,0.3406,0.0863,64.7,-3.29,9.4,35.14,-0.01,-0.48,0.0126,Yes,No,,
EnthermalPlus,SB60 Solarbronze 5mm / Air 11.48mm / Clear 5mm / Vacuum 0.25mm / LUMI 4mm,25.43,SolarbronzeÂ®  5mm,5273,SolarbanÂ® 60 S2,SGG PLANICLEAR 5mm,21012,,SGG ECLAZ II 4mm,20754,ECLAZ II S5,Air,0.3359,0.0591,16.91,0.2447,0.4341,0.0801,71.54,-0.23,7.79,33.9,0.83,-0.25,0.0698,Yes,No,,
EnthermalPlus,SB60 Solargray 5mm / Air 11.88mm / Clear 5mm / Vacuum 0.25mm / C180 4mm,25.43,SolargrayÂ®  5mm,5288,SolarbanÂ® 60 S2,Float Glass - 5mm,2003,,4mm Clear,2192,LoE 180 S5,Air,0.3949,0.0696,14.38,0.2123,0.3548,0.0767,66.01,-2.54,2.3,33.3,-0.02,-3.63,0.0446,Yes,No,,
EnthermalPlus,SB60 Solargray 5mm / Air 11.88mm / Clear 5mm / Vacuum 0.25mm / C270 4mm,25.43,SolargrayÂ®  5mm,5288,SolarbanÂ® 60 S2,Float Glass - 5mm,2003,,4mm Clear,2027,LoEÂ² 270 S5,Air,0.3023,0.0532,18.78,0.1928,0.3119,0.074,62.56,-3.47,2.58,32.67,-1.99,-1.18,0.0242,Yes,No,,
EnthermalPlus,SB60 Solargray 5mm / Air 11.88mm / Clear 5mm / Vacuum 0.25mm / C272 4mm,25.43,SolargrayÂ®  5mm,5288,SolarbanÂ® 60 S2,Float Glass - 5mm,2003,,4 mm Clear,2012,LoEÂ² 272 S5,Air,0.3231,0.0569,17.58,0.2002,0.3221,0.0708,63.39,-2.62,2.38,31.97,-0.42,-1.76,0.0298,Yes,No,,
EnthermalPlus,SB60 Solargray 5mm / Air 11.88mm / Clear 5mm / Vacuum 0.25mm / C366 4mm,25.43,SolargrayÂ®  5mm,5288,SolarbanÂ® 60 S2,Float Glass - 5mm,2003,,4mm Clear,2155,LoEÂ³ 366 S5,Air,0.2549,0.0449,22.28,0.1751,0.2902,0.0718,60.7,-5.13,2.96,32.18,0.26,-2.26,0.0086,Yes,No,,
EnthermalPlus,SB60 Solargray 5mm / Air 11.85mm / Clear 5mm / Vacuum 0.25mm / SB60 4mm,25.4,SolargrayÂ®  5mm,5288,SolarbanÂ® 60 S2,Clear Float Glass,414,,Clear  4mm,5282,SolarbanÂ® 60 S5,Air,0.3012,0.0531,18.85,0.1952,0.3211,0.0714,63.32,-3.48,2.67,32.09,-0.68,-1.43,0.0333,Yes,No,,
EnthermalPlus,SB60 Solargray 5mm / Air 11.85mm / Clear 5mm / Vacuum 0.25mm / SB70 4mm,25.4,SolargrayÂ®  5mm,5288,SolarbanÂ® 60 S2,Clear Float Glass,414,,SolarbanÂ® 70 glass  4mm,5433,SolarbanÂ® 70 S5,Air,0.2483,0.0437,22.87,0.1629,0.2939,0.0755,60.98,-4.98,4.12,33.02,-0.34,-3.47,0.0123,Yes,No,,
EnthermalPlus,SB60 Solargray 5mm / Air 11.48mm / Clear 5mm / Vacuum 0.25mm / LUMI 4mm,25.43,SolargrayÂ®  5mm,5288,SolarbanÂ® 60 S2,SGG PLANICLEAR 5mm,21012,,SGG ECLAZ II 4mm,20754,ECLAZ II S5,Air,0.3359,0.0591,16.91,0.2181,0.3743,0.0707,67.5,-2.19,2.04,31.97,0.23,-2.98,0.0675,Yes,No,,
EnthermalPlus,SB60 Optiblue 5mm / Air 11.88mm / Clear 5mm / Vacuum 0.25mm / C180 4mm,25.43,OptiblueÂ® (SolarbanÂ® z50)  5mm,5423,SolarbanÂ® 60 S2,Float Glass - 5mm,2003,,4mm Clear,2192,LoE 180 S5,Air,0.3949,0.0696,14.38,0.281,0.4799,0.1045,74.86,-4.31,-0.43,38.79,-0.66,-7.41,0.0691,Yes,No,,
EnthermalPlus,SB60 Optiblue 5mm / Air 11.88mm / Clear 5mm / Vacuum 0.25mm / C270 4mm,25.43,OptiblueÂ® (SolarbanÂ® z50)  5mm,5423,SolarbanÂ® 60 S2,Float Glass - 5mm,2003,,4mm Clear,2027,LoEÂ² 270 S5,Air,0.3023,0.0532,18.78,0.2559,0.4219,0.0997,71.04,-5.27,0.02,37.86,-3.8,-3.47,0.0368,Yes,No,,
EnthermalPlus,SB60 Optiblue 5mm / Air 11.88mm / Clear 5mm / Vacuum 0.25mm / C272 4mm,25.43,OptiblueÂ® (SolarbanÂ® z50)  5mm,5423,SolarbanÂ® 60 S2,Float Glass - 5mm,2003,,4 mm Clear,2012,LoEÂ² 272 S5,Air,0.3231,0.0569,17.58,0.2657,0.4355,0.0938,71.95,-4.33,-0.23,36.76,-1.29,-4.3,0.0451,Yes,No,,
EnthermalPlus,SB60 Optiblue 5mm / Air 11.88mm / Clear 5mm / Vacuum 0.25mm / C366 4mm,25.43,OptiblueÂ® (SolarbanÂ® z50)  5mm,5423,SolarbanÂ® 60 S2,Float Glass - 5mm,2003,,4mm Clear,2155,LoEÂ³ 366 S5,Air,0.2549,0.0449,22.28,0.2332,0.3926,0.0954,68.98,-7.06,0.49,37.06,-0.19,-5.14,0.0132,Yes,No,,
EnthermalPlus,SB60 Optiblue 5mm / Air 11.85mm / Clear 5mm / Vacuum 0.25mm / SB60 4mm,25.4,OptiblueÂ® (SolarbanÂ® z50)  5mm,5423,SolarbanÂ® 60 S2,Clear Float Glass,414,,Clear  4mm,5282,SolarbanÂ® 60 S5,Air,0.3012,0.0531,18.85,0.2592,0.4343,0.0948,71.87,-5.3,0.11,36.93,-1.67,-3.81,0.0512,Yes,No,,
EnthermalPlus,SB60 Optiblue 5mm / Air 11.85mm / Clear 5mm / Vacuum 0.25mm / SB70 4mm,25.4,OptiblueÂ® (SolarbanÂ® z50)  5mm,5423,SolarbanÂ® 60 S2,Clear Float Glass,414,,SolarbanÂ® 70 glass  4mm,5433,SolarbanÂ® 70 S5,Air,0.2483,0.0437,22.87,0.2167,0.3975,0.1024,69.29,-6.92,1.78,38.36,-1.13,-7.06,0.0187,Yes,No,,
EnthermalPlus,SB60 Optiblue 5mm / Air 11.48mm / Clear 5mm / Vacuum 0.25mm / LUMI 4mm,25.43,OptiblueÂ® (SolarbanÂ® z50)  5mm,5423,SolarbanÂ® 60 S2,SGG PLANICLEAR 5mm,21012,,SGG ECLAZ II 4mm,20754,ECLAZ II S5,Air,0.3359,0.0591,16.91,0.2909,0.5062,0.0936,76.5,-3.95,-0.76,36.77,-0.23,-6.24,0.1057,Yes,No,,
EnthermalPlus,SB70 5mm / Air 11.88mm / Clear 5mm / Vacuum 0.25mm / C180 4mm,25.43,SolarbanÂ® 70 glass  5mm,5434,SolarbanÂ® 70 S2,Float Glass - 5mm,2003,,4mm Clear,2192,LoE 180 S5,Air,0.3928,0.0692,14.46,0.2341,0.5754,0.1675,80.38,-6.64,6.2,48.04,-4.07,-5.13,0.0317,Yes,No,,
EnthermalPlus,SB70 5mm / Air 11.88mm / Clear 5mm / Vacuum 0.25mm / C270 4mm,25.43,SolarbanÂ® 70 glass  5mm,5434,SolarbanÂ® 70 S2,Float Glass - 5mm,2003,,4mm Clear,2027,LoEÂ² 270 S5,Air,0.301,0.053,18.86,0.233,0.5059,0.1604,76.32,-7.53,6.55,47.08,-6.98,-2.33,0.0163,Yes,No,,
EnthermalPlus,SB70 5mm / Air 11.88mm / Clear 5mm / Vacuum 0.25mm / C272 4mm,25.43,SolarbanÂ® 70 glass  5mm,5434,SolarbanÂ® 70 S2,Float Glass - 5mm,2003,,4 mm Clear,2012,LoEÂ² 272 S5,Air,0.3216,0.0566,17.66,0.237,0.5219,0.1521,77.26,-6.58,6.41,45.95,-4.39,-3.26,0.0207,Yes,No,,
EnthermalPlus,SB70 5mm / Air 11.88mm / Clear 5mm / Vacuum 0.25mm / C366 4mm,25.43,SolarbanÂ® 70 glass  5mm,5434,SolarbanÂ® 70 S2,Float Glass - 5mm,2003,,4mm Clear,2155,LoEÂ³ 366 S5,Air,0.254,0.0447,22.36,0.2284,0.4708,0.1542,74.14,-9.09,6.72,46.23,-3.56,-3.8,0.0061,Yes,No,,
EnthermalPlus,SB70 5mm / Air 11.85mm / Clear 5mm / Vacuum 0.25mm / SB60 4mm,25.4,SolarbanÂ® 70 glass  5mm,5434,SolarbanÂ® 70 S2,Clear Float Glass,414,,Clear  4mm,5282,SolarbanÂ® 60 S5,Air,0.2999,0.0528,18.93,0.2332,0.5205,0.1536,77.19,-7.59,6.72,46.14,-4.68,-2.81,0.0229,Yes,No,,
EnthermalPlus,SB70 5mm / Air 11.85mm / Clear 5mm / Vacuum 0.25mm / SB70 4mm,25.4,SolarbanÂ® 70 glass  5mm,5434,SolarbanÂ® 70 S2,Clear Float Glass,414,,SolarbanÂ® 70 glass  4mm,5433,SolarbanÂ® 70 S5,Air,0.2474,0.0436,22.95,0.2174,0.4773,0.1639,74.51,-8.85,8.02,47.54,-5.13,-4.9,0.0094,Yes,No,,
EnthermalPlus,SB70 5mm / Air 11.48mm / Clear 5mm / Vacuum 0.25mm / LUMI 4mm,25.43,SolarbanÂ® 70 glass  5mm,5434,SolarbanÂ® 70 S2,SGG PLANICLEAR 5mm,21012,,SGG ECLAZ II 4mm,20754,ECLAZ II S5,Air,0.3344,0.0589,16.98,0.242,0.6062,0.1518,82.08,-6.35,6.1,45.97,-3.4,-4.83,0.0489,Yes,No,,
EnthermalPlus,SB70 Solargray 5mm / Air 11.88mm / Clear 5mm / Vacuum 0.25mm / C180 4mm,25.43,SolargrayÂ®  5mm,5372,SolarbanÂ® 70 S2,Float Glass - 5mm,2003,,4mm Clear,2192,LoE 180 S5,Air,0.3928,0.0692,14.46,0.1469,0.3247,0.0831,63.6,-4.18,3.59,34.65,-0.62,-4.41,0.0167,Yes,No,,
EnthermalPlus,SB70 Solargray 5mm / Air 11.88mm / Clear 5mm / Vacuum 0.25mm / C270 4mm,25.43,SolargrayÂ®  5mm,5372,SolarbanÂ® 70 S2,Float Glass - 5mm,2003,,4mm Clear,2027,LoEÂ² 270 S5,Air,0.301,0.053,18.86,0.143,0.2855,0.0808,60.26,-4.97,3.96,34.16,-2.09,-2.79,0.0088,Yes,No,,
EnthermalPlus,SB70 Solargray 5mm / Air 11.88mm / Clear 5mm / Vacuum 0.25mm / C272 4mm,25.43,SolargrayÂ®  5mm,5372,SolarbanÂ® 70 S2,Float Glass - 5mm,2003,,4 mm Clear,2012,LoEÂ² 272 S5,Air,0.3216,0.0566,17.66,0.1461,0.2947,0.0782,61.05,-4.19,3.8,33.6,-0.84,-3.26,0.0113,Yes,No,,
EnthermalPlus,SB70 Solargray 5mm / Air 11.88mm / Clear 5mm / Vacuum 0.25mm / C366 4mm,25.43,SolargrayÂ®  5mm,5372,SolarbanÂ® 70 S2,Float Glass - 5mm,2003,,4mm Clear,2155,LoEÂ³ 366 S5,Air,0.254,0.0447,22.36,0.1382,0.2658,0.0789,58.46,-6.32,4.19,33.75,-0.44,-3.56,0.0033,Yes,No,,
EnthermalPlus,SB70 Solargray 5mm / Air 11.85mm / Clear 5mm / Vacuum 0.25mm / SB60 4mm,25.4,SolargrayÂ®  5mm,5372,SolarbanÂ® 70 S2,Clear Float Glass,414,,Clear  4mm,5282,SolarbanÂ® 60 S5,Air,0.2999,0.0528,18.93,0.1431,0.2938,0.0787,60.98,-5.01,4.08,33.7,-1.0,-3.01,0.0122,Yes,No,,
EnthermalPlus,SB70 Solargray 5mm / Air 11.85mm / Clear 5mm / Vacuum 0.25mm / SB70 4mm,25.4,SolargrayÂ®  5mm,5372,SolarbanÂ® 70 S2,Clear Float Glass,414,,SolarbanÂ® 70 glass  4mm,5433,SolarbanÂ® 70 S5,Air,0.2474,0.0436,22.95,0.1314,0.2694,0.082,58.76,-6.13,5.26,34.41,-1.08,-4.28,0.0051,Yes,No,,
EnthermalPlus,SB70 Solargray 5mm / Air 11.48mm / Clear 5mm / Vacuum 0.25mm / LUMI 4mm,25.43,SolargrayÂ®  5mm,5372,SolarbanÂ® 70 S2,SGG PLANICLEAR 5mm,21012,,SGG ECLAZ II 4mm,20754,ECLAZ II S5,Air,0.3344,0.0589,16.98,0.1495,0.3422,0.0781,65.02,-3.92,3.47,33.6,-0.32,-4.11,0.0252,Yes,No,,
EnthermalPlus,SB70 Optiblue 5mm / Air 11.88mm / Clear 5mm / Vacuum 0.25mm / C180 4mm,25.43,OptiblueÂ® (SolarbanÂ® z75)  5mm,5427,SolarbanÂ® 70 S2,Float Glass - 5mm,2003,,4mm Clear,2192,LoE 180 S5,Air,0.3928,0.0692,14.46,0.1897,0.4393,0.1165,72.2,-6.09,1.08,40.83,-1.76,-8.52,0.0257,Yes,No,,
EnthermalPlus,SB70 Optiblue 5mm / Air 11.88mm / Clear 5mm / Vacuum 0.25mm / C270 4mm,25.43,OptiblueÂ® (SolarbanÂ® z75)  5mm,5427,SolarbanÂ® 70 S2,Float Glass - 5mm,2003,,4mm Clear,2027,LoEÂ² 270 S5,Air,0.301,0.053,18.86,0.1873,0.3864,0.1124,68.49,-6.9,1.63,40.11,-4.06,-5.97,0.0134,Yes,No,,
EnthermalPlus,SB70 Optiblue 5mm / Air 11.88mm / Clear 5mm / Vacuum 0.25mm / C272 4mm,25.43,OptiblueÂ® (SolarbanÂ® z75)  5mm,5427,SolarbanÂ® 70 S2,Float Glass - 5mm,2003,,4 mm Clear,2012,LoEÂ² 272 S5,Air,0.3216,0.0566,17.66,0.1908,0.3986,0.1074,69.35,-6.03,1.42,39.26,-2.12,-6.64,0.0171,Yes,No,,
EnthermalPlus,SB70 Optiblue 5mm / Air 11.88mm / Clear 5mm / Vacuum 0.25mm / C366 4mm,25.43,OptiblueÂ® (SolarbanÂ® z75)  5mm,5427,SolarbanÂ® 70 S2,Float Glass - 5mm,2003,,4mm Clear,2155,LoEÂ³ 366 S5,Air,0.254,0.0447,22.36,0.1825,0.3597,0.1087,66.51,-8.34,1.94,39.47,-1.46,-7.14,0.005,Yes,No,,
EnthermalPlus,SB70 Optiblue 5mm / Air 11.85mm / Clear 5mm / Vacuum 0.25mm / SB60 4mm,25.4,OptiblueÂ® (SolarbanÂ® z75)  5mm,5427,SolarbanÂ® 70 S2,Clear Float Glass,414,,Clear  4mm,5282,SolarbanÂ® 60 S5,Air,0.2999,0.0528,18.93,0.1875,0.3975,0.1083,69.29,-6.96,1.74,39.4,-2.36,-6.29,0.0187,Yes,No,,
