Repository: Ranojoyd80/enthermal-IGconfigurator_v2

File: Data_Pipeline/1_Source_CSVs/IG_Config_EnthermalPlus_Inboard_Dataset_07-07-26.csv (part 23 of 32)
Product Type,Comment,Total Thickness (mm),Outer Lite (Name_Thickness mm),Outer Lite NFRC ID,Outer Lite Low-E,Middle Lite (Name_Thickness mm),Middle Lite NFRC ID,Middle Lite Low-E,Inner Lite (Name_Thickness mm),Inner Lite NFRC ID,Inner Lite Low-E,Gas Fill,U-value NFRC (W/mÂ²K),U-value NFRC (BTU/hrftF),R-value NFRC,SHGC,Tvis (Visible Transmittance),Exterior Visible Reflectance,Transmitted Color L*,Transmitted Color a*,Transmitted Color b*,Exterior Reflected Color L*,Exterior Reflected Color a*,Exterior Reflected Color b*,T-UV,NFRC,CEN,g-factor,U-value CEN (W/m²K)
EnthermalPlus,SB70 Optiblue 5mm / Air 11.85mm / Clear 5mm / Vacuum 0.25mm / SB70 4mm,25.4,OptiblueÂ® (SolarbanÂ® z75)  5mm,5427,SolarbanÂ® 70 S2,Clear Float Glass,414,,SolarbanÂ® 70 glass  4mm,5433,SolarbanÂ® 70 S5,Air,0.2474,0.0436,22.95,0.1734,0.3645,0.1145,66.83,-8.16,3.12,40.47,-2.42,-8.26,0.0077,Yes,No,,
EnthermalPlus,SB70 Optiblue 5mm / Air 11.48mm / Clear 5mm / Vacuum 0.25mm / LUMI 4mm,25.43,OptiblueÂ® (SolarbanÂ® z75)  5mm,5427,SolarbanÂ® 70 S2,SGG PLANICLEAR 5mm,21012,,SGG ECLAZ II 4mm,20754,ECLAZ II S5,Air,0.3344,0.0589,16.98,0.1951,0.463,0.1072,73.76,-5.82,0.9,39.28,-1.3,-7.96,0.0392,Yes,No,,
EnthermalPlus,LUMI 5mm / Air 11.55mm / Clear 5mm / Vacuum 0.25mm / C180 4mm,25.4,SGG ECLAZ II 5mm,20755,ECLAZ II S2,Float Glass - 5mm,2003,,4mm Clear,2192,LoE 180 S5,Air,0.3979,0.0701,14.27,0.5287,0.7187,0.1659,87.85,-3.87,4.08,47.96,-1.65,-5.95,0.1759,Yes,Yes,0.533552,0.417421
EnthermalPlus,LUMI 5mm / Air 11.55mm / Clear 5mm / Vacuum 0.25mm / C270 4mm,25.4,SGG ECLAZ II 5mm,20755,ECLAZ II S2,Float Glass - 5mm,2003,,4mm Clear,2027,LoEÂ² 270 S5,Air,0.3041,0.0536,18.67,0.4135,0.6315,0.155,83.46,-5.1,4.44,46.44,-6.52,-0.52,0.0869,Yes,Yes,0.417633,0.315490
EnthermalPlus,LUMI 5mm / Air 11.55mm / Clear 5mm / Vacuum 0.25mm / C272 4mm,25.4,SGG ECLAZ II 5mm,20755,ECLAZ II S2,Float Glass - 5mm,2003,,4 mm Clear,2012,LoEÂ² 272 S5,Air,0.3251,0.0573,17.47,0.4397,0.652,0.1422,84.51,-3.99,4.25,44.65,-2.41,-1.91,0.1043,Yes,Yes,0.444039,0.338400
EnthermalPlus,LUMI 5mm / Air 11.55mm / Clear 5mm / Vacuum 0.25mm / C366 4mm,25.4,SGG ECLAZ II 5mm,20755,ECLAZ II S2,Float Glass - 5mm,2003,,4mm Clear,2155,LoEÂ³ 366 S5,Air,0.2562,0.0451,22.16,0.3613,0.5872,0.1458,81.09,-7.19,4.8,45.14,-0.61,-3.08,0.0319,Yes,Yes,0.364784,0.262951
EnthermalPlus,LUMI 5mm / Air 11.52mm / Clear 5mm / Vacuum 0.25mm / SB60 4mm,25.37,SGG ECLAZ II 5mm,20755,ECLAZ II S2,Clear Float Glass,414,,Clear  4mm,5282,SolarbanÂ® 60 S5,Air,0.303,0.0534,18.74,0.4243,0.6501,0.1444,84.42,-5.11,4.6,44.93,-3.04,-1.15,0.1254,Yes,No,,
EnthermalPlus,LUMI 5mm / Air 11.52mm / Clear 5mm / Vacuum 0.25mm / SB70 4mm,25.37,SGG ECLAZ II 5mm,20755,ECLAZ II S2,Clear Float Glass,414,,SolarbanÂ® 70 glass  4mm,5433,SolarbanÂ® 70 S5,Air,0.2495,0.0439,22.76,0.3342,0.5948,0.1608,81.46,-6.97,6.21,47.24,-2.55,-5.57,0.0457,Yes,No,,
EnthermalPlus,LUMI 5mm / Air 11.15mm / Clear 5mm / Vacuum 0.25mm / LUMI 4mm,25.4,SGG ECLAZ II 5mm,20755,ECLAZ II S2,SGG PLANICLEAR 5mm,21012,,SGG ECLAZ II 4mm,20754,ECLAZ II S5,Air,0.338,0.0595,16.8,0.5432,0.758,0.1417,89.72,-3.46,3.86,44.67,-0.85,-4.8,0.2836,Yes,Yes,0.547279,0.352373
EnthermalPlus,ZEN 5mm / Air 11.55mm / Clear 5mm / Vacuum 0.25mm / C180 4mm,25.4,SGG ECLAZ ONE II 5mm,20763,ECLAZ ONE II S2,Float Glass - 5mm,2003,,4mm Clear,2192,LoE 180 S5,Air,0.3952,0.0696,14.37,0.4452,0.6816,0.2221,85.99,-3.97,5.08,54.54,-1.49,-8.04,0.1638,Yes,Yes,0.449528,0.414071
EnthermalPlus,ZEN 5mm / Air 11.55mm / Clear 5mm / Vacuum 0.25mm / C270 4mm,25.4,SGG ECLAZ ONE II 5mm,20763,ECLAZ ONE II S2,Float Glass - 5mm,2003,,4mm Clear,2027,LoEÂ² 270 S5,Air,0.3025,0.0533,18.77,0.374,0.5986,0.2122,81.66,-5.23,5.55,53.43,-4.91,-4.54,0.0818,Yes,Yes,0.377261,0.313558
EnthermalPlus,ZEN 5mm / Air 11.55mm / Clear 5mm / Vacuum 0.25mm / C272 4mm,25.4,SGG ECLAZ ONE II 5mm,20763,ECLAZ ONE II S2,Float Glass - 5mm,2003,,4 mm Clear,2012,LoEÂ² 272 S5,Air,0.3232,0.0569,17.57,0.3933,0.6176,0.2007,82.66,-4.1,5.37,52.15,-1.95,-5.65,0.0977,Yes,Yes,0.396757,0.336184
EnthermalPlus,ZEN 5mm / Air 11.55mm / Clear 5mm / Vacuum 0.25mm / C366 4mm,25.4,SGG ECLAZ ONE II 5mm,20763,ECLAZ ONE II S2,Float Glass - 5mm,2003,,4mm Clear,2155,LoEÂ³ 366 S5,Air,0.255,0.0449,22.27,0.3327,0.5564,0.204,79.31,-7.16,5.84,52.5,-0.73,-6.36,0.0297,Yes,Yes,0.335502,0.261596
EnthermalPlus,ZEN 5mm / Air 11.52mm / Clear 5mm / Vacuum 0.25mm / SB60 4mm,25.37,SGG ECLAZ ONE II 5mm,20763,ECLAZ ONE II S2,Clear Float Glass,414,,Clear  4mm,5282,SolarbanÂ® 60 S5,Air,0.3014,0.0531,18.84,0.3808,0.6158,0.2028,82.58,-5.19,5.72,52.36,-2.39,-5.12,0.1175,Yes,No,,
EnthermalPlus,ZEN 5mm / Air 11.52mm / Clear 5mm / Vacuum 0.25mm / SB70 4mm,25.37,SGG ECLAZ ONE II 5mm,20763,ECLAZ ONE II S2,Clear Float Glass,414,,SolarbanÂ® 70 glass  4mm,5433,SolarbanÂ® 70 S5,Air,0.2484,0.0437,22.86,0.3085,0.5641,0.2174,79.71,-6.96,7.14,54.01,-2.2,-7.86,0.042,Yes,No,,
EnthermalPlus,ZEN 5mm / Air 11.15mm / Clear 5mm / Vacuum 0.25mm / LUMI 4mm,25.4,SGG ECLAZ ONE II 5mm,20763,ECLAZ ONE II S2,SGG PLANICLEAR 5mm,21012,,SGG ECLAZ II 4mm,20754,ECLAZ II S5,Air,0.3361,0.0592,16.89,0.461,0.7179,0.2003,87.77,-3.56,4.97,52.16,-0.86,-7.53,0.2629,Yes,Yes,0.464673,0.350125
EnthermalPlus,C180 5mm / Air 11.05mm / C180 5mm / Vacuum 0.25mm / Clear 5mm,25.4,5mm Clear,2193,LoE 180 S2,5mm Clear,2193,LoE 180 S4,Float Glass - 5mm,2003,,Air,0.4026,0.0709,14.11,0.4927,0.6828,0.2047,86.09,-4.1,4.3,52.56,-2.59,-6.71,0.1131,Yes,No,,
EnthermalPlus,C180 5mm / Air 11.05mm / C270 5mm / Vacuum 0.25mm / Clear 5mm,25.4,5mm Clear,2193,LoE 180 S2,5mm Clear,2028,LoEÂ² 270 S4,Float Glass - 5mm,2003,,Air,0.307,0.0541,18.5,0.319,0.5981,0.1807,81.67,-5.21,4.7,49.73,-3.25,-5.31,0.0577,Yes,No,,
EnthermalPlus,C180 5mm / Air 11.05mm / C272 5mm / Vacuum 0.25mm / Clear 5mm,25.4,5mm Clear,2193,LoE 180 S2,5 mm Clear,2013,LoEÂ² 272 S4,Float Glass - 5mm,2003,,Air,0.3283,0.0578,17.3,0.3553,0.618,0.1701,82.72,-4.18,4.51,48.4,-1.97,-5.59,0.0693,Yes,No,,
EnthermalPlus,C180 5mm / Air 11.05mm / C366 5mm / Vacuum 0.25mm / Clear 5mm,25.4,5mm Clear,2193,LoE 180 S2,5mm Clear,2156,LoEÂ³ 366 S4,Float Glass - 5mm,2003,,Air,0.2583,0.0455,21.98,0.2451,0.5561,0.173,79.33,-7.27,5.04,48.76,-2.01,-6.12,0.0213,Yes,No,,
EnthermalPlus,C180 5mm / Air 11.06mm / SB60 5mm / Vacuum 0.25mm / Clear 5mm,25.41,5mm Clear,2193,LoE 180 S2,Clear  5mm,5283,SolarbanÂ® 60 S4,Clear Float Glass,414,,Air,0.3058,0.0539,18.57,0.343,0.6158,0.1717,82.62,-5.31,4.81,48.6,-2.24,-5.7,0.0822,Yes,No,,
EnthermalPlus,C180 5mm / Air 11.06mm / SB70 5mm / Vacuum 0.25mm / Clear 5mm,25.41,5mm Clear,2193,LoE 180 S2,SolarbanÂ® 70 glass  5mm,5434,SolarbanÂ® 70 S4,Clear Float Glass,414,,Air,0.2515,0.0443,22.58,0.2421,0.5642,0.1917,79.75,-7.16,6.39,51.04,-3.73,-6.23,0.0294,Yes,No,,
EnthermalPlus,C180 5mm / Air 10.45mm / LUMI 5mm / Vacuum 0.25mm / Clear 5mm,25.4,5mm Clear,2193,LoE 180 S2,SGG ECLAZ II 5mm,20755,ECLAZ II S4,SGG PLANICLEAR 5mm,21012,,Air,0.3417,0.0602,16.62,0.4976,0.7195,0.1755,87.89,-3.66,4.18,49.17,-1.91,-6.26,0.1808,Yes,Yes,0.504892,0.356569
EnthermalPlus,C270 5mm / Air 11.05mm / C180 5mm / Vacuum 0.25mm / Clear 5mm,25.4,5mm Clear,2028,LoEÂ² 270 S2,5mm Clear,2193,LoE 180 S4,Float Glass - 5mm,2003,,Air,0.399,0.0703,14.23,0.2993,0.599,0.1611,81.72,-5.32,4.8,47.22,-4.16,-3.44,0.0579,Yes,No,,
EnthermalPlus,C270 5mm / Air 11.05mm / C270 5mm / Vacuum 0.25mm / Clear 5mm,25.4,5mm Clear,2028,LoEÂ² 270 S2,5mm Clear,2028,LoEÂ² 270 S4,Float Glass - 5mm,2003,,Air,0.3048,0.0537,18.63,0.2403,0.5252,0.1424,77.52,-6.18,5.04,44.65,-4.8,-2.06,0.032,Yes,No,,
EnthermalPlus,C270 5mm / Air 11.05mm / C272 5mm / Vacuum 0.25mm / Clear 5mm,25.4,5mm Clear,2028,LoEÂ² 270 S2,5 mm Clear,2013,LoEÂ² 272 S4,Float Glass - 5mm,2003,,Air,0.3259,0.0574,17.42,0.2575,0.5426,0.1344,78.52,-5.22,4.85,43.45,-3.59,-2.22,0.039,Yes,No,,
EnthermalPlus,C270 5mm / Air 11.05mm / C366 5mm / Vacuum 0.25mm / Clear 5mm,25.4,5mm Clear,2028,LoEÂ² 270 S2,5mm Clear,2156,LoEÂ³ 366 S4,Float Glass - 5mm,2003,,Air,0.2568,0.0452,22.12,0.1999,0.4886,0.1365,75.3,-8.03,5.35,43.76,-3.75,-2.68,0.0113,Yes,No,,
EnthermalPlus,C270 5mm / Air 11.06mm / SB60 5mm / Vacuum 0.25mm / Clear 5mm,25.41,5mm Clear,2028,LoEÂ² 270 S2,Clear  5mm,5283,SolarbanÂ® 60 S4,Clear Float Glass,414,,Air,0.3037,0.0535,18.7,0.2534,0.5407,0.1356,78.42,-6.3,5.13,43.64,-3.78,-2.34,0.0439,Yes,No,,
EnthermalPlus,C270 5mm / Air 11.06mm / SB70 5mm / Vacuum 0.25mm / Clear 5mm,25.41,5mm Clear,2028,LoEÂ² 270 S2,SolarbanÂ® 70 glass  5mm,5434,SolarbanÂ® 70 S4,Clear Float Glass,414,,Air,0.25,0.044,22.71,0.1986,0.4956,0.1509,75.68,-7.96,6.74,45.82,-5.45,-2.9,0.0158,Yes,No,,
EnthermalPlus,C270 5mm / Air 10.45mm / LUMI 5mm / Vacuum 0.25mm / Clear 5mm,25.4,5mm Clear,2028,LoEÂ² 270 S2,SGG ECLAZ II 5mm,20755,ECLAZ II S4,SGG PLANICLEAR 5mm,21012,,Air,0.3394,0.0598,16.73,0.3116,0.6315,0.1385,83.46,-4.85,4.56,44.14,-3.5,-2.94,0.0899,Yes,Yes,0.321181,0.353755
EnthermalPlus,C272 5mm / Air 11.05mm / C180 5mm / Vacuum 0.25mm / Clear 5mm,25.4,5 mm Clear,2013,LoEÂ² 272 S2,5mm Clear,2193,LoE 180 S4,Float Glass - 5mm,2003,,Air,0.3998,0.0704,14.2,0.3364,0.6187,0.1499,82.75,-4.22,4.57,45.68,-2.14,-3.92,0.0697,Yes,No,,
EnthermalPlus,C272 5mm / Air 11.05mm / C270 5mm / Vacuum 0.25mm / Clear 5mm,25.4,5 mm Clear,2013,LoEÂ² 272 S2,5mm Clear,2028,LoEÂ² 270 S4,Float Glass - 5mm,2003,,Air,0.3053,0.0538,18.6,0.2605,0.5427,0.1301,78.53,-5.21,4.83,42.79,-2.84,-2.31,0.0389,Yes,No,,
EnthermalPlus,C272 5mm / Air 11.05mm / C272 5mm / Vacuum 0.25mm / Clear 5mm,25.4,5 mm Clear,2013,LoEÂ² 272 S2,5 mm Clear,2013,LoEÂ² 272 S4,Float Glass - 5mm,2003,,Air,0.3264,0.0575,17.39,0.2817,0.561,0.1215,79.55,-4.24,4.62,41.43,-1.48,-2.53,0.0482,Yes,No,,
EnthermalPlus,C272 5mm / Air 11.05mm / C366 5mm / Vacuum 0.25mm / Clear 5mm,25.4,5 mm Clear,2013,LoEÂ² 272 S2,5mm Clear,2156,LoEÂ³ 366 S4,Float Glass - 5mm,2003,,Air,0.2571,0.0453,22.09,0.2119,0.5049,0.1238,76.28,-7.18,5.19,41.79,-1.57,-3.16,0.014,Yes,No,,
EnthermalPlus,C272 5mm / Air 11.06mm / SB60 5mm / Vacuum 0.25mm / Clear 5mm,25.41,5 mm Clear,2013,LoEÂ² 272 S2,Clear  5mm,5283,SolarbanÂ® 60 S4,Clear Float Glass,414,,Air,0.3041,0.0536,18.67,0.2759,0.5589,0.1229,79.45,-5.34,4.92,41.64,-1.74,-2.64,0.0528,Yes,No,,
EnthermalPlus,C272 5mm / Air 11.06mm / SB70 5mm / Vacuum 0.25mm / Clear 5mm,25.41,5 mm Clear,2013,LoEÂ² 272 S2,SolarbanÂ® 70 glass  5mm,5434,SolarbanÂ® 70 S4,Clear Float Glass,414,,Air,0.2503,0.0441,22.68,0.21,0.5118,0.1391,76.66,-7.05,6.56,44.12,-3.41,-3.43,0.0196,Yes,No,,
EnthermalPlus,C272 5mm / Air 10.45mm / LUMI 5mm / Vacuum 0.25mm / Clear 5mm,25.4,5 mm Clear,2013,LoEÂ² 272 S2,SGG ECLAZ II 5mm,20755,ECLAZ II S4,SGG PLANICLEAR 5mm,21012,,Air,0.3399,0.0599,16.71,0.3499,0.6528,0.1259,84.54,-3.78,4.33,42.21,-1.41,-3.26,0.1068,Yes,Yes,0.359142,0.354376
EnthermalPlus,C340 5mm / Air 11.05mm / C180 5mm / Vacuum 0.25mm / Clear 5mm,25.4,5mm Clear,2166,LoEÂ³ 340 S2,5mm Clear,2193,LoE 180 S4,Float Glass - 5mm,2003,,Air,0.3982,0.0701,14.26,0.1419,0.3352,0.1445,64.9,-9.87,-3.6,45.13,-6.51,-13.59,0.009,Yes,No,,
EnthermalPlus,C340 5mm / Air 11.05mm / C270 5mm / Vacuum 0.25mm / Clear 5mm,25.4,5mm Clear,2166,LoEÂ³ 340 S2,5mm Clear,2028,LoEÂ² 270 S4,Float Glass - 5mm,2003,,Air,0.3044,0.0536,18.66,0.1214,0.2939,0.1385,61.42,-10.23,-3.07,44.23,-6.63,-12.87,0.0047,Yes,No,,
EnthermalPlus,C340 5mm / Air 11.05mm / C272 5mm / Vacuum 0.25mm / Clear 5mm,25.4,5mm Clear,2166,LoEÂ³ 340 S2,5 mm Clear,2013,LoEÂ² 272 S4,Float Glass - 5mm,2003,,Air,0.3254,0.0573,17.45,0.1273,0.3033,0.1359,62.22,-9.55,-3.25,43.82,-6.14,-12.78,0.0059,Yes,No,,
EnthermalPlus,C340 5mm / Air 11.05mm / C366 5mm / Vacuum 0.25mm / Clear 5mm,25.4,5mm Clear,2166,LoEÂ³ 340 S2,5mm Clear,2156,LoEÂ³ 366 S4,Float Glass - 5mm,2003,,Air,0.2564,0.0452,22.14,0.1077,0.2739,0.1365,59.62,-11.29,-2.88,43.92,-6.31,-12.79,0.0018,Yes,No,,
EnthermalPlus,C340 5mm / Air 11.06mm / SB60 5mm / Vacuum 0.25mm / Clear 5mm,25.41,5mm Clear,2166,LoEÂ³ 340 S2,Clear  5mm,5283,SolarbanÂ® 60 S4,Clear Float Glass,414,,Air,0.3032,0.0534,18.73,0.1264,0.3025,0.1363,62.16,-10.42,-3.0,43.89,-6.13,-12.9,0.0066,Yes,No,,
EnthermalPlus,C340 5mm / Air 11.06mm / SB70 5mm / Vacuum 0.25mm / Clear 5mm,25.41,5mm Clear,2166,LoEÂ³ 340 S2,SolarbanÂ® 70 glass  5mm,5434,SolarbanÂ® 70 S4,Clear Float Glass,414,,Air,0.2497,0.044,22.74,0.108,0.2778,0.1413,59.94,-11.35,-1.58,44.63,-7.07,-12.97,0.0025,Yes,No,,
EnthermalPlus,C340 5mm / Air 10.45mm / LUMI 5mm / Vacuum 0.25mm / Clear 5mm,25.4,5mm Clear,2166,LoEÂ³ 340 S2,SGG ECLAZ II 5mm,20755,ECLAZ II S4,SGG PLANICLEAR 5mm,21012,,Air,0.3389,0.0597,16.76,0.146,0.3529,0.1373,66.3,-9.67,-3.89,44.07,-6.14,-13.26,0.014,Yes,Yes,0.159967,0.353131
EnthermalPlus,C366 5mm / Air 11.05mm / C180 5mm / Vacuum 0.25mm / Clear 5mm,25.4,5mm Clear,2156,LoEÂ³ 366 S2,5mm Clear,2193,LoE 180 S4,Float Glass - 5mm,2003,,Air,0.3973,0.07,14.29,0.2266,0.5567,0.1456,79.37,-7.27,5.08,45.08,-2.73,-4.38,0.0211,Yes,No,,
EnthermalPlus,C366 5mm / Air 11.05mm / C270 5mm / Vacuum 0.25mm / Clear 5mm,25.4,5mm Clear,2156,LoEÂ³ 366 S2,5mm Clear,2028,LoEÂ² 270 S4,Float Glass - 5mm,2003,,Air,0.3038,0.0535,18.69,0.1951,0.4886,0.1294,75.3,-7.99,5.32,42.69,-3.0,-3.34,0.0113,Yes,No,,
EnthermalPlus,C366 5mm / Air 11.05mm / C272 5mm / Vacuum 0.25mm / Clear 5mm,25.4,5mm Clear,2156,LoEÂ³ 366 S2,5 mm Clear,2013,LoEÂ² 272 S4,Float Glass - 5mm,2003,,Air,0.3247,0.0572,17.49,0.2049,0.5048,0.1224,76.28,-7.16,5.18,41.57,-1.71,-3.49,0.0138,Yes,No,,
EnthermalPlus,C366 5mm / Air 11.05mm / C366 5mm / Vacuum 0.25mm / Clear 5mm,25.4,5mm Clear,2156,LoEÂ³ 366 S2,5mm Clear,2156,LoEÂ³ 366 S4,Float Glass - 5mm,2003,,Air,0.256,0.0451,22.18,0.172,0.455,0.1241,73.16,-9.6,5.51,41.85,-2.09,-3.7,0.0041,Yes,No,,
EnthermalPlus,C366 5mm / Air 11.06mm / SB60 5mm / Vacuum 0.25mm / Clear 5mm,25.41,5mm Clear,2156,LoEÂ³ 366 S2,Clear  5mm,5283,SolarbanÂ® 60 S4,Clear Float Glass,414,,Air,0.3027,0.0533,18.76,0.2038,0.5031,0.1235,76.19,-8.19,5.45,41.76,-1.83,-3.64,0.0156,Yes,No,,
EnthermalPlus,C366 5mm / Air 11.06mm / SB70 5mm / Vacuum 0.25mm / Clear 5mm,25.41,5mm Clear,2156,LoEÂ³ 366 S2,SolarbanÂ® 70 glass  5mm,5434,SolarbanÂ® 70 S4,Clear Float Glass,414,,Air,0.2493,0.0439,22.78,0.1724,0.4613,0.1366,73.52,-9.48,6.9,43.76,-4.06,-3.75,0.0058,Yes,No,,
EnthermalPlus,C366 5mm / Air 10.45mm / LUMI 5mm / Vacuum 0.25mm / Clear 5mm,25.4,5mm Clear,2156,LoEÂ³ 366 S2,SGG ECLAZ II 5mm,20755,ECLAZ II S4,SGG PLANICLEAR 5mm,21012,,Air,0.3382,0.0596,16.79,0.2358,0.5872,0.126,81.08,-6.96,4.91,42.21,-1.64,-4.24,0.0329,Yes,Yes,0.245793,0.352357
EnthermalPlus,Q452 5mm / Air 11.05mm / C180 5mm / Vacuum 0.25mm / Clear 5mm,25.4,5mm Clear,2106,Quad LoE 452 S2,5mm Clear,2193,LoE 180 S4,Float Glass - 5mm,2003,,Air,0.397,0.0699,14.3,0.1797,0.4508,0.1179,72.95,-9.29,5.24,41.06,-4.39,-2.99,0.0061,Yes,No,,
EnthermalPlus,Q452 5mm / Air 11.05mm / C270 5mm / Vacuum 0.25mm / Clear 5mm,25.4,5mm Clear,2106,Quad LoE 452 S2,5mm Clear,2028,LoEÂ² 270 S4,Float Glass - 5mm,2003,,Air,0.3037,0.0535,18.7,0.1555,0.3951,0.1073,69.11,-9.81,5.39,39.27,-4.39,-2.22,0.0034,Yes,No,,
EnthermalPlus,Q452 5mm / Air 11.05mm / C272 5mm / Vacuum 0.25mm / Clear 5mm,25.4,5mm Clear,2106,Quad LoE 452 S2,5 mm Clear,2013,LoEÂ² 272 S4,Float Glass - 5mm,2003,,Air,0.3246,0.0572,17.49,0.1628,0.408,0.1026,70.01,-9.04,5.3,38.43,-3.36,-2.29,0.0042,Yes,No,,
EnthermalPlus,Q452 5mm / Air 11.05mm / C366 5mm / Vacuum 0.25mm / Clear 5mm,25.4,5mm Clear,2106,Quad LoE 452 S2,5mm Clear,2156,LoEÂ³ 366 S4,Float Glass - 5mm,2003,,Air,0.2559,0.0451,22.19,0.1384,0.3679,0.1038,67.11,-11.19,5.47,38.64,-3.72,-2.34,0.0012,Yes,No,,
EnthermalPlus,Q452 5mm / Air 11.06mm / SB60 5mm / Vacuum 0.25mm / Clear 5mm,25.41,5mm Clear,2106,Quad LoE 452 S2,Clear  5mm,5283,SolarbanÂ® 60 S4,Clear Float Glass,414,,Air,0.3025,0.0533,18.77,0.1621,0.4067,0.1034,69.93,-9.99,5.53,38.57,-3.44,-2.43,0.0047,Yes,No,,
EnthermalPlus,Q452 5mm / Air 11.06mm / SB70 5mm / Vacuum 0.25mm / Clear 5mm,25.41,5mm Clear,2106,Quad LoE 452 S2,SolarbanÂ® 70 glass  5mm,5434,SolarbanÂ® 70 S4,Clear Float Glass,414,,Air,0.2492,0.0439,22.79,0.1389,0.3733,0.1121,67.48,-11.17,6.83,40.08,-5.35,-2.34,0.0017,Yes,No,,
EnthermalPlus,Q452 5mm / Air 10.45mm / LUMI 5mm / Vacuum 0.25mm / Clear 5mm,25.4,5mm Clear,2106,Quad LoE 452 S2,SGG ECLAZ II 5mm,20755,ECLAZ II S4,SGG PLANICLEAR 5mm,21012,,Air,0.3381,0.0595,16.8,0.1859,0.4747,0.105,74.5,-9.0,5.06,38.92,-3.35,-2.97,0.0094,Yes,Yes,0.198991,0.352172
EnthermalPlus,SB60 5mm / Air 11.08mm / C180 5mm / Vacuum 0.25mm / Clear 5mm,25.43,Clear  5mm,5283,SolarbanÂ® 60 S2,5mm Clear,2193,LoE 180 S4,Float Glass - 5mm,2003,,Air,0.3988,0.0702,14.24,0.3249,0.6261,0.1521,83.16,-5.0,4.75,45.99,-2.66,-4.08,0.0831,Yes,No,,
EnthermalPlus,SB60 5mm / Air 11.08mm / C270 5mm / Vacuum 0.25mm / Clear 5mm,25.43,Clear  5mm,5283,SolarbanÂ® 60 S2,5mm Clear,2028,LoEÂ² 270 S4,Float Glass - 5mm,2003,,Air,0.3047,0.0537,18.63,0.2576,0.5492,0.1318,78.92,-5.95,4.99,43.05,-3.29,-2.51,0.0439,Yes,No,,
EnthermalPlus,SB60 5mm / Air 11.08mm / C272 5mm / Vacuum 0.25mm / Clear 5mm,25.43,Clear  5mm,5283,SolarbanÂ® 60 S2,5 mm Clear,2013,LoEÂ² 272 S4,Float Glass - 5mm,2003,,Air,0.3258,0.0574,17.43,0.2771,0.5676,0.123,79.95,-4.99,4.79,41.66,-1.86,-2.74,0.0529,Yes,No,,
EnthermalPlus,SB60 5mm / Air 11.08mm / C366 5mm / Vacuum 0.25mm / Clear 5mm,25.43,Clear  5mm,5283,SolarbanÂ® 60 S2,5mm Clear,2156,LoEÂ³ 366 S4,Float Glass - 5mm,2003,,Air,0.2567,0.0452,22.12,0.2121,0.5109,0.1253,76.67,-7.9,5.33,42.03,-2.0,-3.32,0.0158,Yes,No,,
EnthermalPlus,SB60 5mm / Air 11.09mm / SB60 5mm / Vacuum 0.25mm / Clear 5mm,25.44,Clear  5mm,5283,SolarbanÂ® 60 S2,Clear  5mm,5283,SolarbanÂ® 60 S4,Clear Float Glass,414,,Air,0.3036,0.0535,18.7,0.2724,0.5656,0.1244,79.85,-6.08,5.08,41.88,-2.11,-2.87,0.0616,Yes,No,,
EnthermalPlus,SB60 5mm / Air 11.09mm / SB70 5mm / Vacuum 0.25mm / Clear 5mm,25.44,Clear  5mm,5283,SolarbanÂ® 60 S2,SolarbanÂ® 70 glass  5mm,5434,SolarbanÂ® 70 S4,Clear Float Glass,414,,Air,0.2499,0.044,22.72,0.2103,0.518,0.1411,77.04,-7.78,6.72,44.4,-3.97,-3.53,0.022,Yes,No,,
EnthermalPlus,SB60 5mm / Air 10.48mm / LUMI 5mm / Vacuum 0.25mm / Clear 5mm,25.43,Clear  5mm,5283,SolarbanÂ® 60 S2,SGG ECLAZ II 5mm,20755,ECLAZ II S4,SGG PLANICLEAR 5mm,21012,,Air,0.3392,0.0597,16.74,0.3384,0.6605,0.1275,84.96,-4.56,4.5,42.46,-1.81,-3.51,0.1312,Yes,No,,
EnthermalPlus,SB60 Solarbronze 5mm / Air 11.08mm / C180 5mm / Vacuum 0.25mm / Clear 5mm,25.43,SolarbronzeÂ®  5mm,5273,SolarbanÂ® 60 S2,5mm Clear,2193,LoE 180 S4,Float Glass - 5mm,2003,,Air,0.3988,0.0702,14.24,0.2285,0.4098,0.0899,69.88,-0.78,7.96,35.86,0.26,-0.32,0.0446,Yes,No,,
EnthermalPlus,SB60 Solarbronze 5mm / Air 11.08mm / C270 5mm / Vacuum 0.25mm / Clear 5mm,25.43,SolarbronzeÂ®  5mm,5273,SolarbanÂ® 60 S2,5mm Clear,2028,LoEÂ² 270 S4,Float Glass - 5mm,2003,,Air,0.3047,0.0537,18.63,0.1789,0.3596,0.0812,66.21,-1.78,7.98,34.12,-0.23,0.26,0.0243,Yes,No,,
EnthermalPlus,SB60 Solarbronze 5mm / Air 11.08mm / C272 5mm / Vacuum 0.25mm / Clear 5mm,25.43,SolarbronzeÂ®  5mm,5273,SolarbanÂ® 60 S2,5 mm Clear,2013,LoEÂ² 272 S4,Float Glass - 5mm,2003,,Air,0.3258,0.0574,17.43,0.1933,0.3719,0.0775,67.12,-0.94,7.84,33.34,0.41,0.02,0.0296,Yes,No,,
EnthermalPlus,SB60 Solarbronze 5mm / Air 11.08mm / C366 5mm / Vacuum 0.25mm / Clear 5mm,25.43,SolarbronzeÂ®  5mm,5273,SolarbanÂ® 60 S2,5mm Clear,2156,LoEÂ³ 366 S4,Float Glass - 5mm,2003,,Air,0.2567,0.0452,22.12,0.1453,0.3344,0.0785,64.24,-3.59,8.2,33.55,0.37,-0.32,0.0087,Yes,No,,
EnthermalPlus,SB60 Solarbronze 5mm / Air 11.09mm / SB60 5mm / Vacuum 0.25mm / Clear 5mm,25.44,SolarbronzeÂ®  5mm,5273,SolarbanÂ® 60 S2,Clear  5mm,5283,SolarbanÂ® 60 S4,Clear Float Glass,414,,Air,0.3036,0.0535,18.7,0.1892,0.3704,0.0781,67.02,-1.86,8.08,33.47,0.23,-0.0,0.0336,Yes,No,,
EnthermalPlus,SB60 Solarbronze 5mm / Air 11.09mm / SB70 5mm / Vacuum 0.25mm / Clear 5mm,25.44,SolarbronzeÂ®  5mm,5273,SolarbanÂ® 60 S2,SolarbanÂ® 70 glass  5mm,5434,SolarbanÂ® 70 S4,Clear Float Glass,414,,Air,0.2499,0.044,22.72,0.1435,0.339,0.0851,64.57,-3.44,9.39,34.9,-0.52,-0.3,0.0121,Yes,No,,
EnthermalPlus,SB60 Solarbronze 5mm / Air 10.48mm / LUMI 5mm / Vacuum 0.25mm / Clear 5mm,25.43,SolarbronzeÂ®  5mm,5273,SolarbanÂ® 60 S2,SGG ECLAZ II 5mm,20755,ECLAZ II S4,SGG PLANICLEAR 5mm,21012,,Air,0.3392,0.0597,16.74,0.236,0.4327,0.0794,71.45,-0.34,7.81,33.78,0.56,-0.27,0.0687,Yes,No,,
EnthermalPlus,SB60 Solargray 5mm / Air 11.08mm / C180 5mm / Vacuum 0.25mm / Clear 5mm,25.43,SolargrayÂ®  5mm,5288,SolarbanÂ® 60 S2,5mm Clear,2193,LoE 180 S4,Float Glass - 5mm,2003,,Air,0.3988,0.0702,14.24,0.2044,0.3534,0.0781,65.91,-2.68,2.33,33.6,-0.3,-3.51,0.0432,Yes,No,,
EnthermalPlus,SB60 Solargray 5mm / Air 11.08mm / C270 5mm / Vacuum 0.25mm / Clear 5mm,25.43,SolargrayÂ®  5mm,5288,SolarbanÂ® 60 S2,5mm Clear,2028,LoEÂ² 270 S4,Float Glass - 5mm,2003,,Air,0.3047,0.0537,18.63,0.1601,0.3102,0.0716,62.42,-3.54,2.61,32.17,-0.65,-2.5,0.0236,Yes,No,,
EnthermalPlus,SB60 Solargray 5mm / Air 11.08mm / C272 5mm / Vacuum 0.25mm / Clear 5mm,25.43,SolargrayÂ®  5mm,5288,SolarbanÂ® 60 S2,5 mm Clear,2013,LoEÂ² 272 S4,Float Glass - 5mm,2003,,Air,0.3258,0.0574,17.43,0.1729,0.3207,0.0688,63.28,-2.74,2.39,31.51,-0.04,-2.58,0.0288,Yes,No,,
EnthermalPlus,SB60 Solargray 5mm / Air 11.08mm / C366 5mm / Vacuum 0.25mm / Clear 5mm,25.43,SolargrayÂ®  5mm,5288,SolarbanÂ® 60 S2,5mm Clear,2156,LoEÂ³ 366 S4,Float Glass - 5mm,2003,,Air,0.2567,0.0452,22.12,0.1299,0.2886,0.0696,60.56,-5.22,2.99,31.7,0.01,-2.96,0.0084,Yes,No,,
EnthermalPlus,SB60 Solargray 5mm / Air 11.09mm / SB60 5mm / Vacuum 0.25mm / Clear 5mm,25.44,SolargrayÂ®  5mm,5288,SolarbanÂ® 60 S2,Clear  5mm,5283,SolarbanÂ® 60 S4,Clear Float Glass,414,,Air,0.3036,0.0535,18.7,0.1691,0.3195,0.0693,63.19,-3.63,2.65,31.62,-0.18,-2.62,0.0326,Yes,No,,
EnthermalPlus,SB60 Solargray 5mm / Air 11.09mm / SB70 5mm / Vacuum 0.25mm / Clear 5mm,25.44,SolargrayÂ®  5mm,5288,SolarbanÂ® 60 S2,SolarbanÂ® 70 glass  5mm,5434,SolarbanÂ® 70 S4,Clear Float Glass,414,,Air,0.2499,0.044,22.72,0.1281,0.2925,0.0746,60.86,-5.13,4.12,32.84,-0.78,-3.21,0.0118,Yes,No,,
EnthermalPlus,SB60 Solargray 5mm / Air 10.48mm / LUMI 5mm / Vacuum 0.25mm / Clear 5mm,25.43,SolargrayÂ®  5mm,5288,SolarbanÂ® 60 S2,SGG ECLAZ II 5mm,20755,ECLAZ II S4,SGG PLANICLEAR 5mm,21012,,Air,0.3392,0.0597,16.74,0.2105,0.3731,0.0702,67.41,-2.29,2.07,31.88,-0.03,-2.95,0.0664,Yes,No,,
EnthermalPlus,SB60 Optiblue 5mm / Air 11.08mm / C180 5mm / Vacuum 0.25mm / Clear 5mm,25.43,OptiblueÂ® (SolarbanÂ® z50)  5mm,5423,SolarbanÂ® 60 S2,5mm Clear,2193,LoE 180 S4,Float Glass - 5mm,2003,,Air,0.3988,0.0702,14.24,0.2698,0.4781,0.1072,74.75,-4.46,-0.39,39.25,-1.11,-7.25,0.0669,Yes,No,,
EnthermalPlus,SB60 Optiblue 5mm / Air 11.08mm / C270 5mm / Vacuum 0.25mm / Clear 5mm,25.43,OptiblueÂ® (SolarbanÂ® z50)  5mm,5423,SolarbanÂ® 60 S2,5mm Clear,2028,LoEÂ² 270 S4,Float Glass - 5mm,2003,,Air,0.3047,0.0537,18.63,0.2108,0.4195,0.0953,70.88,-5.34,0.05,37.08,-1.63,-5.49,0.0359,Yes,No,,
EnthermalPlus,SB60 Optiblue 5mm / Air 11.08mm / C272 5mm / Vacuum 0.25mm / Clear 5mm,25.43,OptiblueÂ® (SolarbanÂ® z50)  5mm,5423,SolarbanÂ® 60 S2,5 mm Clear,2013,LoEÂ² 272 S4,Float Glass - 5mm,2003,,Air,0.3258,0.0574,17.43,0.2278,0.4337,0.0901,71.82,-4.45,-0.22,36.06,-0.58,-5.52,0.0436,Yes,No,,
EnthermalPlus,SB60 Optiblue 5mm / Air 11.08mm / C366 5mm / Vacuum 0.25mm / Clear 5mm,25.43,OptiblueÂ® (SolarbanÂ® z50)  5mm,5423,SolarbanÂ® 60 S2,5mm Clear,2156,LoEÂ³ 366 S4,Float Glass - 5mm,2003,,Air,0.2567,0.0452,22.12,0.1712,0.3905,0.0915,68.83,-7.15,0.53,36.34,-0.52,-6.09,0.0129,Yes,No,,
EnthermalPlus,SB60 Optiblue 5mm / Air 11.09mm / SB60 5mm / Vacuum 0.25mm / Clear 5mm,25.44,OptiblueÂ® (SolarbanÂ® z50)  5mm,5423,SolarbanÂ® 60 S2,Clear  5mm,5283,SolarbanÂ® 60 S4,Clear Float Glass,414,,Air,0.3036,0.0535,18.7,0.2232,0.4322,0.0909,71.73,-5.46,0.09,36.22,-0.76,-5.64,0.05,Yes,No,,
EnthermalPlus,SB60 Optiblue 5mm / Air 11.09mm / SB70 5mm / Vacuum 0.25mm / Clear 5mm,25.44,OptiblueÂ® (SolarbanÂ® z50)  5mm,5423,SolarbanÂ® 60 S2,SolarbanÂ® 70 glass  5mm,5434,SolarbanÂ® 70 S4,Clear Float Glass,414,,Air,0.2499,0.044,22.72,0.1691,0.3956,0.1009,69.15,-7.08,1.79,38.1,-1.84,-6.59,0.018,Yes,No,,
EnthermalPlus,SB60 Optiblue 5mm / Air 10.48mm / LUMI 5mm / Vacuum 0.25mm / Clear 5mm,25.43,OptiblueÂ® (SolarbanÂ® z50)  5mm,5423,SolarbanÂ® 60 S2,SGG ECLAZ II 5mm,20755,ECLAZ II S4,SGG PLANICLEAR 5mm,21012,,Air,0.3392,0.0597,16.74,0.28,0.5046,0.0927,76.4,-4.06,-0.72,36.64,-0.65,-6.19,0.1039,Yes,No,,
EnthermalPlus,SB70 5mm / Air 11.08mm / C180 5mm / Vacuum 0.25mm / Clear 5mm,25.43,SolarbanÂ® 70 glass  5mm,5434,SolarbanÂ® 70 S2,5mm Clear,2193,LoE 180 S4,Float Glass - 5mm,2003,,Air,0.3969,0.0699,14.31,0.2261,0.5734,0.1713,80.27,-6.8,6.22,48.52,-4.52,-4.89,0.0304,Yes,No,,
EnthermalPlus,SB70 5mm / Air 11.08mm / C270 5mm / Vacuum 0.25mm / Clear 5mm,25.43,SolarbanÂ® 70 glass  5mm,5434,SolarbanÂ® 70 S2,5mm Clear,2028,LoEÂ² 270 S4,Float Glass - 5mm,2003,,Air,0.3036,0.0535,18.71,0.1961,0.5029,0.1541,76.14,-7.54,6.51,46.26,-4.98,-4.15,0.0158,Yes,No,,
EnthermalPlus,SB70 5mm / Air 11.08mm / C272 5mm / Vacuum 0.25mm / Clear 5mm,25.43,SolarbanÂ® 70 glass  5mm,5434,SolarbanÂ® 70 S2,5 mm Clear,2013,LoEÂ² 272 S4,Float Glass - 5mm,2003,,Air,0.3245,0.0571,17.5,0.2053,0.5195,0.1467,77.12,-6.68,6.37,45.23,-3.82,-4.4,0.0199,Yes,No,,
EnthermalPlus,SB70 5mm / Air 11.08mm / C366 5mm / Vacuum 0.25mm / Clear 5mm,25.43,SolarbanÂ® 70 glass  5mm,5434,SolarbanÂ® 70 S2,5mm Clear,2156,LoEÂ³ 366 S4,Float Glass - 5mm,2003,,Air,0.2558,0.0451,22.2,0.1743,0.4681,0.1486,73.97,-9.17,6.72,45.48,-4.15,-4.67,0.0061,Yes,No,,
EnthermalPlus,SB70 5mm / Air 11.09mm / SB60 5mm / Vacuum 0.25mm / Clear 5mm,25.44,SolarbanÂ® 70 glass  5mm,5434,SolarbanÂ® 70 S2,Clear  5mm,5283,SolarbanÂ® 60 S4,Clear Float Glass,414,,Air,0.3024,0.0533,18.78,0.2045,0.5177,0.148,77.03,-7.72,6.64,45.4,-3.95,-4.49,0.022,Yes,No,,
EnthermalPlus,SB70 5mm / Air 11.09mm / SB70 5mm / Vacuum 0.25mm / Clear 5mm,25.44,SolarbanÂ® 70 glass  5mm,5434,SolarbanÂ® 70 S2,SolarbanÂ® 70 glass  5mm,5434,SolarbanÂ® 70 S4,Clear Float Glass,414,,Air,0.2491,0.0439,22.79,0.1756,0.475,0.1616,74.36,-9.03,8.04,47.26,-5.9,-4.6,0.0085,Yes,No,,
EnthermalPlus,SB70 5mm / Air 10.48mm / LUMI 5mm / Vacuum 0.25mm / Clear 5mm,25.43,SolarbanÂ® 70 glass  5mm,5434,SolarbanÂ® 70 S2,SGG ECLAZ II 5mm,20755,ECLAZ II S4,SGG PLANICLEAR 5mm,21012,,Air,0.3379,0.0595,16.8,0.235,0.6043,0.1505,81.97,-6.47,6.15,45.82,-3.72,-4.95,0.0473,Yes,No,,
EnthermalPlus,SB70 Solargray 5mm / Air 11.08mm / C180 5mm / Vacuum 0.25mm / Clear 5mm,25.43,SolargrayÂ®  5mm,5372,SolarbanÂ® 70 S2,5mm Clear,2193,LoE 180 S4,Float Glass - 5mm,2003,,Air,0.3969,0.0699,14.31,0.1424,0.3235,0.0843,63.51,-4.32,3.62,34.89,-0.84,-4.29,0.016,Yes,No,,
EnthermalPlus,SB70 Solargray 5mm / Air 11.08mm / C270 5mm / Vacuum 0.25mm / Clear 5mm,25.43,SolargrayÂ®  5mm,5372,SolarbanÂ® 70 S2,5mm Clear,2028,LoEÂ² 270 S4,Float Glass - 5mm,2003,,Air,0.3036,0.0535,18.71,0.1217,0.2839,0.0788,60.11,-4.99,3.94,33.75,-1.07,-3.76,0.0086,Yes,No,,
EnthermalPlus,SB70 Solargray 5mm / Air 11.08mm / C272 5mm / Vacuum 0.25mm / Clear 5mm,25.43,SolargrayÂ®  5mm,5372,SolarbanÂ® 70 S2,5 mm Clear,2013,LoEÂ² 272 S4,Float Glass - 5mm,2003,,Air,0.3245,0.0571,17.5,0.1279,0.2934,0.0765,60.93,-4.27,3.78,33.25,-0.53,-3.86,0.0109,Yes,No,,
EnthermalPlus,SB70 Solargray 5mm / Air 11.08mm / C366 5mm / Vacuum 0.25mm / Clear 5mm,25.43,SolargrayÂ®  5mm,5372,SolarbanÂ® 70 S2,5mm Clear,2156,LoEÂ³ 366 S4,Float Glass - 5mm,2003,,Air,0.2558,0.0451,22.2,0.1069,0.2643,0.0771,58.32,-6.38,4.2,33.38,-0.63,-4.05,0.0033,Yes,No,,
EnthermalPlus,SB70 Solargray 5mm / Air 11.09mm / SB60 5mm / Vacuum 0.25mm / Clear 5mm,25.44,SolargrayÂ®  5mm,5372,SolarbanÂ® 70 S2,Clear  5mm,5283,SolarbanÂ® 60 S4,Clear Float Glass,414,,Air,0.3024,0.0533,18.78,0.1265,0.2923,0.0769,60.85,-5.12,4.02,33.33,-0.6,-3.89,0.0118,Yes,No,,
EnthermalPlus,SB70 Solargray 5mm / Air 11.09mm / SB70 5mm / Vacuum 0.25mm / Clear 5mm,25.44,SolargrayÂ®  5mm,5372,SolarbanÂ® 70 S2,SolarbanÂ® 70 glass  5mm,5434,SolarbanÂ® 70 S4,Clear Float Glass,414,,Air,0.2491,0.0439,22.79,0.1072,0.2681,0.0812,58.64,-6.27,5.28,34.26,-1.43,-4.12,0.0046,Yes,No,,
EnthermalPlus,SB70 Solargray 5mm / Air 10.48mm / LUMI 5mm / Vacuum 0.25mm / Clear 5mm,25.43,SolargrayÂ®  5mm,5372,SolarbanÂ® 70 S2,SGG ECLAZ II 5mm,20755,ECLAZ II S4,SGG PLANICLEAR 5mm,21012,,Air,0.3379,0.0595,16.8,0.1456,0.3411,0.0776,64.93,-4.03,3.52,33.53,-0.48,-4.14,0.0244,Yes,No,,
EnthermalPlus,SB70 Optiblue 5mm / Air 11.08mm / C180 5mm / Vacuum 0.25mm / Clear 5mm,25.43,OptiblueÂ® (SolarbanÂ® z75)  5mm,5427,SolarbanÂ® 70 S2,5mm Clear,2193,LoE 180 S4,Float Glass - 5mm,2003,,Air,0.3969,0.0699,14.31,0.1834,0.4378,0.1187,72.1,-6.23,1.11,41.2,-2.12,-8.38,0.0247,Yes,No,,
EnthermalPlus,SB70 Optiblue 5mm / Air 11.08mm / C270 5mm / Vacuum 0.25mm / Clear 5mm,25.43,OptiblueÂ® (SolarbanÂ® z75)  5mm,5427,SolarbanÂ® 70 S2,5mm Clear,2028,LoEÂ² 270 S4,Float Glass - 5mm,2003,,Air,0.3036,0.0535,18.71,0.158,0.3841,0.1087,68.33,-6.92,1.6,39.5,-2.45,-7.42,0.013,Yes,No,,
EnthermalPlus,SB70 Optiblue 5mm / Air 11.08mm / C272 5mm / Vacuum 0.25mm / Clear 5mm,25.43,OptiblueÂ® (SolarbanÂ® z75)  5mm,5427,SolarbanÂ® 70 S2,5 mm Clear,2013,LoEÂ² 272 S4,Float Glass - 5mm,2003,,Air,0.3245,0.0571,17.5,0.1658,0.3968,0.1043,69.23,-6.12,1.39,38.73,-1.57,-7.51,0.0164,Yes,No,,
EnthermalPlus,SB70 Optiblue 5mm / Air 11.08mm / C366 5mm / Vacuum 0.25mm / Clear 5mm,25.43,OptiblueÂ® (SolarbanÂ® z75)  5mm,5427,SolarbanÂ® 70 S2,5mm Clear,2156,LoEÂ³ 366 S4,Float Glass - 5mm,2003,,Air,0.2558,0.0451,22.2,0.1396,0.3577,0.1054,66.35,-8.41,1.95,38.93,-1.73,-7.78,0.005,Yes,No,,
EnthermalPlus,SB70 Optiblue 5mm / Air 11.09mm / SB60 5mm / Vacuum 0.25mm / Clear 5mm,25.44,OptiblueÂ® (SolarbanÂ® z75)  5mm,5427,SolarbanÂ® 70 S2,Clear  5mm,5283,SolarbanÂ® 60 S4,Clear Float Glass,414,,Air,0.3024,0.0533,18.78,0.1647,0.3955,0.105,69.15,-7.07,1.68,38.86,-1.66,-7.59,0.018,Yes,No,,
EnthermalPlus,SB70 Optiblue 5mm / Air 11.09mm / SB70 5mm / Vacuum 0.25mm / Clear 5mm,25.44,OptiblueÂ® (SolarbanÂ® z75)  5mm,5427,SolarbanÂ® 70 S2,SolarbanÂ® 70 glass  5mm,5434,SolarbanÂ® 70 S4,Clear Float Glass,414,,Air,0.2491,0.0439,22.79,0.1403,0.3628,0.1132,66.7,-8.32,3.15,40.27,-2.98,-7.96,0.007,Yes,No,,
EnthermalPlus,SB70 Optiblue 5mm / Air 10.48mm / LUMI 5mm / Vacuum 0.25mm / Clear 5mm,25.43,OptiblueÂ® (SolarbanÂ® z75)  5mm,5427,SolarbanÂ® 70 S2,SGG ECLAZ II 5mm,20755,ECLAZ II S4,SGG PLANICLEAR 5mm,21012,,Air,0.3379,0.0595,16.8,0.1896,0.4615,0.1065,73.66,-5.94,0.96,39.18,-1.57,-8.0,0.0379,Yes,No,,
EnthermalPlus,LUMI 5mm / Air 10.75mm / C180 5mm / Vacuum 0.25mm / Clear 5mm,25.4,SGG ECLAZ II 5mm,20755,ECLAZ II S2,5mm Clear,2193,LoE 180 S4,Float Glass - 5mm,2003,,Air,0.4017,0.0707,14.13,0.5027,0.716,0.1718,87.73,-4.05,4.11,48.7,-2.33,-5.62,0.1694,Yes,Yes,0.509119,0.421837
EnthermalPlus,LUMI 5mm / Air 10.75mm / C270 5mm / Vacuum 0.25mm / Clear 5mm,25.4,SGG ECLAZ II 5mm,20755,ECLAZ II S2,5mm Clear,2028,LoEÂ² 270 S4,Float Glass - 5mm,2003,,Air,0.3065,0.054,18.53,0.3347,0.6279,0.1453,83.28,-5.17,4.45,45.16,-3.19,-3.64,0.0843,Yes,Yes,0.342932,0.318043
EnthermalPlus,LUMI 5mm / Air 10.75mm / C272 5mm / Vacuum 0.25mm / Clear 5mm,25.4,SGG ECLAZ II 5mm,20755,ECLAZ II S2,5 mm Clear,2013,LoEÂ² 272 S4,Float Glass - 5mm,2003,,Air,0.3278,0.0577,17.32,0.372,0.6491,0.1337,84.36,-4.13,4.24,43.44,-1.54,-3.93,0.1002,Yes,Yes,0.380119,0.341327
EnthermalPlus,LUMI 5mm / Air 10.75mm / C366 5mm / Vacuum 0.25mm / Clear 5mm,25.4,SGG ECLAZ II 5mm,20755,ECLAZ II S2,5mm Clear,2156,LoEÂ³ 366 S4,Float Glass - 5mm,2003,,Air,0.2579,0.0454,22.01,0.2578,0.584,0.1368,80.91,-7.3,4.83,43.91,-1.57,-4.69,0.0312,Yes,Yes,0.265671,0.264745
EnthermalPlus,LUMI 5mm / Air 10.76mm / SB60 5mm / Vacuum 0.25mm / Clear 5mm,25.41,SGG ECLAZ II 5mm,20755,ECLAZ II S2,Clear  5mm,5283,SolarbanÂ® 60 S4,Clear Float Glass,414,,Air,0.3053,0.0538,18.6,0.3599,0.6468,0.1355,84.25,-5.29,4.55,43.71,-1.9,-4.08,0.1215,Yes,No,,
EnthermalPlus,LUMI 5mm / Air 10.76mm / SB70 5mm / Vacuum 0.25mm / Clear 5mm,25.41,SGG ECLAZ II 5mm,20755,ECLAZ II S2,SolarbanÂ® 70 glass  5mm,5434,SolarbanÂ® 70 S4,Clear Float Glass,414,,Air,0.2511,0.0442,22.61,0.2543,0.592,0.1575,81.3,-7.16,6.23,46.81,-3.73,-4.97,0.043,Yes,No,,
EnthermalPlus,LUMI 5mm / Air 10.15mm / LUMI 5mm / Vacuum 0.25mm / Clear 5mm,25.4,SGG ECLAZ II 5mm,20755,ECLAZ II S2,SGG ECLAZ II 5mm,20755,ECLAZ II S4,SGG PLANICLEAR 5mm,21012,,Air,0.3413,0.0601,16.64,0.513,0.7556,0.1397,89.61,-3.6,3.91,44.44,-1.5,-4.84,0.2767,Yes,Yes,0.518706,0.355923
EnthermalPlus,ZEN 5mm / Air 10.75mm / C180 5mm / Vacuum 0.25mm / Clear 5mm,25.4,SGG ECLAZ ONE II 5mm,20763,ECLAZ ONE II S2,5mm Clear,2193,LoE 180 S4,Float Glass - 5mm,2003,,Air,0.3993,0.0703,14.22,0.4242,0.6793,0.2273,85.88,-4.15,5.09,55.09,-1.99,-7.76,0.1581,Yes,Yes,0.429703,0.418841
EnthermalPlus,ZEN 5mm / Air 10.75mm / C270 5mm / Vacuum 0.25mm / Clear 5mm,25.4,SGG ECLAZ ONE II 5mm,20763,ECLAZ ONE II S2,5mm Clear,2028,LoEÂ² 270 S4,Float Glass - 5mm,2003,,Air,0.305,0.0537,18.62,0.3036,0.5949,0.2035,81.46,-5.24,5.5,52.5,-2.54,-6.73,0.0796,Yes,Yes,0.310385,0.316326
EnthermalPlus,ZEN 5mm / Air 10.75mm / C272 5mm / Vacuum 0.25mm / Clear 5mm,25.4,SGG ECLAZ ONE II 5mm,20763,ECLAZ ONE II S2,5 mm Clear,2013,LoEÂ² 272 S4,Float Glass - 5mm,2003,,Air,0.3261,0.0574,17.41,0.3332,0.6145,0.1932,82.5,-4.22,5.33,51.31,-1.34,-7.08,0.0943,Yes,Yes,0.339889,0.339353
EnthermalPlus,ZEN 5mm / Air 10.75mm / C366 5mm / Vacuum 0.25mm / Clear 5mm,25.4,SGG ECLAZ ONE II 5mm,20763,ECLAZ ONE II S2,5mm Clear,2156,LoEÂ³ 366 S4,Float Glass - 5mm,2003,,Air,0.2569,0.0452,22.1,0.239,0.5531,0.1959,79.12,-7.29,5.87,51.63,-1.4,-7.55,0.0291,Yes,Yes,0.245651,0.263543
EnthermalPlus,ZEN 5mm / Air 10.76mm / SB60 5mm / Vacuum 0.25mm / Clear 5mm,25.41,SGG ECLAZ ONE II 5mm,20763,ECLAZ ONE II S2,Clear  5mm,5283,SolarbanÂ® 60 S4,Clear Float Glass,414,,Air,0.3039,0.0535,18.69,0.3238,0.6124,0.1948,82.4,-5.35,5.62,51.49,-1.59,-7.14,0.1144,Yes,No,,
EnthermalPlus,ZEN 5mm / Air 10.76mm / SB70 5mm / Vacuum 0.25mm / Clear 5mm,25.41,SGG ECLAZ ONE II 5mm,20763,ECLAZ ONE II S2,SolarbanÂ® 70 glass  5mm,5434,SolarbanÂ® 70 S4,Clear Float Glass,414,,Air,0.2501,0.0441,22.7,0.2364,0.5613,0.2144,79.55,-7.17,7.18,53.69,-3.03,-7.5,0.0401,Yes,No,,
EnthermalPlus,ZEN 5mm / Air 10.15mm / LUMI 5mm / Vacuum 0.25mm / Clear 5mm,25.4,SGG ECLAZ ONE II 5mm,20763,ECLAZ ONE II S2,SGG ECLAZ II 5mm,20755,ECLAZ II S4,SGG PLANICLEAR 5mm,21012,,Air,0.3397,0.0598,16.71,0.4382,0.7155,0.1985,87.66,-3.71,5.02,51.99,-1.3,-7.58,0.2571,Yes,Yes,0.443047,0.353997
EnthermalPlus,C180 5mm / Air 11.05mm / Clear 5mm / Vacuum 0.25mm / C180 5mm,25.4,5mm Clear,2193,LoE 180 S2,Float Glass - 5mm,2003,,5mm Clear,2193,LoE 180 S5,Air,0.4026,0.0709,14.1,0.5176,0.6824,0.199,86.07,-4.08,4.3,51.92,-2.06,-6.99,0.1138,Yes,No,,
EnthermalPlus,C180 5mm / Air 11.05mm / Clear 5mm / Vacuum 0.25mm / C270 5mm,25.4,5mm Clear,2193,LoE 180 S2,Float Glass - 5mm,2003,,5mm Clear,2028,LoEÂ² 270 S5,Air,0.307,0.0541,18.5,0.3926,0.5987,0.1889,81.7,-5.3,4.8,50.69,-5.87,-2.92,0.058,Yes,No,,
EnthermalPlus,C180 5mm / Air 11.05mm / Clear 5mm / Vacuum 0.25mm / C272 5mm,25.4,5mm Clear,2193,LoE 180 S2,Float Glass - 5mm,2003,,5 mm Clear,2013,LoEÂ² 272 S5,Air,0.3284,0.0578,17.29,0.419,0.6185,0.1775,82.74,-4.21,4.57,49.3,-2.64,-4.04,0.0699,Yes,No,,
EnthermalPlus,C180 5mm / Air 11.05mm / Clear 5mm / Vacuum 0.25mm / C366 5mm,25.4,5mm Clear,2193,LoE 180 S2,Float Glass - 5mm,2003,,5mm Clear,2156,LoEÂ³ 366 S5,Air,0.2583,0.0455,21.98,0.3421,0.5565,0.1806,79.36,-7.26,5.08,49.67,-1.23,-4.9,0.0212,Yes,No,,
EnthermalPlus,C180 5mm / Air 11.06mm / Clear 5mm / Vacuum 0.25mm / SB60 5mm,25.41,5mm Clear,2193,LoE 180 S2,Clear Float Glass,414,,Clear  5mm,5283,SolarbanÂ® 60 S5,Air,0.3058,0.0538,18.57,0.4034,0.6163,0.1796,82.64,-5.36,4.89,49.54,-3.13,-3.45,0.0833,Yes,No,,
EnthermalPlus,C180 5mm / Air 11.06mm / Clear 5mm / Vacuum 0.25mm / SB70 5mm,25.41,5mm Clear,2193,LoE 180 S2,Clear Float Glass,414,,SolarbanÂ® 70 glass  5mm,5434,SolarbanÂ® 70 S5,Air,0.2514,0.0443,22.58,0.3173,0.5644,0.1946,79.76,-7.13,6.36,51.37,-2.81,-6.69,0.0307,Yes,No,,
EnthermalPlus,C180 5mm / Air 10.45mm / Clear 5mm / Vacuum 0.25mm / LUMI 5mm,25.4,5mm Clear,2193,LoE 180 S2,SGG PLANICLEAR 5mm,21012,,SGG ECLAZ II 5mm,20755,ECLAZ II S5,Air,0.3417,0.0602,16.62,0.5284,0.7197,0.1774,87.9,-3.64,4.17,49.35,-1.45,-6.14,0.1826,Yes,Yes,0.533968,0.356569
EnthermalPlus,C270 5mm / Air 11.05mm / Clear 5mm / Vacuum 0.25mm / C180 5mm,25.4,5mm Clear,2028,LoEÂ² 270 S2,Float Glass - 5mm,2003,,5mm Clear,2193,LoE 180 S5,Air,0.3991,0.0703,14.23,0.3114,0.5987,0.1567,81.7,-5.3,4.8,46.64,-3.68,-3.68,0.058,Yes,No,,
EnthermalPlus,C270 5mm / Air 11.05mm / Clear 5mm / Vacuum 0.25mm / C270 5mm,25.4,5mm Clear,2028,LoEÂ² 270 S2,Float Glass - 5mm,2003,,5mm Clear,2028,LoEÂ² 270 S5,Air,0.3049,0.0537,18.62,0.2908,0.5256,0.1489,77.54,-6.24,5.08,45.53,-7.14,0.11,0.0321,Yes,No,,
EnthermalPlus,C270 5mm / Air 11.05mm / Clear 5mm / Vacuum 0.25mm / C272 5mm,25.4,5mm Clear,2028,LoEÂ² 270 S2,Float Glass - 5mm,2003,,5 mm Clear,2013,LoEÂ² 272 S5,Air,0.326,0.0574,17.42,0.3001,0.543,0.14,78.54,-5.25,4.87,44.26,-4.21,-0.86,0.039,Yes,No,,
EnthermalPlus,C270 5mm / Air 11.05mm / Clear 5mm / Vacuum 0.25mm / C366 5mm,25.4,5mm Clear,2028,LoEÂ² 270 S2,Float Glass - 5mm,2003,,5mm Clear,2156,LoEÂ³ 366 S5,Air,0.2568,0.0452,22.11,0.2703,0.4888,0.1423,75.31,-8.03,5.37,44.58,-3.03,-1.66,0.0113,Yes,No,,
EnthermalPlus,C270 5mm / Air 11.06mm / Clear 5mm / Vacuum 0.25mm / SB60 5mm,25.41,5mm Clear,2028,LoEÂ² 270 S2,Clear Float Glass,414,,Clear  5mm,5283,SolarbanÂ® 60 S5,Air,0.3037,0.0535,18.7,0.2933,0.5411,0.1417,78.44,-6.33,5.17,44.48,-4.62,-0.31,0.0441,Yes,No,,
EnthermalPlus,C270 5mm / Air 11.06mm / Clear 5mm / Vacuum 0.25mm / SB70 5mm,25.41,5mm Clear,2028,LoEÂ² 270 S2,Clear Float Glass,414,,SolarbanÂ® 70 glass  5mm,5434,SolarbanÂ® 70 S5,Air,0.25,0.044,22.71,0.2527,0.4957,0.1531,75.69,-7.94,6.73,46.12,-4.58,-3.34,0.016,Yes,No,,
EnthermalPlus,C270 5mm / Air 10.45mm / Clear 5mm / Vacuum 0.25mm / LUMI 5mm,25.4,5mm Clear,2028,LoEÂ² 270 S2,SGG PLANICLEAR 5mm,21012,,SGG ECLAZ II 5mm,20755,ECLAZ II S5,Air,0.3394,0.0598,16.73,0.3232,0.6316,0.14,83.46,-4.85,4.56,44.31,-3.1,-2.81,0.0902,Yes,Yes,0.332077,0.353755
EnthermalPlus,C272 5mm / Air 11.05mm / Clear 5mm / Vacuum 0.25mm / C180 5mm,25.4,5 mm Clear,2013,LoEÂ² 272 S2,Float Glass - 5mm,2003,,5mm Clear,2193,LoE 180 S5,Air,0.3999,0.0704,14.2,0.3508,0.6185,0.1453,82.74,-4.21,4.57,45.03,-1.59,-4.2,0.0699,Yes,No,,
EnthermalPlus,C272 5mm / Air 11.05mm / Clear 5mm / Vacuum 0.25mm / C270 5mm,25.4,5 mm Clear,2013,LoEÂ² 272 S2,Float Glass - 5mm,2003,,5mm Clear,2028,LoEÂ² 270 S5,Air,0.3053,0.0538,18.6,0.3168,0.543,0.137,78.54,-5.25,4.87,43.78,-5.53,0.22,0.039,Yes,No,,
EnthermalPlus,C272 5mm / Air 11.05mm / Clear 5mm / Vacuum 0.25mm / C272 5mm,25.4,5 mm Clear,2013,LoEÂ² 272 S2,Float Glass - 5mm,2003,,5 mm Clear,2013,LoEÂ² 272 S5,Air,0.3265,0.0575,17.39,0.3292,0.5612,0.1275,79.57,-4.26,4.65,42.35,-2.21,-0.91,0.0484,Yes,No,,
EnthermalPlus,C272 5mm / Air 11.05mm / Clear 5mm / Vacuum 0.25mm / C366 5mm,25.4,5 mm Clear,2013,LoEÂ² 272 S2,Float Glass - 5mm,2003,,5mm Clear,2156,LoEÂ³ 366 S5,Air,0.2571,0.0453,22.08,0.2895,0.5051,0.1301,76.29,-7.18,5.22,42.73,-0.82,-1.88,0.0139,Yes,No,,
EnthermalPlus,C272 5mm / Air 11.06mm / Clear 5mm / Vacuum 0.25mm / SB60 5mm,25.41,5 mm Clear,2013,LoEÂ² 272 S2,Clear Float Glass,414,,Clear  5mm,5283,SolarbanÂ® 60 S5,Air,0.3041,0.0536,18.67,0.3208,0.5592,0.1294,79.47,-5.35,4.95,42.61,-2.7,-0.27,0.0533,Yes,No,,
EnthermalPlus,C272 5mm / Air 11.06mm / Clear 5mm / Vacuum 0.25mm / SB70 5mm,25.41,5 mm Clear,2013,LoEÂ² 272 S2,Clear Float Glass,414,,SolarbanÂ® 70 glass  5mm,5434,SolarbanÂ® 70 S5,Air,0.2503,0.0441,22.69,0.2695,0.5119,0.1416,76.66,-7.04,6.55,44.46,-2.47,-3.92,0.0202,Yes,No,,
EnthermalPlus,C272 5mm / Air 10.45mm / Clear 5mm / Vacuum 0.25mm / LUMI 5mm,25.4,5 mm Clear,2013,LoEÂ² 272 S2,SGG PLANICLEAR 5mm,21012,,SGG ECLAZ II 5mm,20755,ECLAZ II S5,Air,0.3399,0.0599,16.71,0.3643,0.6529,0.1275,84.55,-3.77,4.33,42.4,-0.95,-3.16,0.1077,Yes,Yes,0.372752,0.354376
EnthermalPlus,C340 5mm / Air 11.05mm / Clear 5mm / Vacuum 0.25mm / C180 5mm,25.4,5mm Clear,2166,LoEÂ³ 340 S2,Float Glass - 5mm,2003,,5mm Clear,2193,LoE 180 S5,Air,0.3983,0.0701,14.26,0.1466,0.335,0.1431,64.88,-9.85,-3.62,44.92,-6.31,-13.6,0.0091,Yes,No,,
EnthermalPlus,C340 5mm / Air 11.05mm / Clear 5mm / Vacuum 0.25mm / C270 5mm,25.4,5mm Clear,2166,LoEÂ³ 340 S2,Float Glass - 5mm,2003,,5mm Clear,2028,LoEÂ² 270 S5,Air,0.3044,0.0536,18.65,0.1429,0.2943,0.1407,61.45,-10.32,-2.98,44.54,-7.5,-12.21,0.0048,Yes,No,,
EnthermalPlus,C340 5mm / Air 11.05mm / Clear 5mm / Vacuum 0.25mm / C272 5mm,25.4,5mm Clear,2166,LoEÂ³ 340 S2,Float Glass - 5mm,2003,,5 mm Clear,2013,LoEÂ² 272 S5,Air,0.3254,0.0573,17.45,0.1462,0.3036,0.1376,62.24,-9.59,-3.19,44.08,-6.46,-12.45,0.0059,Yes,No,,
