Repository: Ranojoyd80/enthermal-IGconfigurator_v2

File: Data_Pipeline/1_Source_CSVs/IG_Config_EnthermalPlus_Inboard_Dataset_07-07-26.csv (part 24 of 32)
Product Type,Comment,Total Thickness (mm),Outer Lite (Name_Thickness mm),Outer Lite NFRC ID,Outer Lite Low-E,Middle Lite (Name_Thickness mm),Middle Lite NFRC ID,Middle Lite Low-E,Inner Lite (Name_Thickness mm),Inner Lite NFRC ID,Inner Lite Low-E,Gas Fill,U-value NFRC (W/mÂ²K),U-value NFRC (BTU/hrftF),R-value NFRC,SHGC,Tvis (Visible Transmittance),Exterior Visible Reflectance,Transmitted Color L*,Transmitted Color a*,Transmitted Color b*,Exterior Reflected Color L*,Exterior Reflected Color a*,Exterior Reflected Color b*,T-UV,NFRC,CEN,g-factor,U-value CEN (W/m²K)
EnthermalPlus,C340 5mm / Air 11.05mm / Clear 5mm / Vacuum 0.25mm / C366 5mm,25.4,5mm Clear,2166,LoEÂ³ 340 S2,Float Glass - 5mm,2003,,5mm Clear,2156,LoEÂ³ 366 S5,Air,0.2564,0.0452,22.14,0.1388,0.2741,0.1383,59.64,-11.29,-2.82,44.17,-6.11,-12.71,0.0018,Yes,No,,
EnthermalPlus,C340 5mm / Air 11.06mm / Clear 5mm / Vacuum 0.25mm / SB60 5mm,25.41,5mm Clear,2166,LoEÂ³ 340 S2,Clear Float Glass,414,,Clear  5mm,5283,SolarbanÂ® 60 S5,Air,0.3032,0.0534,18.73,0.1433,0.3028,0.1382,62.18,-10.47,-2.93,44.15,-6.56,-12.3,0.0067,Yes,No,,
EnthermalPlus,C340 5mm / Air 11.06mm / Clear 5mm / Vacuum 0.25mm / SB70 5mm,25.41,5mm Clear,2166,LoEÂ³ 340 S2,Clear Float Glass,414,,SolarbanÂ® 70 glass  5mm,5434,SolarbanÂ® 70 S5,Air,0.2497,0.044,22.74,0.1322,0.2779,0.1419,59.94,-11.33,-1.59,44.73,-6.72,-13.22,0.0026,Yes,No,,
EnthermalPlus,C340 5mm / Air 10.45mm / Clear 5mm / Vacuum 0.25mm / LUMI 5mm,25.4,5mm Clear,2166,LoEÂ³ 340 S2,SGG PLANICLEAR 5mm,21012,,SGG ECLAZ II 5mm,20755,ECLAZ II S5,Air,0.3389,0.0597,16.76,0.1502,0.353,0.1377,66.31,-9.65,-3.91,44.11,-6.03,-13.14,0.0143,Yes,Yes,0.163921,0.353131
EnthermalPlus,C366 5mm / Air 11.05mm / Clear 5mm / Vacuum 0.25mm / C180 5mm,25.4,5mm Clear,2156,LoEÂ³ 366 S2,Float Glass - 5mm,2003,,5mm Clear,2193,LoE 180 S5,Air,0.3973,0.07,14.29,0.2347,0.5565,0.1418,79.36,-7.26,5.08,44.54,-2.23,-4.6,0.0212,Yes,No,,
EnthermalPlus,C366 5mm / Air 11.05mm / Clear 5mm / Vacuum 0.25mm / C270 5mm,25.4,5mm Clear,2156,LoEÂ³ 366 S2,Float Glass - 5mm,2003,,5mm Clear,2028,LoEÂ² 270 S5,Air,0.3038,0.0535,18.69,0.232,0.4888,0.135,75.31,-8.03,5.37,43.51,-5.17,-1.43,0.0113,Yes,No,,
EnthermalPlus,C366 5mm / Air 11.05mm / Clear 5mm / Vacuum 0.25mm / C272 5mm,25.4,5mm Clear,2156,LoEÂ³ 366 S2,Float Glass - 5mm,2003,,5 mm Clear,2013,LoEÂ² 272 S5,Air,0.3248,0.0572,17.48,0.2365,0.5051,0.1272,76.29,-7.18,5.22,42.32,-2.38,-2.32,0.0139,Yes,No,,
EnthermalPlus,C366 5mm / Air 11.05mm / Clear 5mm / Vacuum 0.25mm / C366 5mm,25.4,5mm Clear,2156,LoEÂ³ 366 S2,Float Glass - 5mm,2003,,5mm Clear,2156,LoEÂ³ 366 S5,Air,0.256,0.0451,22.18,0.2257,0.4552,0.1291,73.17,-9.6,5.54,42.6,-1.5,-2.94,0.0041,Yes,No,,
EnthermalPlus,C366 5mm / Air 11.06mm / Clear 5mm / Vacuum 0.25mm / SB60 5mm,25.41,5mm Clear,2156,LoEÂ³ 366 S2,Clear Float Glass,414,,Clear  5mm,5283,SolarbanÂ® 60 S5,Air,0.3026,0.0533,18.76,0.2324,0.5034,0.1288,76.2,-8.21,5.49,42.53,-2.71,-1.84,0.0158,Yes,No,,
EnthermalPlus,C366 5mm / Air 11.06mm / Clear 5mm / Vacuum 0.25mm / SB70 5mm,25.41,5mm Clear,2156,LoEÂ³ 366 S2,Clear Float Glass,414,,SolarbanÂ® 70 glass  5mm,5434,SolarbanÂ® 70 S5,Air,0.2493,0.0439,22.78,0.214,0.4614,0.1386,73.53,-9.47,6.89,44.04,-3.27,-4.16,0.006,Yes,No,,
EnthermalPlus,C366 5mm / Air 10.45mm / Clear 5mm / Vacuum 0.25mm / LUMI 5mm,25.4,5mm Clear,2156,LoEÂ³ 366 S2,SGG PLANICLEAR 5mm,21012,,SGG ECLAZ II 5mm,20755,ECLAZ II S5,Air,0.3382,0.0596,16.79,0.2427,0.5873,0.1272,81.09,-6.95,4.91,42.36,-1.36,-4.03,0.0332,Yes,Yes,0.252360,0.352357
EnthermalPlus,Q452 5mm / Air 11.05mm / Clear 5mm / Vacuum 0.25mm / C180 5mm,25.4,5mm Clear,2106,Quad LoE 452 S2,Float Glass - 5mm,2003,,5mm Clear,2193,LoE 180 S5,Air,0.3971,0.0699,14.3,0.1857,0.4505,0.1154,72.93,-9.27,5.23,40.65,-3.99,-3.14,0.0061,Yes,No,,
EnthermalPlus,Q452 5mm / Air 11.05mm / Clear 5mm / Vacuum 0.25mm / C270 5mm,25.4,5mm Clear,2106,Quad LoE 452 S2,Float Glass - 5mm,2003,,5mm Clear,2028,LoEÂ² 270 S5,Air,0.3037,0.0535,18.7,0.1833,0.3955,0.111,69.14,-9.88,5.45,39.9,-6.0,-0.89,0.0034,Yes,No,,
EnthermalPlus,Q452 5mm / Air 11.05mm / Clear 5mm / Vacuum 0.25mm / C272 5mm,25.4,5mm Clear,2106,Quad LoE 452 S2,Float Glass - 5mm,2003,,5 mm Clear,2013,LoEÂ² 272 S5,Air,0.3246,0.0572,17.49,0.1868,0.4083,0.1058,70.03,-9.07,5.34,38.99,-3.88,-1.51,0.0043,Yes,No,,
EnthermalPlus,Q452 5mm / Air 11.05mm / Clear 5mm / Vacuum 0.25mm / C366 5mm,25.4,5mm Clear,2106,Quad LoE 452 S2,Float Glass - 5mm,2003,,5mm Clear,2156,LoEÂ³ 366 S5,Air,0.2559,0.0451,22.19,0.179,0.3682,0.107,67.14,-11.18,5.5,39.19,-3.25,-1.92,0.0012,Yes,No,,
EnthermalPlus,Q452 5mm / Air 11.06mm / Clear 5mm / Vacuum 0.25mm / SB60 5mm,25.41,5mm Clear,2106,Quad LoE 452 S2,Clear Float Glass,414,,Clear  5mm,5283,SolarbanÂ® 60 S5,Air,0.3025,0.0533,18.77,0.1836,0.4071,0.1068,69.96,-10.02,5.58,39.15,-4.11,-1.18,0.0047,Yes,No,,
EnthermalPlus,Q452 5mm / Air 11.06mm / Clear 5mm / Vacuum 0.25mm / SB70 5mm,25.41,5mm Clear,2106,Quad LoE 452 S2,Clear Float Glass,414,,SolarbanÂ® 70 glass  5mm,5434,SolarbanÂ® 70 S5,Air,0.2492,0.0439,22.79,0.1705,0.3734,0.1133,67.49,-11.15,6.82,40.28,-4.77,-2.67,0.0018,Yes,No,,
EnthermalPlus,Q452 5mm / Air 10.45mm / Clear 5mm / Vacuum 0.25mm / LUMI 5mm,25.4,5mm Clear,2106,Quad LoE 452 S2,SGG PLANICLEAR 5mm,21012,,SGG ECLAZ II 5mm,20755,ECLAZ II S5,Air,0.3381,0.0595,16.8,0.1909,0.4748,0.1058,74.5,-8.99,5.06,39.02,-3.16,-2.74,0.0094,Yes,Yes,0.203791,0.352172
EnthermalPlus,SB60 5mm / Air 11.08mm / Clear 5mm / Vacuum 0.25mm / C180 5mm,25.43,Clear  5mm,5283,SolarbanÂ® 60 S2,Float Glass - 5mm,2003,,5mm Clear,2193,LoE 180 S5,Air,0.3989,0.0703,14.23,0.3384,0.6259,0.1473,83.15,-4.99,4.75,45.33,-2.1,-4.36,0.0834,Yes,No,,
EnthermalPlus,SB60 5mm / Air 11.08mm / Clear 5mm / Vacuum 0.25mm / C270 5mm,25.43,Clear  5mm,5283,SolarbanÂ® 60 S2,Float Glass - 5mm,2003,,5mm Clear,2028,LoEÂ² 270 S5,Air,0.3048,0.0537,18.63,0.3125,0.5495,0.1389,78.93,-5.99,5.03,44.06,-6.02,0.01,0.0441,Yes,No,,
EnthermalPlus,SB60 5mm / Air 11.08mm / Clear 5mm / Vacuum 0.25mm / C272 5mm,25.43,Clear  5mm,5283,SolarbanÂ® 60 S2,Float Glass - 5mm,2003,,5 mm Clear,2013,LoEÂ² 272 S5,Air,0.3258,0.0574,17.43,0.3233,0.5679,0.1291,79.96,-5.0,4.81,42.6,-2.61,-1.13,0.0532,Yes,No,,
EnthermalPlus,SB60 5mm / Air 11.08mm / Clear 5mm / Vacuum 0.25mm / C366 5mm,25.43,Clear  5mm,5283,SolarbanÂ® 60 S2,Float Glass - 5mm,2003,,5mm Clear,2156,LoEÂ³ 366 S5,Air,0.2567,0.0452,22.12,0.2882,0.5112,0.1317,76.68,-7.89,5.35,42.98,-1.23,-2.08,0.0158,Yes,No,,
EnthermalPlus,SB60 5mm / Air 11.09mm / Clear 5mm / Vacuum 0.25mm / SB60 5mm,25.44,Clear  5mm,5283,SolarbanÂ® 60 S2,Clear Float Glass,414,,Clear  5mm,5283,SolarbanÂ® 60 S5,Air,0.3036,0.0535,18.71,0.3159,0.5659,0.131,79.86,-6.1,5.12,42.86,-3.11,-0.49,0.0621,Yes,No,,
EnthermalPlus,SB60 5mm / Air 11.09mm / Clear 5mm / Vacuum 0.25mm / SB70 5mm,25.44,Clear  5mm,5283,SolarbanÂ® 60 S2,Clear Float Glass,414,,SolarbanÂ® 70 glass  5mm,5434,SolarbanÂ® 70 S5,Air,0.2499,0.044,22.72,0.2687,0.5181,0.1435,77.05,-7.76,6.71,44.74,-3.01,-4.03,0.0226,Yes,No,,
EnthermalPlus,SB60 5mm / Air 10.48mm / Clear 5mm / Vacuum 0.25mm / LUMI 5mm,25.43,Clear  5mm,5283,SolarbanÂ® 60 S2,SGG PLANICLEAR 5mm,21012,,SGG ECLAZ II 5mm,20755,ECLAZ II S5,Air,0.3392,0.0597,16.74,0.3513,0.6606,0.1291,84.96,-4.56,4.5,42.65,-1.35,-3.38,0.132,Yes,No,,
EnthermalPlus,SB60 Solarbronze 5mm / Air 11.08mm / Clear 5mm / Vacuum 0.25mm / C180 5mm,25.43,SolarbronzeÂ®  5mm,5273,SolarbanÂ® 60 S2,Float Glass - 5mm,2003,,5mm Clear,2193,LoE 180 S5,Air,0.3989,0.0703,14.23,0.2375,0.4097,0.0878,69.87,-0.77,7.96,35.47,0.53,-0.54,0.0447,Yes,No,,
EnthermalPlus,SB60 Solarbronze 5mm / Air 11.08mm / Clear 5mm / Vacuum 0.25mm / C270 5mm,25.43,SolarbronzeÂ®  5mm,5273,SolarbanÂ® 60 S2,Float Glass - 5mm,2003,,5mm Clear,2028,LoEÂ² 270 S5,Air,0.3048,0.0537,18.63,0.2158,0.3597,0.0841,66.21,-1.8,8.0,34.69,-1.67,1.73,0.0244,Yes,No,,
EnthermalPlus,SB60 Solarbronze 5mm / Air 11.08mm / Clear 5mm / Vacuum 0.25mm / C272 5mm,25.43,SolarbronzeÂ®  5mm,5273,SolarbanÂ® 60 S2,Float Glass - 5mm,2003,,5 mm Clear,2013,LoEÂ² 272 S5,Air,0.3258,0.0574,17.43,0.224,0.372,0.0801,67.13,-0.94,7.86,33.88,0.14,1.0,0.0298,Yes,No,,
EnthermalPlus,SB60 Solarbronze 5mm / Air 11.08mm / Clear 5mm / Vacuum 0.25mm / C366 5mm,25.43,SolarbronzeÂ®  5mm,5273,SolarbanÂ® 60 S2,Float Glass - 5mm,2003,,5mm Clear,2156,LoEÂ³ 366 S5,Air,0.2567,0.0452,22.12,0.1964,0.3344,0.0814,64.25,-3.58,8.22,34.14,0.89,0.57,0.0087,Yes,No,,
EnthermalPlus,SB60 Solarbronze 5mm / Air 11.09mm / Clear 5mm / Vacuum 0.25mm / SB60 5mm,25.44,SolarbronzeÂ®  5mm,5273,SolarbanÂ® 60 S2,Clear Float Glass,414,,Clear  5mm,5283,SolarbanÂ® 60 S5,Air,0.3036,0.0535,18.71,0.2184,0.3705,0.081,67.02,-1.87,8.1,34.04,-0.17,1.39,0.0339,Yes,No,,
EnthermalPlus,SB60 Solarbronze 5mm / Air 11.09mm / Clear 5mm / Vacuum 0.25mm / SB70 5mm,25.44,SolarbronzeÂ®  5mm,5273,SolarbanÂ® 60 S2,Clear Float Glass,414,,SolarbanÂ® 70 glass  5mm,5434,SolarbanÂ® 70 S5,Air,0.2499,0.044,22.72,0.1828,0.339,0.0862,64.58,-3.44,9.39,35.13,-0.02,-0.48,0.0125,Yes,No,,
EnthermalPlus,SB60 Solarbronze 5mm / Air 10.48mm / Clear 5mm / Vacuum 0.25mm / LUMI 5mm,25.43,SolarbronzeÂ®  5mm,5273,SolarbanÂ® 60 S2,SGG PLANICLEAR 5mm,21012,,SGG ECLAZ II 5mm,20755,ECLAZ II S5,Air,0.3392,0.0597,16.74,0.2447,0.4327,0.0801,71.45,-0.34,7.81,33.91,0.8,-0.21,0.0691,Yes,No,,
EnthermalPlus,SB60 Solargray 5mm / Air 11.08mm / Clear 5mm / Vacuum 0.25mm / C180 5mm,25.43,SolargrayÂ®  5mm,5288,SolarbanÂ® 60 S2,Float Glass - 5mm,2003,,5mm Clear,2193,LoE 180 S5,Air,0.3989,0.0703,14.23,0.2123,0.3533,0.0766,65.9,-2.67,2.33,33.27,-0.03,-3.64,0.0434,Yes,No,,
EnthermalPlus,SB60 Solargray 5mm / Air 11.08mm / Clear 5mm / Vacuum 0.25mm / C270 5mm,25.43,SolargrayÂ®  5mm,5288,SolarbanÂ® 60 S2,Float Glass - 5mm,2003,,5mm Clear,2028,LoEÂ² 270 S5,Air,0.3048,0.0537,18.63,0.1927,0.3103,0.0738,62.43,-3.56,2.63,32.65,-1.99,-1.19,0.0237,Yes,No,,
EnthermalPlus,SB60 Solargray 5mm / Air 11.08mm / Clear 5mm / Vacuum 0.25mm / C272 5mm,25.43,SolargrayÂ®  5mm,5288,SolarbanÂ® 60 S2,Float Glass - 5mm,2003,,5 mm Clear,2013,LoEÂ² 272 S5,Air,0.3258,0.0574,17.43,0.2002,0.3208,0.0708,63.29,-2.74,2.4,31.95,-0.42,-1.76,0.029,Yes,No,,
EnthermalPlus,SB60 Solargray 5mm / Air 11.08mm / Clear 5mm / Vacuum 0.25mm / C366 5mm,25.43,SolargrayÂ®  5mm,5288,SolarbanÂ® 60 S2,Float Glass - 5mm,2003,,5mm Clear,2156,LoEÂ³ 366 S5,Air,0.2567,0.0452,22.12,0.1751,0.2887,0.0717,60.57,-5.22,3.01,32.16,0.27,-2.27,0.0084,Yes,No,,
EnthermalPlus,SB60 Solargray 5mm / Air 11.09mm / Clear 5mm / Vacuum 0.25mm / SB60 5mm,25.44,SolargrayÂ®  5mm,5288,SolarbanÂ® 60 S2,Clear Float Glass,414,,Clear  5mm,5283,SolarbanÂ® 60 S5,Air,0.3036,0.0535,18.71,0.1951,0.3196,0.0714,63.2,-3.64,2.67,32.08,-0.69,-1.43,0.0329,Yes,No,,
EnthermalPlus,SB60 Solargray 5mm / Air 11.09mm / Clear 5mm / Vacuum 0.25mm / SB70 5mm,25.44,SolargrayÂ®  5mm,5288,SolarbanÂ® 60 S2,Clear Float Glass,414,,SolarbanÂ® 70 glass  5mm,5434,SolarbanÂ® 70 S5,Air,0.2499,0.044,22.72,0.1628,0.2925,0.0755,60.86,-5.12,4.12,33.01,-0.35,-3.47,0.0121,Yes,No,,
EnthermalPlus,SB60 Solargray 5mm / Air 10.48mm / Clear 5mm / Vacuum 0.25mm / LUMI 5mm,25.43,SolargrayÂ®  5mm,5288,SolarbanÂ® 60 S2,SGG PLANICLEAR 5mm,21012,,SGG ECLAZ II 5mm,20755,ECLAZ II S5,Air,0.3392,0.0597,16.74,0.2181,0.3731,0.0707,67.41,-2.29,2.07,31.97,0.21,-2.94,0.0669,Yes,No,,
EnthermalPlus,SB60 Optiblue 5mm / Air 11.08mm / Clear 5mm / Vacuum 0.25mm / C180 5mm,25.43,OptiblueÂ® (SolarbanÂ® z50)  5mm,5423,SolarbanÂ® 60 S2,Float Glass - 5mm,2003,,5mm Clear,2193,LoE 180 S5,Air,0.3989,0.0703,14.23,0.2809,0.478,0.1043,74.74,-4.45,-0.4,38.75,-0.67,-7.41,0.0671,Yes,No,,
EnthermalPlus,SB60 Optiblue 5mm / Air 11.08mm / Clear 5mm / Vacuum 0.25mm / C270 5mm,25.43,OptiblueÂ® (SolarbanÂ® z50)  5mm,5423,SolarbanÂ® 60 S2,Float Glass - 5mm,2003,,5mm Clear,2028,LoEÂ² 270 S5,Air,0.3048,0.0537,18.63,0.2558,0.4197,0.0994,70.89,-5.37,0.08,37.82,-3.8,-3.48,0.0361,Yes,No,,
EnthermalPlus,SB60 Optiblue 5mm / Air 11.08mm / Clear 5mm / Vacuum 0.25mm / C272 5mm,25.43,OptiblueÂ® (SolarbanÂ® z50)  5mm,5423,SolarbanÂ® 60 S2,Float Glass - 5mm,2003,,5 mm Clear,2013,LoEÂ² 272 S5,Air,0.3258,0.0574,17.43,0.2656,0.4338,0.0936,71.83,-4.46,-0.2,36.73,-1.29,-4.3,0.0439,Yes,No,,
EnthermalPlus,SB60 Optiblue 5mm / Air 11.08mm / Clear 5mm / Vacuum 0.25mm / C366 5mm,25.43,OptiblueÂ® (SolarbanÂ® z50)  5mm,5423,SolarbanÂ® 60 S2,Float Glass - 5mm,2003,,5mm Clear,2156,LoEÂ³ 366 S5,Air,0.2567,0.0452,22.12,0.233,0.3906,0.0952,68.83,-7.15,0.55,37.02,-0.17,-5.16,0.0129,Yes,No,,
EnthermalPlus,SB60 Optiblue 5mm / Air 11.09mm / Clear 5mm / Vacuum 0.25mm / SB60 5mm,25.44,OptiblueÂ® (SolarbanÂ® z50)  5mm,5423,SolarbanÂ® 60 S2,Clear Float Glass,414,,Clear  5mm,5283,SolarbanÂ® 60 S5,Air,0.3036,0.0535,18.71,0.259,0.4323,0.0948,71.74,-5.47,0.11,36.92,-1.69,-3.81,0.0505,Yes,No,,
EnthermalPlus,SB60 Optiblue 5mm / Air 11.09mm / Clear 5mm / Vacuum 0.25mm / SB70 5mm,25.44,OptiblueÂ® (SolarbanÂ® z50)  5mm,5423,SolarbanÂ® 60 S2,Clear Float Glass,414,,SolarbanÂ® 70 glass  5mm,5434,SolarbanÂ® 70 S5,Air,0.2499,0.044,22.72,0.2164,0.3957,0.1023,69.16,-7.07,1.79,38.35,-1.14,-7.06,0.0185,Yes,No,,
EnthermalPlus,SB60 Optiblue 5mm / Air 10.48mm / Clear 5mm / Vacuum 0.25mm / LUMI 5mm,25.43,OptiblueÂ® (SolarbanÂ® z50)  5mm,5423,SolarbanÂ® 60 S2,SGG PLANICLEAR 5mm,21012,,SGG ECLAZ II 5mm,20755,ECLAZ II S5,Air,0.3392,0.0597,16.74,0.2908,0.5046,0.0936,76.41,-4.05,-0.73,36.77,-0.25,-6.19,0.1046,Yes,No,,
EnthermalPlus,SB70 5mm / Air 11.08mm / Clear 5mm / Vacuum 0.25mm / C180 5mm,25.43,SolarbanÂ® 70 glass  5mm,5434,SolarbanÂ® 70 S2,Float Glass - 5mm,2003,,5mm Clear,2193,LoE 180 S5,Air,0.397,0.0699,14.3,0.2341,0.5731,0.1673,80.25,-6.78,6.22,48.01,-4.08,-5.15,0.0307,Yes,No,,
EnthermalPlus,SB70 5mm / Air 11.08mm / Clear 5mm / Vacuum 0.25mm / C270 5mm,25.43,SolarbanÂ® 70 glass  5mm,5434,SolarbanÂ® 70 S2,Float Glass - 5mm,2003,,5mm Clear,2028,LoEÂ² 270 S5,Air,0.3036,0.0535,18.7,0.233,0.5033,0.1601,76.16,-7.63,6.6,47.03,-6.98,-2.36,0.016,Yes,No,,
EnthermalPlus,SB70 5mm / Air 11.08mm / Clear 5mm / Vacuum 0.25mm / C272 5mm,25.43,SolarbanÂ® 70 glass  5mm,5434,SolarbanÂ® 70 S2,Float Glass - 5mm,2003,,5 mm Clear,2013,LoEÂ² 272 S5,Air,0.3245,0.0571,17.5,0.237,0.5198,0.1519,77.14,-6.72,6.42,45.93,-4.39,-3.27,0.0201,Yes,No,,
EnthermalPlus,SB70 5mm / Air 11.08mm / Clear 5mm / Vacuum 0.25mm / C366 5mm,25.43,SolarbanÂ® 70 glass  5mm,5434,SolarbanÂ® 70 S2,Float Glass - 5mm,2003,,5mm Clear,2156,LoEÂ³ 366 S5,Air,0.2559,0.0451,22.19,0.2284,0.4684,0.1539,73.99,-9.18,6.76,46.19,-3.55,-3.83,0.006,Yes,No,,
EnthermalPlus,SB70 5mm / Air 11.09mm / Clear 5mm / Vacuum 0.25mm / SB60 5mm,25.44,SolarbanÂ® 70 glass  5mm,5434,SolarbanÂ® 70 S2,Clear Float Glass,414,,Clear  5mm,5283,SolarbanÂ® 60 S5,Air,0.3024,0.0533,18.78,0.2331,0.5181,0.1535,77.05,-7.76,6.71,46.13,-4.7,-2.81,0.0226,Yes,No,,
EnthermalPlus,SB70 5mm / Air 11.09mm / Clear 5mm / Vacuum 0.25mm / SB70 5mm,25.44,SolarbanÂ® 70 glass  5mm,5434,SolarbanÂ® 70 S2,Clear Float Glass,414,,SolarbanÂ® 70 glass  5mm,5434,SolarbanÂ® 70 S5,Air,0.2491,0.0439,22.79,0.2173,0.4751,0.1638,74.37,-9.01,8.02,47.52,-5.14,-4.91,0.0093,Yes,No,,
EnthermalPlus,SB70 5mm / Air 10.48mm / Clear 5mm / Vacuum 0.25mm / LUMI 5mm,25.43,SolarbanÂ® 70 glass  5mm,5434,SolarbanÂ® 70 S2,SGG PLANICLEAR 5mm,21012,,SGG ECLAZ II 5mm,20755,ECLAZ II S5,Air,0.3379,0.0595,16.8,0.242,0.6044,0.1519,81.98,-6.45,6.13,45.97,-3.43,-4.78,0.0484,Yes,No,,
EnthermalPlus,SB70 Solargray 5mm / Air 11.08mm / Clear 5mm / Vacuum 0.25mm / C180 5mm,25.43,SolargrayÂ®  5mm,5372,SolarbanÂ® 70 S2,Float Glass - 5mm,2003,,5mm Clear,2193,LoE 180 S5,Air,0.397,0.0699,14.3,0.1471,0.3234,0.083,63.5,-4.3,3.61,34.63,-0.62,-4.41,0.0162,Yes,No,,
EnthermalPlus,SB70 Solargray 5mm / Air 11.08mm / Clear 5mm / Vacuum 0.25mm / C270 5mm,25.43,SolargrayÂ®  5mm,5372,SolarbanÂ® 70 S2,Float Glass - 5mm,2003,,5mm Clear,2028,LoEÂ² 270 S5,Air,0.3036,0.0535,18.7,0.1431,0.2841,0.0807,60.13,-5.05,4.01,34.13,-2.09,-2.8,0.0087,Yes,No,,
EnthermalPlus,SB70 Solargray 5mm / Air 11.08mm / Clear 5mm / Vacuum 0.25mm / C272 5mm,25.43,SolargrayÂ®  5mm,5372,SolarbanÂ® 70 S2,Float Glass - 5mm,2003,,5 mm Clear,2013,LoEÂ² 272 S5,Air,0.3245,0.0571,17.5,0.1461,0.2935,0.0781,60.94,-4.3,3.82,33.59,-0.84,-3.27,0.011,Yes,No,,
EnthermalPlus,SB70 Solargray 5mm / Air 11.08mm / Clear 5mm / Vacuum 0.25mm / C366 5mm,25.43,SolargrayÂ®  5mm,5372,SolarbanÂ® 70 S2,Float Glass - 5mm,2003,,5mm Clear,2156,LoEÂ³ 366 S5,Air,0.2559,0.0451,22.19,0.1382,0.2645,0.0788,58.33,-6.39,4.24,33.74,-0.43,-3.57,0.0032,Yes,No,,
EnthermalPlus,SB70 Solargray 5mm / Air 11.09mm / Clear 5mm / Vacuum 0.25mm / SB60 5mm,25.44,SolargrayÂ®  5mm,5372,SolarbanÂ® 70 S2,Clear Float Glass,414,,Clear  5mm,5283,SolarbanÂ® 60 S5,Air,0.3024,0.0533,18.78,0.1431,0.2925,0.0786,60.86,-5.16,4.07,33.69,-1.01,-3.02,0.0121,Yes,No,,
EnthermalPlus,SB70 Solargray 5mm / Air 11.09mm / Clear 5mm / Vacuum 0.25mm / SB70 5mm,25.44,SolargrayÂ®  5mm,5372,SolarbanÂ® 70 S2,Clear Float Glass,414,,SolarbanÂ® 70 glass  5mm,5434,SolarbanÂ® 70 S5,Air,0.2491,0.0439,22.79,0.1314,0.2682,0.082,58.64,-6.26,5.26,34.4,-1.08,-4.29,0.005,Yes,No,,
EnthermalPlus,SB70 Solargray 5mm / Air 10.48mm / Clear 5mm / Vacuum 0.25mm / LUMI 5mm,25.43,SolargrayÂ®  5mm,5372,SolarbanÂ® 70 S2,SGG PLANICLEAR 5mm,21012,,SGG ECLAZ II 5mm,20755,ECLAZ II S5,Air,0.3379,0.0595,16.8,0.1497,0.3412,0.0781,64.93,-4.01,3.5,33.61,-0.34,-4.08,0.025,Yes,No,,
EnthermalPlus,SB70 Optiblue 5mm / Air 11.08mm / Clear 5mm / Vacuum 0.25mm / C180 5mm,25.43,OptiblueÂ® (SolarbanÂ® z75)  5mm,5427,SolarbanÂ® 70 S2,Float Glass - 5mm,2003,,5mm Clear,2193,LoE 180 S5,Air,0.397,0.0699,14.3,0.1898,0.4376,0.1163,72.08,-6.22,1.11,40.81,-1.77,-8.53,0.025,Yes,No,,
EnthermalPlus,SB70 Optiblue 5mm / Air 11.08mm / Clear 5mm / Vacuum 0.25mm / C270 5mm,25.43,OptiblueÂ® (SolarbanÂ® z75)  5mm,5427,SolarbanÂ® 70 S2,Float Glass - 5mm,2003,,5mm Clear,2028,LoEÂ² 270 S5,Air,0.3036,0.0535,18.7,0.1874,0.3844,0.1122,68.35,-6.99,1.69,40.08,-4.06,-5.98,0.0132,Yes,No,,
EnthermalPlus,SB70 Optiblue 5mm / Air 11.08mm / Clear 5mm / Vacuum 0.25mm / C272 5mm,25.43,OptiblueÂ® (SolarbanÂ® z75)  5mm,5427,SolarbanÂ® 70 S2,Float Glass - 5mm,2003,,5 mm Clear,2013,LoEÂ² 272 S5,Air,0.3245,0.0571,17.5,0.1909,0.397,0.1073,69.24,-6.15,1.45,39.24,-2.12,-6.65,0.0166,Yes,No,,
EnthermalPlus,SB70 Optiblue 5mm / Air 11.08mm / Clear 5mm / Vacuum 0.25mm / C366 5mm,25.43,OptiblueÂ® (SolarbanÂ® z75)  5mm,5427,SolarbanÂ® 70 S2,Float Glass - 5mm,2003,,5mm Clear,2156,LoEÂ³ 366 S5,Air,0.2559,0.0451,22.19,0.1825,0.3579,0.1085,66.37,-8.43,1.99,39.45,-1.45,-7.16,0.0049,Yes,No,,
EnthermalPlus,SB70 Optiblue 5mm / Air 11.09mm / Clear 5mm / Vacuum 0.25mm / SB60 5mm,25.44,OptiblueÂ® (SolarbanÂ® z75)  5mm,5427,SolarbanÂ® 70 S2,Clear Float Glass,414,,Clear  5mm,5283,SolarbanÂ® 60 S5,Air,0.3024,0.0533,18.78,0.1875,0.3957,0.1083,69.16,-7.12,1.74,39.39,-2.37,-6.29,0.0185,Yes,No,,
EnthermalPlus,SB70 Optiblue 5mm / Air 11.09mm / Clear 5mm / Vacuum 0.25mm / SB70 5mm,25.44,OptiblueÂ® (SolarbanÂ® z75)  5mm,5427,SolarbanÂ® 70 S2,Clear Float Glass,414,,SolarbanÂ® 70 glass  5mm,5434,SolarbanÂ® 70 S5,Air,0.2491,0.0439,22.79,0.1733,0.3629,0.1144,66.7,-8.3,3.13,40.47,-2.42,-8.26,0.0076,Yes,No,,
EnthermalPlus,SB70 Optiblue 5mm / Air 10.48mm / Clear 5mm / Vacuum 0.25mm / LUMI 5mm,25.43,OptiblueÂ® (SolarbanÂ® z75)  5mm,5427,SolarbanÂ® 70 S2,SGG PLANICLEAR 5mm,21012,,SGG ECLAZ II 5mm,20755,ECLAZ II S5,Air,0.3379,0.0595,16.8,0.1952,0.4616,0.1073,73.67,-5.92,0.94,39.28,-1.32,-7.92,0.0388,Yes,No,,
EnthermalPlus,LUMI 5mm / Air 10.75mm / Clear 5mm / Vacuum 0.25mm / C180 5mm,25.4,SGG ECLAZ II 5mm,20755,ECLAZ II S2,Float Glass - 5mm,2003,,5mm Clear,2193,LoE 180 S5,Air,0.4018,0.0708,14.13,0.528,0.7158,0.1655,87.72,-4.04,4.11,47.91,-1.67,-5.97,0.1704,Yes,Yes,0.532844,0.421837
EnthermalPlus,LUMI 5mm / Air 10.75mm / Clear 5mm / Vacuum 0.25mm / C270 5mm,25.4,SGG ECLAZ II 5mm,20755,ECLAZ II S2,Float Glass - 5mm,2003,,5mm Clear,2028,LoEÂ² 270 S5,Air,0.3065,0.054,18.53,0.4129,0.6282,0.1544,83.29,-5.22,4.5,46.37,-6.53,-0.55,0.0849,Yes,Yes,0.417002,0.318043
EnthermalPlus,LUMI 5mm / Air 10.75mm / Clear 5mm / Vacuum 0.25mm / C272 5mm,25.4,SGG ECLAZ II 5mm,20755,ECLAZ II S2,Float Glass - 5mm,2003,,5 mm Clear,2013,LoEÂ² 272 S5,Air,0.3278,0.0577,17.32,0.439,0.6494,0.1418,84.37,-4.15,4.27,44.6,-2.42,-1.92,0.1013,Yes,Yes,0.443318,0.341327
EnthermalPlus,LUMI 5mm / Air 10.75mm / Clear 5mm / Vacuum 0.25mm / C366 5mm,25.4,SGG ECLAZ II 5mm,20755,ECLAZ II S2,Float Glass - 5mm,2003,,5mm Clear,2156,LoEÂ³ 366 S5,Air,0.258,0.0454,22.01,0.3607,0.5843,0.1453,80.93,-7.3,4.85,45.07,-0.59,-3.12,0.0311,Yes,Yes,0.364229,0.264745
EnthermalPlus,LUMI 5mm / Air 10.76mm / Clear 5mm / Vacuum 0.25mm / SB60 5mm,25.41,SGG ECLAZ II 5mm,20755,ECLAZ II S2,Clear Float Glass,414,,Clear  5mm,5283,SolarbanÂ® 60 S5,Air,0.3053,0.0538,18.6,0.4235,0.647,0.1442,84.27,-5.31,4.59,44.91,-3.07,-1.15,0.1234,Yes,No,,
EnthermalPlus,LUMI 5mm / Air 10.76mm / Clear 5mm / Vacuum 0.25mm / SB70 5mm,25.41,SGG ECLAZ II 5mm,20755,ECLAZ II S2,Clear Float Glass,414,,SolarbanÂ® 70 glass  5mm,5434,SolarbanÂ® 70 S5,Air,0.2511,0.0442,22.61,0.3335,0.5921,0.1607,81.31,-7.15,6.21,47.22,-2.57,-5.58,0.045,Yes,No,,
EnthermalPlus,LUMI 5mm / Air 10.15mm / Clear 5mm / Vacuum 0.25mm / LUMI 5mm,25.4,SGG ECLAZ II 5mm,20755,ECLAZ II S2,SGG PLANICLEAR 5mm,21012,,SGG ECLAZ II 5mm,20755,ECLAZ II S5,Air,0.3413,0.0601,16.64,0.5427,0.7556,0.1417,89.61,-3.58,3.9,44.67,-0.89,-4.72,0.2791,Yes,Yes,0.546767,0.355923
EnthermalPlus,ZEN 5mm / Air 10.75mm / Clear 5mm / Vacuum 0.25mm / C180 5mm,25.4,SGG ECLAZ ONE II 5mm,20763,ECLAZ ONE II S2,Float Glass - 5mm,2003,,5mm Clear,2193,LoE 180 S5,Air,0.3994,0.0703,14.22,0.4447,0.6789,0.2217,85.86,-4.13,5.1,54.5,-1.5,-8.06,0.1587,Yes,Yes,0.448978,0.418841
EnthermalPlus,ZEN 5mm / Air 10.75mm / Clear 5mm / Vacuum 0.25mm / C270 5mm,25.4,SGG ECLAZ ONE II 5mm,20763,ECLAZ ONE II S2,Float Glass - 5mm,2003,,5mm Clear,2028,LoEÂ² 270 S5,Air,0.3051,0.0537,18.61,0.3734,0.5955,0.2117,81.49,-5.34,5.6,53.38,-4.91,-4.57,0.08,Yes,Yes,0.376712,0.316326
EnthermalPlus,ZEN 5mm / Air 10.75mm / Clear 5mm / Vacuum 0.25mm / C272 5mm,25.4,SGG ECLAZ ONE II 5mm,20763,ECLAZ ONE II S2,Float Glass - 5mm,2003,,5 mm Clear,2013,LoEÂ² 272 S5,Air,0.3262,0.0574,17.41,0.3926,0.6151,0.2004,82.53,-4.25,5.39,52.12,-1.96,-5.66,0.0949,Yes,Yes,0.396146,0.339353
EnthermalPlus,ZEN 5mm / Air 10.75mm / Clear 5mm / Vacuum 0.25mm / C366 5mm,25.4,SGG ECLAZ ONE II 5mm,20763,ECLAZ ONE II S2,Float Glass - 5mm,2003,,5mm Clear,2156,LoEÂ³ 366 S5,Air,0.2569,0.0452,22.1,0.3322,0.5535,0.2036,79.15,-7.27,5.89,52.45,-0.72,-6.39,0.029,Yes,Yes,0.334998,0.263543
EnthermalPlus,ZEN 5mm / Air 10.76mm / Clear 5mm / Vacuum 0.25mm / SB60 5mm,25.41,SGG ECLAZ ONE II 5mm,20763,ECLAZ ONE II S2,Clear Float Glass,414,,Clear  5mm,5283,SolarbanÂ® 60 S5,Air,0.3038,0.0535,18.69,0.3801,0.6129,0.2026,82.43,-5.39,5.71,52.34,-2.41,-5.13,0.1155,Yes,No,,
EnthermalPlus,ZEN 5mm / Air 10.76mm / Clear 5mm / Vacuum 0.25mm / SB70 5mm,25.41,SGG ECLAZ ONE II 5mm,20763,ECLAZ ONE II S2,Clear Float Glass,414,,SolarbanÂ® 70 glass  5mm,5434,SolarbanÂ® 70 S5,Air,0.2501,0.044,22.7,0.3079,0.5615,0.2173,79.56,-7.13,7.14,53.99,-2.21,-7.87,0.0413,Yes,No,,
EnthermalPlus,ZEN 5mm / Air 10.15mm / Clear 5mm / Vacuum 0.25mm / LUMI 5mm,25.4,SGG ECLAZ ONE II 5mm,20763,ECLAZ ONE II S2,SGG PLANICLEAR 5mm,21012,,SGG ECLAZ II 5mm,20755,ECLAZ II S5,Air,0.3397,0.0598,16.71,0.4606,0.7156,0.2003,87.67,-3.69,5.01,52.16,-0.89,-7.47,0.2587,Yes,Yes,0.464266,0.353997
EnthermalPlus,C180 6mm / Air 10.05mm / C180 5mm / Vacuum 0.25mm / Clear 5mm,25.4,6mm Clear,2194,LoE 180 S2,5mm Clear,2193,LoE 180 S4,Float Glass - 5mm,2003,,Air,0.4074,0.0718,13.94,0.4794,0.6765,0.2017,85.77,-4.38,4.34,52.23,-2.83,-6.57,0.1103,Yes,No,,
EnthermalPlus,C180 6mm / Air 10.05mm / C270 5mm / Vacuum 0.25mm / Clear 5mm,25.4,6mm Clear,2194,LoE 180 S2,5mm Clear,2028,LoEÂ² 270 S4,Float Glass - 5mm,2003,,Air,0.3099,0.0546,18.32,0.3121,0.5926,0.1781,81.37,-5.46,4.74,49.42,-3.46,-5.19,0.0564,Yes,No,,
EnthermalPlus,C180 6mm / Air 10.05mm / C272 5mm / Vacuum 0.25mm / Clear 5mm,25.4,6mm Clear,2194,LoE 180 S2,5 mm Clear,2013,LoEÂ² 272 S4,Float Glass - 5mm,2003,,Air,0.3316,0.0584,17.12,0.3472,0.6123,0.1678,82.42,-4.44,4.56,48.1,-2.18,-5.47,0.0678,Yes,No,,
EnthermalPlus,C180 6mm / Air 10.05mm / C366 5mm / Vacuum 0.25mm / Clear 5mm,25.4,6mm Clear,2194,LoE 180 S2,5mm Clear,2156,LoEÂ³ 366 S4,Float Glass - 5mm,2003,,Air,0.2604,0.0459,21.8,0.2407,0.551,0.1706,79.04,-7.5,5.09,48.46,-2.23,-5.99,0.0208,Yes,No,,
EnthermalPlus,C180 6mm / Air 10.06mm / SB60 5mm / Vacuum 0.25mm / Clear 5mm,25.41,6mm Clear,2194,LoE 180 S2,Clear  5mm,5283,SolarbanÂ® 60 S4,Clear Float Glass,414,,Air,0.3087,0.0544,18.39,0.3354,0.6102,0.1694,82.31,-5.57,4.85,48.31,-2.44,-5.58,0.0802,Yes,No,,
EnthermalPlus,C180 6mm / Air 10.06mm / SB70 5mm / Vacuum 0.25mm / Clear 5mm,25.41,6mm Clear,2194,LoE 180 S2,SolarbanÂ® 70 glass  5mm,5434,SolarbanÂ® 70 S4,Clear Float Glass,414,,Air,0.2535,0.0446,22.4,0.2379,0.559,0.1889,79.46,-7.39,6.43,50.72,-3.96,-6.09,0.0288,Yes,No,,
EnthermalPlus,C180 6mm / Air 9.45mm / LUMI 5mm / Vacuum 0.25mm / Clear 5mm,25.4,6mm Clear,2194,LoE 180 S2,SGG ECLAZ II 5mm,20755,ECLAZ II S4,SGG PLANICLEAR 5mm,21012,,Air,0.3454,0.0608,16.44,0.4848,0.7129,0.1731,87.57,-3.94,4.23,48.87,-2.12,-6.14,0.1757,Yes,Yes,0.493042,0.360421
EnthermalPlus,C270 6mm / Air 10.05mm / C180 5mm / Vacuum 0.25mm / Clear 5mm,25.4,6mm Clear,2029,LoEÂ² 270 S2,5mm Clear,2193,LoE 180 S4,Float Glass - 5mm,2003,,Air,0.4044,0.0712,14.04,0.2953,0.5951,0.1601,81.51,-5.62,4.82,47.1,-4.43,-3.32,0.0567,Yes,No,,
EnthermalPlus,C270 6mm / Air 10.05mm / C270 5mm / Vacuum 0.25mm / Clear 5mm,25.4,6mm Clear,2029,LoEÂ² 270 S2,5mm Clear,2028,LoEÂ² 270 S4,Float Glass - 5mm,2003,,Air,0.3081,0.0543,18.43,0.2371,0.5218,0.1417,77.32,-6.45,5.06,44.55,-5.04,-1.95,0.0313,Yes,No,,
EnthermalPlus,C270 6mm / Air 10.05mm / C272 5mm / Vacuum 0.25mm / Clear 5mm,25.4,6mm Clear,2029,LoEÂ² 270 S2,5 mm Clear,2013,LoEÂ² 272 S4,Float Glass - 5mm,2003,,Air,0.3296,0.058,17.23,0.254,0.5392,0.1337,78.32,-5.51,4.87,43.36,-3.83,-2.11,0.0382,Yes,No,,
EnthermalPlus,C270 6mm / Air 10.05mm / C366 5mm / Vacuum 0.25mm / Clear 5mm,25.4,6mm Clear,2029,LoEÂ² 270 S2,5mm Clear,2156,LoEÂ³ 366 S4,Float Glass - 5mm,2003,,Air,0.2591,0.0456,21.91,0.1975,0.4855,0.1358,75.11,-8.29,5.37,43.67,-3.99,-2.56,0.0111,Yes,No,,
EnthermalPlus,C270 6mm / Air 10.06mm / SB60 5mm / Vacuum 0.25mm / Clear 5mm,25.41,6mm Clear,2029,LoEÂ² 270 S2,Clear  5mm,5283,SolarbanÂ® 60 S4,Clear Float Glass,414,,Air,0.3069,0.054,18.5,0.25,0.5373,0.135,78.23,-6.58,5.15,43.54,-4.02,-2.23,0.043,Yes,No,,
EnthermalPlus,C270 6mm / Air 10.06mm / SB70 5mm / Vacuum 0.25mm / Clear 5mm,25.41,6mm Clear,2029,LoEÂ² 270 S2,SolarbanÂ® 70 glass  5mm,5434,SolarbanÂ® 70 S4,Clear Float Glass,414,,Air,0.2522,0.0444,22.51,0.1964,0.4925,0.15,75.5,-8.22,6.76,45.71,-5.7,-2.77,0.0155,Yes,No,,
EnthermalPlus,C270 6mm / Air 9.45mm / LUMI 5mm / Vacuum 0.25mm / Clear 5mm,25.4,6mm Clear,2029,LoEÂ² 270 S2,SGG ECLAZ II 5mm,20755,ECLAZ II S4,SGG PLANICLEAR 5mm,21012,,Air,0.3434,0.0605,16.54,0.3073,0.6275,0.1378,83.25,-5.15,4.58,44.04,-3.75,-2.83,0.0878,Yes,Yes,0.318016,0.358025
EnthermalPlus,C272 6mm / Air 10.05mm / C180 5mm / Vacuum 0.25mm / Clear 5mm,25.4,6 mm Clear,2014,LoEÂ² 272 S2,5mm Clear,2193,LoE 180 S4,Float Glass - 5mm,2003,,Air,0.405,0.0713,14.02,0.3304,0.613,0.148,82.45,-4.49,4.62,45.41,-2.32,-3.82,0.0682,Yes,No,,
EnthermalPlus,C272 6mm / Air 10.05mm / C270 5mm / Vacuum 0.25mm / Clear 5mm,25.4,6 mm Clear,2014,LoEÂ² 272 S2,5mm Clear,2028,LoEÂ² 270 S4,Float Glass - 5mm,2003,,Air,0.3085,0.0543,18.41,0.256,0.5377,0.1285,78.24,-5.45,4.88,42.55,-2.99,-2.23,0.0381,Yes,No,,
EnthermalPlus,C272 6mm / Air 10.05mm / C272 5mm / Vacuum 0.25mm / Clear 5mm,25.4,6 mm Clear,2014,LoEÂ² 272 S2,5 mm Clear,2013,LoEÂ² 272 S4,Float Glass - 5mm,2003,,Air,0.33,0.0581,17.21,0.2768,0.5558,0.12,79.26,-4.49,4.66,41.2,-1.62,-2.45,0.0472,Yes,No,,
EnthermalPlus,C272 6mm / Air 10.05mm / C366 5mm / Vacuum 0.25mm / Clear 5mm,25.4,6 mm Clear,2014,LoEÂ² 272 S2,5mm Clear,2156,LoEÂ³ 366 S4,Float Glass - 5mm,2003,,Air,0.2594,0.0457,21.89,0.2086,0.5003,0.1223,76.0,-7.41,5.24,41.56,-1.72,-3.07,0.0137,Yes,No,,
EnthermalPlus,C272 6mm / Air 10.06mm / SB60 5mm / Vacuum 0.25mm / Clear 5mm,25.41,6 mm Clear,2014,LoEÂ² 272 S2,Clear  5mm,5283,SolarbanÂ® 60 S4,Clear Float Glass,414,,Air,0.3073,0.0541,18.48,0.2712,0.5538,0.1214,79.16,-5.58,4.96,41.41,-1.88,-2.56,0.0518,Yes,No,,
EnthermalPlus,C272 6mm / Air 10.06mm / SB70 5mm / Vacuum 0.25mm / Clear 5mm,25.41,6 mm Clear,2014,LoEÂ² 272 S2,SolarbanÂ® 70 glass  5mm,5434,SolarbanÂ® 70 S4,Clear Float Glass,414,,Air,0.2525,0.0445,22.49,0.2069,0.5072,0.1374,76.38,-7.28,6.6,43.86,-3.58,-3.33,0.0192,Yes,No,,
EnthermalPlus,C272 6mm / Air 9.45mm / LUMI 5mm / Vacuum 0.25mm / Clear 5mm,25.4,6 mm Clear,2014,LoEÂ² 272 S2,SGG ECLAZ II 5mm,20755,ECLAZ II S4,SGG PLANICLEAR 5mm,21012,,Air,0.3438,0.0606,16.51,0.3436,0.6468,0.1244,84.23,-4.05,4.38,41.97,-1.57,-3.17,0.1043,Yes,Yes,0.353939,0.358552
EnthermalPlus,C340 6mm / Air 10.05mm / C180 5mm / Vacuum 0.25mm / Clear 5mm,25.4,6mm Clear,2167,LoEÂ³ 340 S2,5mm Clear,2193,LoE 180 S4,Float Glass - 5mm,2003,,Air,0.4037,0.0711,14.07,0.1415,0.3331,0.1439,64.73,-10.09,-3.56,45.03,-6.76,-13.32,0.0088,Yes,No,,
EnthermalPlus,C340 6mm / Air 10.05mm / C270 5mm / Vacuum 0.25mm / Clear 5mm,25.4,6mm Clear,2167,LoEÂ³ 340 S2,5mm Clear,2028,LoEÂ² 270 S4,Float Glass - 5mm,2003,,Air,0.3077,0.0542,18.46,0.1208,0.2921,0.138,61.27,-10.43,-3.03,44.14,-6.88,-12.6,0.0047,Yes,No,,
EnthermalPlus,C340 6mm / Air 10.05mm / C272 5mm / Vacuum 0.25mm / Clear 5mm,25.4,6mm Clear,2167,LoEÂ³ 340 S2,5 mm Clear,2013,LoEÂ² 272 S4,Float Glass - 5mm,2003,,Air,0.3291,0.058,17.25,0.1267,0.3015,0.1353,62.06,-9.76,-3.22,43.73,-6.39,-12.52,0.0058,Yes,No,,
EnthermalPlus,C340 6mm / Air 10.05mm / C366 5mm / Vacuum 0.25mm / Clear 5mm,25.4,6mm Clear,2167,LoEÂ³ 340 S2,5mm Clear,2156,LoEÂ³ 366 S4,Float Glass - 5mm,2003,,Air,0.2588,0.0456,21.94,0.1071,0.2722,0.136,59.47,-11.48,-2.84,43.84,-6.55,-12.52,0.0017,Yes,No,,
EnthermalPlus,C340 6mm / Air 10.06mm / SB60 5mm / Vacuum 0.25mm / Clear 5mm,25.41,6mm Clear,2167,LoEÂ³ 340 S2,Clear  5mm,5283,SolarbanÂ® 60 S4,Clear Float Glass,414,,Air,0.3065,0.054,18.53,0.1258,0.3007,0.1357,62.0,-10.63,-2.97,43.8,-6.37,-12.63,0.0065,Yes,No,,
EnthermalPlus,C340 6mm / Air 10.06mm / SB70 5mm / Vacuum 0.25mm / Clear 5mm,25.41,6mm Clear,2167,LoEÂ³ 340 S2,SolarbanÂ® 70 glass  5mm,5434,SolarbanÂ® 70 S4,Clear Float Glass,414,,Air,0.252,0.0444,22.54,0.1074,0.2761,0.1407,59.79,-11.54,-1.55,44.54,-7.32,-12.7,0.0024,Yes,No,,
EnthermalPlus,C340 6mm / Air 9.45mm / LUMI 5mm / Vacuum 0.25mm / Clear 5mm,25.4,6mm Clear,2167,LoEÂ³ 340 S2,SGG ECLAZ II 5mm,20755,ECLAZ II S4,SGG PLANICLEAR 5mm,21012,,Air,0.343,0.0604,16.56,0.1454,0.3507,0.1367,66.13,-9.89,-3.85,43.98,-6.38,-12.99,0.0137,Yes,Yes,0.160596,0.357497
EnthermalPlus,C366 6mm / Air 10.05mm / C180 5mm / Vacuum 0.25mm / Clear 5mm,25.4,6mm Clear,2157,LoEÂ³ 366 S2,5mm Clear,2193,LoE 180 S4,Float Glass - 5mm,2003,,Air,0.4029,0.0709,14.1,0.2252,0.5532,0.1448,79.17,-7.54,5.1,44.97,-2.98,-4.25,0.0206,Yes,No,,
EnthermalPlus,C366 6mm / Air 10.05mm / C270 5mm / Vacuum 0.25mm / Clear 5mm,25.4,6mm Clear,2157,LoEÂ³ 366 S2,5mm Clear,2028,LoEÂ² 270 S4,Float Glass - 5mm,2003,,Air,0.3072,0.0541,18.49,0.1935,0.4855,0.1288,75.11,-8.24,5.34,42.6,-3.23,-3.21,0.011,Yes,No,,
EnthermalPlus,C366 6mm / Air 10.05mm / C272 5mm / Vacuum 0.25mm / Clear 5mm,25.4,6mm Clear,2157,LoEÂ³ 366 S2,5 mm Clear,2013,LoEÂ² 272 S4,Float Glass - 5mm,2003,,Air,0.3285,0.0579,17.28,0.2032,0.5017,0.1218,76.09,-7.42,5.2,41.49,-1.95,-3.36,0.0136,Yes,No,,
EnthermalPlus,C366 6mm / Air 10.05mm / C366 5mm / Vacuum 0.25mm / Clear 5mm,25.4,6mm Clear,2157,LoEÂ³ 366 S2,5mm Clear,2156,LoEÂ³ 366 S4,Float Glass - 5mm,2003,,Air,0.2585,0.0455,21.97,0.1705,0.4521,0.1236,72.97,-9.84,5.53,41.77,-2.33,-3.57,0.004,Yes,No,,
EnthermalPlus,C366 6mm / Air 10.06mm / SB60 5mm / Vacuum 0.25mm / Clear 5mm,25.41,6mm Clear,2157,LoEÂ³ 366 S2,Clear  5mm,5283,SolarbanÂ® 60 S4,Clear Float Glass,414,,Air,0.306,0.0539,18.56,0.2021,0.5,0.123,76.0,-8.45,5.47,41.68,-2.07,-3.51,0.0153,Yes,No,,
EnthermalPlus,C366 6mm / Air 10.06mm / SB70 5mm / Vacuum 0.25mm / Clear 5mm,25.41,6mm Clear,2157,LoEÂ³ 366 S2,SolarbanÂ® 70 glass  5mm,5434,SolarbanÂ® 70 S4,Clear Float Glass,414,,Air,0.2516,0.0443,22.57,0.171,0.4584,0.1359,73.34,-9.72,6.92,43.66,-4.3,-3.62,0.0056,Yes,No,,
EnthermalPlus,C366 6mm / Air 9.45mm / LUMI 5mm / Vacuum 0.25mm / Clear 5mm,25.4,6mm Clear,2157,LoEÂ³ 366 S2,SGG ECLAZ II 5mm,20755,ECLAZ II S4,SGG PLANICLEAR 5mm,21012,,Air,0.3424,0.0603,16.58,0.2341,0.5835,0.1254,80.88,-7.24,4.93,42.13,-1.89,-4.11,0.0321,Yes,Yes,0.245347,0.356842
EnthermalPlus,Q452 6mm / Air 10.05mm / C180 5mm / Vacuum 0.25mm / Clear 5mm,25.4,6mm Clear,2107,Quad LoE 452 S2,5mm Clear,2193,LoE 180 S4,Float Glass - 5mm,2003,,Air,0.4027,0.0709,14.1,0.179,0.448,0.1175,72.76,-9.54,5.25,40.99,-4.58,-2.89,0.006,Yes,No,,
EnthermalPlus,Q452 6mm / Air 10.05mm / C270 5mm / Vacuum 0.25mm / Clear 5mm,25.4,6mm Clear,2107,Quad LoE 452 S2,5mm Clear,2028,LoEÂ² 270 S4,Float Glass - 5mm,2003,,Air,0.3071,0.0541,18.49,0.1545,0.3927,0.107,68.94,-10.04,5.4,39.22,-4.55,-2.12,0.0034,Yes,No,,
EnthermalPlus,Q452 6mm / Air 10.05mm / C272 5mm / Vacuum 0.25mm / Clear 5mm,25.4,6mm Clear,2107,Quad LoE 452 S2,5 mm Clear,2013,LoEÂ² 272 S4,Float Glass - 5mm,2003,,Air,0.3284,0.0578,17.29,0.1618,0.4054,0.1024,69.83,-9.28,5.32,38.39,-3.53,-2.18,0.0042,Yes,No,,
EnthermalPlus,Q452 6mm / Air 10.05mm / C366 5mm / Vacuum 0.25mm / Clear 5mm,25.4,6mm Clear,2107,Quad LoE 452 S2,5mm Clear,2156,LoEÂ³ 366 S4,Float Glass - 5mm,2003,,Air,0.2584,0.0455,21.98,0.1374,0.3656,0.1035,66.94,-11.41,5.49,38.6,-3.88,-2.23,0.0012,Yes,No,,
EnthermalPlus,Q452 6mm / Air 10.06mm / SB60 5mm / Vacuum 0.25mm / Clear 5mm,25.41,6mm Clear,2107,Quad LoE 452 S2,Clear  5mm,5283,SolarbanÂ® 60 S4,Clear Float Glass,414,,Air,0.3059,0.0539,18.56,0.161,0.4042,0.1031,69.76,-10.23,5.54,38.53,-3.61,-2.32,0.0046,Yes,No,,
EnthermalPlus,Q452 6mm / Air 10.06mm / SB70 5mm / Vacuum 0.25mm / Clear 5mm,25.41,6mm Clear,2107,Quad LoE 452 S2,SolarbanÂ® 70 glass  5mm,5434,SolarbanÂ® 70 S4,Clear Float Glass,414,,Air,0.2515,0.0443,22.57,0.138,0.371,0.1117,67.31,-11.39,6.84,40.02,-5.52,-2.23,0.0017,Yes,No,,
EnthermalPlus,Q452 6mm / Air 9.45mm / LUMI 5mm / Vacuum 0.25mm / Clear 5mm,25.4,6mm Clear,2107,Quad LoE 452 S2,SGG ECLAZ II 5mm,20755,ECLAZ II S4,SGG PLANICLEAR 5mm,21012,,Air,0.3423,0.0603,16.59,0.1849,0.4717,0.1047,74.31,-9.25,5.07,38.87,-3.52,-2.86,0.0092,Yes,Yes,0.199243,0.356686
EnthermalPlus,SB60 6mm / Air 10.09mm / C180 5mm / Vacuum 0.25mm / Clear 5mm,25.44,Clear  6mm,5284,SolarbanÂ® 60 S2,5mm Clear,2193,LoE 180 S4,Float Glass - 5mm,2003,,Air,0.4041,0.0712,14.05,0.3204,0.6223,0.1509,82.97,-5.26,4.74,45.82,-2.88,-4.03,0.0815,Yes,No,,
EnthermalPlus,SB60 6mm / Air 10.09mm / C270 5mm / Vacuum 0.25mm / Clear 5mm,25.44,Clear  6mm,5284,SolarbanÂ® 60 S2,5mm Clear,2028,LoEÂ² 270 S4,Float Glass - 5mm,2003,,Air,0.3079,0.0542,18.44,0.2541,0.5459,0.1308,78.73,-6.19,4.98,42.9,-3.48,-2.48,0.0431,Yes,No,,
EnthermalPlus,SB60 6mm / Air 10.09mm / C272 5mm / Vacuum 0.25mm / Clear 5mm,25.44,Clear  6mm,5284,SolarbanÂ® 60 S2,5 mm Clear,2013,LoEÂ² 272 S4,Float Glass - 5mm,2003,,Air,0.3294,0.058,17.24,0.2732,0.5642,0.122,79.76,-5.24,4.78,41.52,-2.04,-2.7,0.052,Yes,No,,
EnthermalPlus,SB60 6mm / Air 10.09mm / C366 5mm / Vacuum 0.25mm / Clear 5mm,25.44,Clear  6mm,5284,SolarbanÂ® 60 S2,5mm Clear,2156,LoEÂ³ 366 S4,Float Glass - 5mm,2003,,Air,0.259,0.0456,21.92,0.2095,0.5079,0.1243,76.49,-8.12,5.32,41.88,-2.19,-3.28,0.0155,Yes,No,,
EnthermalPlus,SB60 6mm / Air 10.1mm / SB60 5mm / Vacuum 0.25mm / Clear 5mm,25.45,Clear  6mm,5284,SolarbanÂ® 60 S2,Clear  5mm,5283,SolarbanÂ® 60 S4,Clear Float Glass,414,,Air,0.3068,0.054,18.51,0.2687,0.5622,0.1234,79.66,-6.33,5.07,41.73,-2.29,-2.83,0.0604,Yes,No,,
EnthermalPlus,SB60 6mm / Air 10.1mm / SB70 5mm / Vacuum 0.25mm / Clear 5mm,25.45,Clear  6mm,5284,SolarbanÂ® 60 S2,SolarbanÂ® 70 glass  5mm,5434,SolarbanÂ® 70 S4,Clear Float Glass,414,,Air,0.2521,0.0444,22.52,0.208,0.5149,0.1399,76.86,-8.0,6.71,44.24,-4.18,-3.49,0.0216,Yes,No,,
EnthermalPlus,SB60 6mm / Air 9.49mm / LUMI 5mm / Vacuum 0.25mm / Clear 5mm,25.44,Clear  6mm,5284,SolarbanÂ® 60 S2,SGG ECLAZ II 5mm,20755,ECLAZ II S4,SGG PLANICLEAR 5mm,21012,,Air,0.3432,0.0604,16.54,0.3336,0.6566,0.1265,84.76,-4.83,4.49,42.31,-2.0,-3.48,0.1283,Yes,No,,
EnthermalPlus,SB60 Solexia 6mm / Air 10.09mm / C180 5mm / Vacuum 0.25mm / Clear 5mm,25.44,SolexiaÂ®  6mm,5254,SolarbanÂ® 60 S2,5mm Clear,2193,LoE 180 S4,Float Glass - 5mm,2003,,Air,0.4041,0.0712,14.05,0.2487,0.542,0.1256,78.55,-9.96,5.42,42.18,-6.27,-2.35,0.0465,Yes,No,,
EnthermalPlus,SB60 Solexia 6mm / Air 10.09mm / C270 5mm / Vacuum 0.25mm / Clear 5mm,25.44,SolexiaÂ®  6mm,5254,SolarbanÂ® 60 S2,5mm Clear,2028,LoEÂ² 270 S4,Float Glass - 5mm,2003,,Air,0.3079,0.0542,18.44,0.2054,0.4758,0.1103,74.52,-10.55,5.62,39.66,-6.44,-1.13,0.0253,Yes,No,,
EnthermalPlus,SB60 Solexia 6mm / Air 10.09mm / C272 5mm / Vacuum 0.25mm / Clear 5mm,25.44,SolexiaÂ®  6mm,5254,SolarbanÂ® 60 S2,5 mm Clear,2013,LoEÂ² 272 S4,Float Glass - 5mm,2003,,Air,0.3294,0.058,17.24,0.2183,0.4917,0.1035,75.5,-9.72,5.45,38.46,-4.96,-1.32,0.0309,Yes,No,,
EnthermalPlus,SB60 Solexia 6mm / Air 10.09mm / C366 5mm / Vacuum 0.25mm / Clear 5mm,25.44,SolexiaÂ®  6mm,5254,SolarbanÂ® 60 S2,5mm Clear,2156,LoEÂ³ 366 S4,Float Glass - 5mm,2003,,Air,0.259,0.0456,21.92,0.1754,0.4432,0.1053,72.41,-12.16,5.93,38.78,-5.21,-1.72,0.009,Yes,No,,
EnthermalPlus,SB60 Solexia 6mm / Air 10.1mm / SB60 5mm / Vacuum 0.25mm / Clear 5mm,25.45,SolexiaÂ®  6mm,5254,SolarbanÂ® 60 S2,Clear  5mm,5283,SolarbanÂ® 60 S4,Clear Float Glass,414,,Air,0.3068,0.054,18.51,0.2157,0.4901,0.1046,75.41,-10.75,5.73,38.66,-5.12,-1.43,0.0351,Yes,No,,
EnthermalPlus,SB60 Solexia 6mm / Air 10.1mm / SB70 5mm / Vacuum 0.25mm / Clear 5mm,25.45,SolexiaÂ®  6mm,5254,SolarbanÂ® 60 S2,SolarbanÂ® 70 glass  5mm,5434,SolarbanÂ® 70 S4,Clear Float Glass,414,,Air,0.2521,0.0444,22.52,0.175,0.4492,0.1174,72.76,-12.05,7.26,40.83,-7.39,-1.79,0.0126,Yes,No,,
EnthermalPlus,SB60 Solexia 6mm / Air 9.49mm / LUMI 5mm / Vacuum 0.25mm / Clear 5mm,25.44,SolexiaÂ®  6mm,5254,SolarbanÂ® 60 S2,SGG ECLAZ II 5mm,20755,ECLAZ II S4,SGG PLANICLEAR 5mm,21012,,Air,0.3432,0.0604,16.54,0.2574,0.5718,0.1069,80.26,-9.67,5.19,39.14,-5.05,-2.08,0.0715,Yes,No,,
EnthermalPlus,SB60 Solarbronze 6mm / Air 10.09mm / C180 5mm / Vacuum 0.25mm / Clear 5mm,25.44,SolarbronzeÂ®  6mm,5274,SolarbanÂ® 60 S2,5mm Clear,2193,LoE 180 S4,Float Glass - 5mm,2003,,Air,0.4041,0.0712,14.05,0.2099,0.3726,0.0818,67.15,-0.28,8.5,34.25,0.42,0.09,0.0386,Yes,No,,
EnthermalPlus,SB60 Solarbronze 6mm / Air 10.09mm / C270 5mm / Vacuum 0.25mm / Clear 5mm,25.44,SolarbronzeÂ®  6mm,5274,SolarbanÂ® 60 S2,5mm Clear,2028,LoEÂ² 270 S4,Float Glass - 5mm,2003,,Air,0.3079,0.0542,18.44,0.1639,0.327,0.0746,63.6,-1.26,8.48,32.72,-0.03,0.52,0.0212,Yes,No,,
EnthermalPlus,SB60 Solarbronze 6mm / Air 10.09mm / C272 5mm / Vacuum 0.25mm / Clear 5mm,25.44,SolarbronzeÂ®  6mm,5274,SolarbanÂ® 60 S2,5 mm Clear,2013,LoEÂ² 272 S4,Float Glass - 5mm,2003,,Air,0.3294,0.058,17.24,0.1771,0.3382,0.0716,64.49,-0.45,8.36,32.05,0.5,0.28,0.0258,Yes,No,,
EnthermalPlus,SB60 Solarbronze 6mm / Air 10.09mm / C366 5mm / Vacuum 0.25mm / Clear 5mm,25.44,SolarbronzeÂ®  6mm,5274,SolarbanÂ® 60 S2,5mm Clear,2156,LoEÂ³ 366 S4,Float Glass - 5mm,2003,,Air,0.259,0.0456,21.92,0.1329,0.304,0.0724,61.7,-3.03,8.68,32.24,0.47,-0.01,0.0076,Yes,No,,
EnthermalPlus,SB60 Solarbronze 6mm / Air 10.1mm / SB60 5mm / Vacuum 0.25mm / Clear 5mm,25.45,SolarbronzeÂ®  6mm,5274,SolarbanÂ® 60 S2,Clear  5mm,5283,SolarbanÂ® 60 S4,Clear Float Glass,414,,Air,0.3068,0.054,18.51,0.1733,0.3368,0.0721,64.39,-1.34,8.58,32.16,0.34,0.28,0.0292,Yes,No,,
EnthermalPlus,SB60 Solarbronze 6mm / Air 10.1mm / SB70 5mm / Vacuum 0.25mm / Clear 5mm,25.45,SolarbronzeÂ®  6mm,5274,SolarbanÂ® 60 S2,SolarbanÂ® 70 glass  5mm,5434,SolarbanÂ® 70 S4,Clear Float Glass,414,,Air,0.2521,0.0444,22.52,0.1312,0.3082,0.0778,62.02,-2.88,9.83,33.41,-0.27,0.06,0.0106,Yes,No,,
EnthermalPlus,SB60 Solarbronze 6mm / Air 9.49mm / LUMI 5mm / Vacuum 0.25mm / Clear 5mm,25.44,SolarbronzeÂ®  6mm,5274,SolarbanÂ® 60 S2,SGG ECLAZ II 5mm,20755,ECLAZ II S4,SGG PLANICLEAR 5mm,21012,,Air,0.3432,0.0604,16.54,0.2162,0.3935,0.0731,68.68,0.16,8.36,32.43,0.66,0.06,0.0592,Yes,No,,
EnthermalPlus,SB60 Solargray 6mm / Air 10.09mm / C180 5mm / Vacuum 0.25mm / Clear 5mm,25.44,SolargrayÂ®  6mm,5289,SolarbanÂ® 60 S2,5mm Clear,2193,LoE 180 S4,Float Glass - 5mm,2003,,Air,0.4041,0.0712,14.05,0.1837,0.3114,0.0703,62.52,-2.49,1.91,31.89,-0.16,-3.24,0.0372,Yes,No,,
