Repository: Ranojoyd80/enthermal-IGconfigurator_v2

File: Data_Pipeline/1_Source_CSVs/IG_Config_EnthermalPlus_Inboard_Dataset_07-07-26.csv (part 25 of 32)
Product Type,Comment,Total Thickness (mm),Outer Lite (Name_Thickness mm),Outer Lite NFRC ID,Outer Lite Low-E,Middle Lite (Name_Thickness mm),Middle Lite NFRC ID,Middle Lite Low-E,Inner Lite (Name_Thickness mm),Inner Lite NFRC ID,Inner Lite Low-E,Gas Fill,U-value NFRC (W/mÂ²K),U-value NFRC (BTU/hrftF),R-value NFRC,SHGC,Tvis (Visible Transmittance),Exterior Visible Reflectance,Transmitted Color L*,Transmitted Color a*,Transmitted Color b*,Exterior Reflected Color L*,Exterior Reflected Color a*,Exterior Reflected Color b*,T-UV,NFRC,CEN,g-factor,U-value CEN (W/m²K)
EnthermalPlus,SB60 Solargray 6mm / Air 10.09mm / C270 5mm / Vacuum 0.25mm / Clear 5mm,25.44,SolargrayÂ®  6mm,5289,SolarbanÂ® 60 S2,5mm Clear,2028,LoEÂ² 270 S4,Float Glass - 5mm,2003,,Air,0.3079,0.0542,18.44,0.1435,0.2734,0.0653,59.18,-3.32,2.2,30.7,-0.47,-2.35,0.0205,Yes,No,,
EnthermalPlus,SB60 Solargray 6mm / Air 10.09mm / C272 5mm / Vacuum 0.25mm / Clear 5mm,25.44,SolargrayÂ®  6mm,5289,SolarbanÂ® 60 S2,5 mm Clear,2013,LoEÂ² 272 S4,Float Glass - 5mm,2003,,Air,0.3294,0.058,17.24,0.1551,0.2827,0.0631,60.01,-2.55,1.98,30.17,0.04,-2.41,0.025,Yes,No,,
EnthermalPlus,SB60 Solargray 6mm / Air 10.09mm / C366 5mm / Vacuum 0.25mm / Clear 5mm,25.44,SolargrayÂ®  6mm,5289,SolarbanÂ® 60 S2,5mm Clear,2156,LoEÂ³ 366 S4,Float Glass - 5mm,2003,,Air,0.259,0.0456,21.92,0.1162,0.2544,0.0637,57.4,-4.93,2.59,30.32,0.09,-2.74,0.0073,Yes,No,,
EnthermalPlus,SB60 Solargray 6mm / Air 10.1mm / SB60 5mm / Vacuum 0.25mm / Clear 5mm,25.45,SolargrayÂ®  6mm,5289,SolarbanÂ® 60 S2,Clear  5mm,5283,SolarbanÂ® 60 S4,Clear Float Glass,414,,Air,0.3068,0.054,18.51,0.1515,0.2816,0.0635,59.92,-3.4,2.23,30.26,-0.08,-2.44,0.0282,Yes,No,,
EnthermalPlus,SB60 Solargray 6mm / Air 10.1mm / SB70 5mm / Vacuum 0.25mm / Clear 5mm,25.45,SolargrayÂ®  6mm,5289,SolarbanÂ® 60 S2,SolarbanÂ® 70 glass  5mm,5434,SolarbanÂ® 70 S4,Clear Float Glass,414,,Air,0.2521,0.0444,22.52,0.1146,0.2578,0.0676,57.68,-4.85,3.67,31.26,-0.54,-2.99,0.0102,Yes,No,,
EnthermalPlus,SB60 Solargray 6mm / Air 9.49mm / LUMI 5mm / Vacuum 0.25mm / Clear 5mm,25.44,SolargrayÂ®  6mm,5289,SolarbanÂ® 60 S2,SGG ECLAZ II 5mm,20755,ECLAZ II S4,SGG PLANICLEAR 5mm,21012,,Air,0.3432,0.0604,16.54,0.1886,0.3288,0.0642,63.96,-2.12,1.66,30.46,0.04,-2.71,0.057,Yes,No,,
EnthermalPlus,SB60 Optigray 6mm / Air 10.09mm / C180 5mm / Vacuum 0.25mm / Clear 5mm,25.44,OptigrayÂ®  6mm,5265,SolarbanÂ® 60 S2,5mm Clear,2193,LoE 180 S4,Float Glass - 5mm,2003,,Air,0.4041,0.0712,14.05,0.2322,0.4411,0.0975,72.2,-4.65,4.09,37.41,-1.77,-3.09,0.0491,Yes,No,,
EnthermalPlus,SB60 Optigray 6mm / Air 10.09mm / C270 5mm / Vacuum 0.25mm / Clear 5mm,25.44,OptigrayÂ®  6mm,5265,SolarbanÂ® 60 S2,5mm Clear,2028,LoEÂ² 270 S4,Float Glass - 5mm,2003,,Air,0.3079,0.0542,18.44,0.1851,0.3871,0.0874,68.44,-5.46,4.32,35.47,-2.13,-2.0,0.0268,Yes,No,,
EnthermalPlus,SB60 Optigray 6mm / Air 10.09mm / C272 5mm / Vacuum 0.25mm / Clear 5mm,25.44,OptigrayÂ®  6mm,5265,SolarbanÂ® 60 S2,5 mm Clear,2013,LoEÂ² 272 S4,Float Glass - 5mm,2003,,Air,0.3294,0.058,17.24,0.1989,0.4002,0.083,69.36,-4.63,4.12,34.57,-1.2,-2.14,0.0327,Yes,No,,
EnthermalPlus,SB60 Optigray 6mm / Air 10.09mm / C366 5mm / Vacuum 0.25mm / Clear 5mm,25.44,OptigrayÂ®  6mm,5265,SolarbanÂ® 60 S2,5mm Clear,2156,LoEÂ³ 366 S4,Float Glass - 5mm,2003,,Air,0.259,0.0456,21.92,0.153,0.3603,0.0842,66.45,-7.18,4.66,34.82,-1.25,-2.57,0.0096,Yes,No,,
EnthermalPlus,SB60 Optigray 6mm / Air 10.1mm / SB60 5mm / Vacuum 0.25mm / Clear 5mm,25.45,OptigrayÂ®  6mm,5265,SolarbanÂ® 60 S2,Clear  5mm,5283,SolarbanÂ® 60 S4,Clear Float Glass,414,,Air,0.3068,0.054,18.51,0.1953,0.3988,0.0837,69.27,-5.59,4.39,34.72,-1.37,-2.21,0.037,Yes,No,,
EnthermalPlus,SB60 Optigray 6mm / Air 10.1mm / SB70 5mm / Vacuum 0.25mm / Clear 5mm,25.45,OptigrayÂ®  6mm,5265,SolarbanÂ® 60 S2,SolarbanÂ® 70 glass  5mm,5434,SolarbanÂ® 70 S4,Clear Float Glass,414,,Air,0.2521,0.0444,22.52,0.1517,0.3651,0.092,66.77,-7.07,5.89,36.36,-2.54,-2.76,0.0134,Yes,No,,
EnthermalPlus,SB60 Optigray 6mm / Air 9.49mm / LUMI 5mm / Vacuum 0.25mm / Clear 5mm,25.44,OptigrayÂ®  6mm,5265,SolarbanÂ® 60 S2,SGG ECLAZ II 5mm,20755,ECLAZ II S4,SGG PLANICLEAR 5mm,21012,,Air,0.3432,0.0604,16.54,0.24,0.4655,0.0852,73.81,-4.27,3.85,35.08,-1.19,-2.64,0.0754,Yes,No,,
EnthermalPlus,SB60 Solarblue 6mm / Air 10.09mm / C180 5mm / Vacuum 0.25mm / Clear 5mm,25.44,SolarblueÂ®  6mm,5364,SolarbanÂ® 60 S2,5mm Clear,2193,LoE 180 S4,Float Glass - 5mm,2003,,Air,0.4041,0.0712,14.05,0.2151,0.3933,0.0872,69.22,-7.77,-4.62,35.68,-2.2,-8.88,0.0473,Yes,No,,
EnthermalPlus,SB60 Solarblue 6mm / Air 10.09mm / C270 5mm / Vacuum 0.25mm / Clear 5mm,25.44,SolarblueÂ®  6mm,5364,SolarbanÂ® 60 S2,5mm Clear,2028,LoEÂ² 270 S4,Float Glass - 5mm,2003,,Air,0.3079,0.0542,18.44,0.1717,0.3454,0.079,65.6,-8.4,-3.99,33.96,-2.48,-6.97,0.0259,Yes,No,,
EnthermalPlus,SB60 Solarblue 6mm / Air 10.09mm / C272 5mm / Vacuum 0.25mm / Clear 5mm,25.44,SolarblueÂ®  6mm,5364,SolarbanÂ® 60 S2,5 mm Clear,2013,LoEÂ² 272 S4,Float Glass - 5mm,2003,,Air,0.3294,0.058,17.24,0.1844,0.3569,0.0753,66.48,-7.59,-4.31,33.14,-1.5,-6.85,0.0317,Yes,No,,
EnthermalPlus,SB60 Solarblue 6mm / Air 10.09mm / C366 5mm / Vacuum 0.25mm / Clear 5mm,25.44,SolarblueÂ®  6mm,5364,SolarbanÂ® 60 S2,5mm Clear,2156,LoEÂ³ 366 S4,Float Glass - 5mm,2003,,Air,0.259,0.0456,21.92,0.142,0.3218,0.0764,63.7,-9.96,-3.4,33.37,-1.43,-7.36,0.0093,Yes,No,,
EnthermalPlus,SB60 Solarblue 6mm / Air 10.1mm / SB60 5mm / Vacuum 0.25mm / Clear 5mm,25.45,SolarblueÂ®  6mm,5364,SolarbanÂ® 60 S2,Clear  5mm,5283,SolarbanÂ® 60 S4,Clear Float Glass,414,,Air,0.3068,0.054,18.51,0.181,0.3558,0.0759,66.41,-8.54,-3.99,33.28,-1.62,-6.98,0.0358,Yes,No,,
EnthermalPlus,SB60 Solarblue 6mm / Air 10.1mm / SB70 5mm / Vacuum 0.25mm / Clear 5mm,25.45,SolarblueÂ®  6mm,5364,SolarbanÂ® 60 S2,SolarbanÂ® 70 glass  5mm,5434,SolarbanÂ® 70 S4,Clear Float Glass,414,,Air,0.2521,0.0444,22.52,0.1407,0.3259,0.083,63.99,-9.93,-2.21,34.79,-2.65,-8.04,0.0129,Yes,No,,
EnthermalPlus,SB60 Solarblue 6mm / Air 9.49mm / LUMI 5mm / Vacuum 0.25mm / Clear 5mm,25.44,SolarblueÂ®  6mm,5364,SolarbanÂ® 60 S2,SGG ECLAZ II 5mm,20755,ECLAZ II S4,SGG PLANICLEAR 5mm,21012,,Air,0.3432,0.0604,16.54,0.222,0.4151,0.0772,70.77,-7.47,-5.03,33.61,-1.7,-7.55,0.0724,Yes,No,,
EnthermalPlus,SB60 Optiblue 6mm / Air 10.09mm / C180 5mm / Vacuum 0.25mm / Clear 5mm,25.44,OptiblueÂ® (SolarbanÂ® z50)  6mm,5424,SolarbanÂ® 60 S2,5mm Clear,2193,LoE 180 S4,Float Glass - 5mm,2003,,Air,0.4041,0.0712,14.05,0.256,0.449,0.0997,72.9,-4.56,-1.38,37.95,-0.96,-7.62,0.0628,Yes,No,,
EnthermalPlus,SB60 Optiblue 6mm / Air 10.09mm / C270 5mm / Vacuum 0.25mm / Clear 5mm,25.44,OptiblueÂ® (SolarbanÂ® z50)  6mm,5424,SolarbanÂ® 60 S2,5mm Clear,2028,LoEÂ² 270 S4,Float Glass - 5mm,2003,,Air,0.3079,0.0542,18.44,0.1996,0.394,0.0892,69.11,-5.41,-0.89,35.94,-1.44,-5.85,0.0339,Yes,No,,
EnthermalPlus,SB60 Optiblue 6mm / Air 10.09mm / C272 5mm / Vacuum 0.25mm / Clear 5mm,25.44,OptiblueÂ® (SolarbanÂ® z50)  6mm,5424,SolarbanÂ® 60 S2,5 mm Clear,2013,LoEÂ² 272 S4,Float Glass - 5mm,2003,,Air,0.3294,0.058,17.24,0.2158,0.4073,0.0846,70.03,-4.53,-1.17,35.0,-0.46,-5.84,0.0412,Yes,No,,
EnthermalPlus,SB60 Optiblue 6mm / Air 10.09mm / C366 5mm / Vacuum 0.25mm / Clear 5mm,25.44,OptiblueÂ® (SolarbanÂ® z50)  6mm,5424,SolarbanÂ® 60 S2,5mm Clear,2156,LoEÂ³ 366 S4,Float Glass - 5mm,2003,,Air,0.259,0.0456,21.92,0.1618,0.3668,0.0859,67.1,-7.18,-0.38,35.26,-0.38,-6.39,0.0122,Yes,No,,
EnthermalPlus,SB60 Optiblue 6mm / Air 10.1mm / SB60 5mm / Vacuum 0.25mm / Clear 5mm,25.45,OptiblueÂ® (SolarbanÂ® z50)  6mm,5424,SolarbanÂ® 60 S2,Clear  5mm,5283,SolarbanÂ® 60 S4,Clear Float Glass,414,,Air,0.3068,0.054,18.51,0.2113,0.4059,0.0853,69.94,-5.52,-0.87,35.15,-0.63,-5.95,0.0471,Yes,No,,
EnthermalPlus,SB60 Optiblue 6mm / Air 10.1mm / SB70 5mm / Vacuum 0.25mm / Clear 5mm,25.45,OptiblueÂ® (SolarbanÂ® z50)  6mm,5424,SolarbanÂ® 60 S2,SolarbanÂ® 70 glass  5mm,5434,SolarbanÂ® 70 S4,Clear Float Glass,414,,Air,0.2521,0.0444,22.52,0.1598,0.3716,0.0942,67.42,-7.11,0.85,36.89,-1.59,-6.94,0.0169,Yes,No,,
EnthermalPlus,SB60 Optiblue 6mm / Air 9.49mm / LUMI 5mm / Vacuum 0.25mm / Clear 5mm,25.44,OptiblueÂ® (SolarbanÂ® z50)  6mm,5424,SolarbanÂ® 60 S2,SGG ECLAZ II 5mm,20755,ECLAZ II S4,SGG PLANICLEAR 5mm,21012,,Air,0.3432,0.0604,16.54,0.2654,0.4739,0.0869,74.52,-4.17,-1.72,35.54,-0.55,-6.49,0.0973,Yes,No,,
EnthermalPlus,SB70 6mm / Air 10.09mm / C180 5mm / Vacuum 0.25mm / Clear 5mm,25.44,SolarbanÂ® 70 glass  6mm,5439,SolarbanÂ® 70 S2,5mm Clear,2193,LoE 180 S4,Float Glass - 5mm,2003,,Air,0.4024,0.0709,14.11,0.2248,0.5699,0.1698,80.08,-7.03,6.22,48.34,-4.76,-4.83,0.0298,Yes,No,,
EnthermalPlus,SB70 6mm / Air 10.09mm / C270 5mm / Vacuum 0.25mm / Clear 5mm,25.44,SolarbanÂ® 70 glass  6mm,5439,SolarbanÂ® 70 S2,5mm Clear,2028,LoEÂ² 270 S4,Float Glass - 5mm,2003,,Air,0.3069,0.0541,18.5,0.1946,0.4999,0.1528,75.95,-7.75,6.51,46.09,-5.2,-4.1,0.0156,Yes,No,,
EnthermalPlus,SB70 6mm / Air 10.09mm / C272 5mm / Vacuum 0.25mm / Clear 5mm,25.44,SolarbanÂ® 70 glass  6mm,5439,SolarbanÂ® 70 S2,5 mm Clear,2013,LoEÂ² 272 S4,Float Glass - 5mm,2003,,Air,0.3283,0.0578,17.3,0.2038,0.5163,0.1455,76.93,-6.89,6.37,45.06,-4.05,-4.34,0.0195,Yes,No,,
EnthermalPlus,SB70 6mm / Air 10.09mm / C366 5mm / Vacuum 0.25mm / Clear 5mm,25.44,SolarbanÂ® 70 glass  6mm,5439,SolarbanÂ® 70 S2,5mm Clear,2156,LoEÂ³ 366 S4,Float Glass - 5mm,2003,,Air,0.2583,0.0455,21.98,0.1728,0.4653,0.1473,73.79,-9.36,6.72,45.32,-4.37,-4.61,0.006,Yes,No,,
EnthermalPlus,SB70 6mm / Air 10.1mm / SB60 5mm / Vacuum 0.25mm / Clear 5mm,25.45,SolarbanÂ® 70 glass  6mm,5439,SolarbanÂ® 70 S2,Clear  5mm,5283,SolarbanÂ® 60 S4,Clear Float Glass,414,,Air,0.3058,0.0538,18.57,0.2029,0.5146,0.1467,76.84,-7.93,6.63,45.23,-4.17,-4.43,0.0216,Yes,No,,
EnthermalPlus,SB70 6mm / Air 10.1mm / SB70 5mm / Vacuum 0.25mm / Clear 5mm,25.45,SolarbanÂ® 70 glass  6mm,5439,SolarbanÂ® 70 S2,SolarbanÂ® 70 glass  5mm,5434,SolarbanÂ® 70 S4,Clear Float Glass,414,,Air,0.2515,0.0443,22.58,0.1742,0.4722,0.1603,74.18,-9.23,8.04,47.08,-6.13,-4.53,0.0083,Yes,No,,
EnthermalPlus,SB70 6mm / Air 9.49mm / LUMI 5mm / Vacuum 0.25mm / Clear 5mm,25.44,SolarbanÂ® 70 glass  6mm,5439,SolarbanÂ® 70 S2,SGG ECLAZ II 5mm,20755,ECLAZ II S4,SGG PLANICLEAR 5mm,21012,,Air,0.3421,0.0602,16.6,0.2336,0.6006,0.1493,81.77,-6.7,6.15,45.65,-3.95,-4.89,0.0462,Yes,No,,
EnthermalPlus,SB70 Solexia 6mm / Air 10.09mm / C180 5mm / Vacuum 0.25mm / Clear 5mm,25.44,SolexiaÂ®  6mm,5393,SolarbanÂ® 70 S2,5mm Clear,2193,LoE 180 S4,Float Glass - 5mm,2003,,Air,0.4024,0.0709,14.11,0.1944,0.497,0.1403,75.82,-11.4,6.76,44.39,-8.81,-2.84,0.0172,Yes,No,,
EnthermalPlus,SB70 Solexia 6mm / Air 10.09mm / C270 5mm / Vacuum 0.25mm / Clear 5mm,25.44,SolexiaÂ®  6mm,5393,SolarbanÂ® 70 S2,5mm Clear,2028,LoEÂ² 270 S4,Float Glass - 5mm,2003,,Air,0.3069,0.0541,18.5,0.1683,0.4362,0.1273,71.9,-11.82,7.0,42.44,-8.96,-2.25,0.0092,Yes,No,,
EnthermalPlus,SB70 Solexia 6mm / Air 10.09mm / C272 5mm / Vacuum 0.25mm / Clear 5mm,25.44,SolexiaÂ®  6mm,5393,SolarbanÂ® 70 S2,5 mm Clear,2013,LoEÂ² 272 S4,Float Glass - 5mm,2003,,Air,0.3283,0.0578,17.3,0.1761,0.4504,0.1216,72.83,-11.07,6.89,41.54,-7.82,-2.46,0.0116,Yes,No,,
EnthermalPlus,SB70 Solexia 6mm / Air 10.09mm / C366 5mm / Vacuum 0.25mm / Clear 5mm,25.44,SolexiaÂ®  6mm,5393,SolarbanÂ® 70 S2,5mm Clear,2156,LoEÂ³ 366 S4,Float Glass - 5mm,2003,,Air,0.2583,0.0455,21.98,0.1505,0.4065,0.1231,69.86,-13.15,7.19,41.77,-8.14,-2.63,0.0035,Yes,No,,
EnthermalPlus,SB70 Solexia 6mm / Air 10.1mm / SB60 5mm / Vacuum 0.25mm / Clear 5mm,25.45,SolexiaÂ®  6mm,5393,SolarbanÂ® 70 S2,Clear  5mm,5283,SolarbanÂ® 60 S4,Clear Float Glass,414,,Air,0.3058,0.0538,18.57,0.175,0.4491,0.1226,72.75,-12.05,7.14,41.69,-7.89,-2.53,0.0126,Yes,No,,
EnthermalPlus,SB70 Solexia 6mm / Air 10.1mm / SB70 5mm / Vacuum 0.25mm / Clear 5mm,25.45,SolexiaÂ®  6mm,5393,SolarbanÂ® 70 S2,SolarbanÂ® 70 glass  5mm,5434,SolarbanÂ® 70 S4,Clear Float Glass,414,,Air,0.2515,0.0443,22.58,0.1516,0.4123,0.1332,70.23,-13.03,8.46,43.33,-9.93,-2.49,0.0049,Yes,No,,
EnthermalPlus,SB70 Solexia 6mm / Air 9.49mm / LUMI 5mm / Vacuum 0.25mm / Clear 5mm,25.44,SolexiaÂ®  6mm,5393,SolarbanÂ® 70 S2,SGG ECLAZ II 5mm,20755,ECLAZ II S4,SGG PLANICLEAR 5mm,21012,,Air,0.3421,0.0602,16.6,0.1999,0.5237,0.1244,77.45,-11.2,6.7,42.04,-7.82,-3.01,0.0261,Yes,No,,
EnthermalPlus,SB70 Solarbronze 6mm / Air 10.09mm / C180 5mm / Vacuum 0.25mm / Clear 5mm,25.44,SolarbronzeÂ®  6mm,5377,SolarbanÂ® 70 S2,5mm Clear,2193,LoE 180 S4,Float Glass - 5mm,2003,,Air,0.4024,0.0709,14.11,0.1463,0.3411,0.0884,64.71,-1.98,9.56,35.56,-0.18,-0.33,0.0143,Yes,No,,
EnthermalPlus,SB70 Solarbronze 6mm / Air 10.09mm / C270 5mm / Vacuum 0.25mm / Clear 5mm,25.44,SolarbronzeÂ®  6mm,5377,SolarbanÂ® 70 S2,5mm Clear,2028,LoEÂ² 270 S4,Float Glass - 5mm,2003,,Air,0.3069,0.0541,18.5,0.1247,0.2992,0.0823,61.26,-2.77,9.6,34.34,-0.51,-0.21,0.0077,Yes,No,,
EnthermalPlus,SB70 Solarbronze 6mm / Air 10.09mm / C272 5mm / Vacuum 0.25mm / Clear 5mm,25.44,SolarbronzeÂ®  6mm,5377,SolarbanÂ® 70 S2,5 mm Clear,2013,LoEÂ² 272 S4,Float Glass - 5mm,2003,,Air,0.3283,0.0578,17.3,0.1311,0.3093,0.0798,62.1,-2.04,9.52,33.82,-0.02,-0.42,0.0098,Yes,No,,
EnthermalPlus,SB70 Solarbronze 6mm / Air 10.09mm / C366 5mm / Vacuum 0.25mm / Clear 5mm,25.44,SolarbronzeÂ®  6mm,5377,SolarbanÂ® 70 S2,5mm Clear,2156,LoEÂ³ 366 S4,Float Glass - 5mm,2003,,Air,0.2583,0.0455,21.98,0.1094,0.2784,0.0804,59.43,-4.24,9.68,33.96,-0.19,-0.56,0.0029,Yes,No,,
EnthermalPlus,SB70 Solarbronze 6mm / Air 10.1mm / SB60 5mm / Vacuum 0.25mm / Clear 5mm,25.45,SolarbronzeÂ®  6mm,5377,SolarbanÂ® 70 S2,Clear  5mm,5283,SolarbanÂ® 60 S4,Clear Float Glass,414,,Air,0.3058,0.0538,18.57,0.1297,0.3081,0.0802,62.01,-2.89,9.73,33.92,-0.11,-0.42,0.0106,Yes,No,,
EnthermalPlus,SB70 Solarbronze 6mm / Air 10.1mm / SB70 5mm / Vacuum 0.25mm / Clear 5mm,25.45,SolarbronzeÂ®  6mm,5377,SolarbanÂ® 70 S2,SolarbanÂ® 70 glass  5mm,5434,SolarbanÂ® 70 S4,Clear Float Glass,414,,Air,0.2515,0.0443,22.58,0.1099,0.2825,0.0849,59.76,-4.08,10.78,34.86,-0.96,-0.41,0.0041,Yes,No,,
EnthermalPlus,SB70 Solarbronze 6mm / Air 9.49mm / LUMI 5mm / Vacuum 0.25mm / Clear 5mm,25.44,SolarbronzeÂ®  6mm,5377,SolarbanÂ® 70 S2,SGG ECLAZ II 5mm,20755,ECLAZ II S4,SGG PLANICLEAR 5mm,21012,,Air,0.3421,0.0602,16.6,0.1496,0.3597,0.081,66.16,-1.63,9.58,34.12,0.13,-0.59,0.0217,Yes,No,,
EnthermalPlus,SB70 Solargray 6mm / Air 10.09mm / C180 5mm / Vacuum 0.25mm / Clear 5mm,25.44,SolargrayÂ®  6mm,5373,SolarbanÂ® 70 S2,5mm Clear,2193,LoE 180 S4,Float Glass - 5mm,2003,,Air,0.4024,0.0709,14.11,0.1294,0.2851,0.0752,60.22,-4.07,3.17,32.98,-0.55,-3.96,0.0138,Yes,No,,
EnthermalPlus,SB70 Solargray 6mm / Air 10.09mm / C270 5mm / Vacuum 0.25mm / Clear 5mm,25.44,SolargrayÂ®  6mm,5373,SolarbanÂ® 70 S2,5mm Clear,2028,LoEÂ² 270 S4,Float Glass - 5mm,2003,,Air,0.3069,0.0541,18.5,0.1098,0.2502,0.0709,56.96,-4.72,3.5,32.03,-0.74,-3.48,0.0074,Yes,No,,
EnthermalPlus,SB70 Solargray 6mm / Air 10.09mm / C272 5mm / Vacuum 0.25mm / Clear 5mm,25.44,SolargrayÂ®  6mm,5373,SolarbanÂ® 70 S2,5 mm Clear,2013,LoEÂ² 272 S4,Float Glass - 5mm,2003,,Air,0.3283,0.0578,17.3,0.1155,0.2585,0.0691,57.75,-4.03,3.33,31.61,-0.3,-3.55,0.0094,Yes,No,,
EnthermalPlus,SB70 Solargray 6mm / Air 10.09mm / C366 5mm / Vacuum 0.25mm / Clear 5mm,25.44,SolargrayÂ®  6mm,5373,SolarbanÂ® 70 S2,5mm Clear,2156,LoEÂ³ 366 S4,Float Glass - 5mm,2003,,Air,0.2583,0.0455,21.98,0.096,0.233,0.0696,55.25,-6.05,3.77,31.72,-0.38,-3.72,0.0028,Yes,No,,
EnthermalPlus,SB70 Solargray 6mm / Air 10.1mm / SB60 5mm / Vacuum 0.25mm / Clear 5mm,25.45,SolargrayÂ®  6mm,5373,SolarbanÂ® 70 S2,Clear  5mm,5283,SolarbanÂ® 60 S4,Clear Float Glass,414,,Air,0.3058,0.0538,18.57,0.1141,0.2576,0.0694,57.67,-4.84,3.57,31.68,-0.36,-3.57,0.0102,Yes,No,,
EnthermalPlus,SB70 Solargray 6mm / Air 10.1mm / SB70 5mm / Vacuum 0.25mm / Clear 5mm,25.45,SolargrayÂ®  6mm,5373,SolarbanÂ® 70 S2,SolarbanÂ® 70 glass  5mm,5434,SolarbanÂ® 70 S4,Clear Float Glass,414,,Air,0.2515,0.0443,22.58,0.0963,0.2363,0.0728,55.55,-5.94,4.8,32.45,-1.03,-3.8,0.004,Yes,No,,
EnthermalPlus,SB70 Solargray 6mm / Air 9.49mm / LUMI 5mm / Vacuum 0.25mm / Clear 5mm,25.44,SolargrayÂ®  6mm,5373,SolarbanÂ® 70 S2,SGG ECLAZ II 5mm,20755,ECLAZ II S4,SGG PLANICLEAR 5mm,21012,,Air,0.3421,0.0602,16.6,0.1315,0.3006,0.07,61.58,-3.79,3.07,31.84,-0.26,-3.79,0.0209,Yes,No,,
EnthermalPlus,SB70 Optigray 6mm / Air 10.09mm / C180 5mm / Vacuum 0.25mm / Clear 5mm,25.44,OptigrayÂ®  6mm,5390,SolarbanÂ® 70 S2,5mm Clear,2193,LoE 180 S4,Float Glass - 5mm,2003,,Air,0.4024,0.0709,14.11,0.1684,0.404,0.107,69.63,-6.27,5.4,39.12,-2.99,-3.83,0.0182,Yes,No,,
EnthermalPlus,SB70 Optigray 6mm / Air 10.09mm / C270 5mm / Vacuum 0.25mm / Clear 5mm,25.44,OptigrayÂ®  6mm,5390,SolarbanÂ® 70 S2,5mm Clear,2028,LoEÂ² 270 S4,Float Glass - 5mm,2003,,Air,0.3069,0.0541,18.5,0.1445,0.3545,0.0985,65.97,-6.91,5.67,37.6,-3.24,-3.29,0.0097,Yes,No,,
EnthermalPlus,SB70 Optigray 6mm / Air 10.09mm / C272 5mm / Vacuum 0.25mm / Clear 5mm,25.44,OptigrayÂ®  6mm,5390,SolarbanÂ® 70 S2,5 mm Clear,2013,LoEÂ² 272 S4,Float Glass - 5mm,2003,,Air,0.3283,0.0578,17.3,0.1517,0.3662,0.0948,66.85,-6.16,5.53,36.91,-2.46,-3.45,0.0123,Yes,No,,
EnthermalPlus,SB70 Optigray 6mm / Air 10.09mm / C366 5mm / Vacuum 0.25mm / Clear 5mm,25.44,OptigrayÂ®  6mm,5390,SolarbanÂ® 70 S2,5mm Clear,2156,LoEÂ³ 366 S4,Float Glass - 5mm,2003,,Air,0.2583,0.0455,21.98,0.1278,0.3301,0.0958,64.05,-8.33,5.89,37.09,-2.66,-3.65,0.0037,Yes,No,,
EnthermalPlus,SB70 Optigray 6mm / Air 10.1mm / SB60 5mm / Vacuum 0.25mm / Clear 5mm,25.45,OptigrayÂ®  6mm,5390,SolarbanÂ® 70 S2,Clear  5mm,5283,SolarbanÂ® 60 S4,Clear Float Glass,414,,Air,0.3058,0.0538,18.57,0.1504,0.365,0.0955,66.76,-7.07,5.78,37.03,-2.55,-3.5,0.0134,Yes,No,,
EnthermalPlus,SB70 Optigray 6mm / Air 10.1mm / SB70 5mm / Vacuum 0.25mm / Clear 5mm,25.45,OptigrayÂ®  6mm,5390,SolarbanÂ® 70 S2,SolarbanÂ® 70 glass  5mm,5434,SolarbanÂ® 70 S4,Clear Float Glass,414,,Air,0.2515,0.0443,22.58,0.1285,0.3349,0.1023,64.39,-8.2,7.06,38.28,-3.84,-3.64,0.0052,Yes,No,,
EnthermalPlus,SB70 Optigray 6mm / Air 9.49mm / LUMI 5mm / Vacuum 0.25mm / Clear 5mm,25.44,OptigrayÂ®  6mm,5390,SolarbanÂ® 70 S2,SGG ECLAZ II 5mm,20755,ECLAZ II S4,SGG PLANICLEAR 5mm,21012,,Air,0.3421,0.0602,16.6,0.1728,0.4259,0.0967,71.15,-5.99,5.33,37.3,-2.42,-3.82,0.0276,Yes,No,,
EnthermalPlus,SB70 Solarblue 6mm / Air 10.09mm / C180 5mm / Vacuum 0.25mm / Clear 5mm,25.44,SolarblueÂ®  6mm,5396,SolarbanÂ® 70 S2,5mm Clear,2193,LoE 180 S4,Float Glass - 5mm,2003,,Air,0.4024,0.0709,14.11,0.157,0.3603,0.0953,66.74,-9.28,-3.03,37.28,-3.22,-10.07,0.0176,Yes,No,,
EnthermalPlus,SB70 Solarblue 6mm / Air 10.09mm / C270 5mm / Vacuum 0.25mm / Clear 5mm,25.44,SolarblueÂ®  6mm,5396,SolarbanÂ® 70 S2,5mm Clear,2028,LoEÂ² 270 S4,Float Glass - 5mm,2003,,Air,0.3069,0.0541,18.5,0.1346,0.3163,0.0884,63.21,-9.74,-2.36,35.93,-3.36,-8.94,0.0094,Yes,No,,
EnthermalPlus,SB70 Solarblue 6mm / Air 10.09mm / C272 5mm / Vacuum 0.25mm / Clear 5mm,25.44,SolarblueÂ®  6mm,5396,SolarbanÂ® 70 S2,5 mm Clear,2013,LoEÂ² 272 S4,Float Glass - 5mm,2003,,Air,0.3283,0.0578,17.3,0.1413,0.3266,0.0853,64.05,-9.02,-2.62,35.3,-2.56,-8.91,0.012,Yes,No,,
EnthermalPlus,SB70 Solarblue 6mm / Air 10.09mm / C366 5mm / Vacuum 0.25mm / Clear 5mm,25.44,SolarblueÂ®  6mm,5396,SolarbanÂ® 70 S2,5mm Clear,2156,LoEÂ³ 366 S4,Float Glass - 5mm,2003,,Air,0.2583,0.0455,21.98,0.119,0.2949,0.0862,61.38,-11.01,-1.91,35.47,-2.65,-9.16,0.0036,Yes,No,,
EnthermalPlus,SB70 Solarblue 6mm / Air 10.1mm / SB60 5mm / Vacuum 0.25mm / Clear 5mm,25.45,SolarblueÂ®  6mm,5396,SolarbanÂ® 70 S2,Clear  5mm,5283,SolarbanÂ® 60 S4,Clear Float Glass,414,,Air,0.3058,0.0538,18.57,0.14,0.3257,0.0859,63.98,-9.92,-2.32,35.41,-2.61,-9.01,0.0129,Yes,No,,
EnthermalPlus,SB70 Solarblue 6mm / Air 10.1mm / SB70 5mm / Vacuum 0.25mm / Clear 5mm,25.45,SolarblueÂ®  6mm,5396,SolarbanÂ® 70 S2,SolarbanÂ® 70 glass  5mm,5434,SolarbanÂ® 70 S4,Clear Float Glass,414,,Air,0.2515,0.0443,22.58,0.1196,0.2989,0.0916,61.69,-10.97,-0.77,36.56,-3.77,-9.48,0.005,Yes,No,,
EnthermalPlus,SB70 Solarblue 6mm / Air 9.49mm / LUMI 5mm / Vacuum 0.25mm / Clear 5mm,25.44,SolarblueÂ®  6mm,5396,SolarbanÂ® 70 S2,SGG ECLAZ II 5mm,20755,ECLAZ II S4,SGG PLANICLEAR 5mm,21012,,Air,0.3421,0.0602,16.6,0.1608,0.3798,0.0869,68.21,-9.08,-3.25,35.66,-2.67,-9.43,0.0266,Yes,No,,
EnthermalPlus,SB70 Optiblue 6mm / Air 10.09mm / C180 5mm / Vacuum 0.25mm / Clear 5mm,25.44,OptiblueÂ® (SolarbanÂ® z75)  6mm,5428,SolarbanÂ® 70 S2,5mm Clear,2193,LoE 180 S4,Float Glass - 5mm,2003,,Air,0.4024,0.0709,14.11,0.1749,0.4111,0.11,70.3,-6.29,0.14,39.78,-1.84,-8.78,0.0232,Yes,No,,
EnthermalPlus,SB70 Optiblue 6mm / Air 10.09mm / C270 5mm / Vacuum 0.25mm / Clear 5mm,25.44,OptiblueÂ® (SolarbanÂ® z75)  6mm,5428,SolarbanÂ® 70 S2,5mm Clear,2028,LoEÂ² 270 S4,Float Glass - 5mm,2003,,Air,0.3069,0.0541,18.5,0.1501,0.3608,0.1011,66.61,-6.96,0.67,38.2,-2.14,-7.79,0.0123,Yes,No,,
EnthermalPlus,SB70 Optiblue 6mm / Air 10.09mm / C272 5mm / Vacuum 0.25mm / Clear 5mm,25.44,OptiblueÂ® (SolarbanÂ® z75)  6mm,5428,SolarbanÂ® 70 S2,5 mm Clear,2013,LoEÂ² 272 S4,Float Glass - 5mm,2003,,Air,0.3283,0.0578,17.3,0.1576,0.3726,0.0972,67.49,-6.17,0.45,37.49,-1.32,-7.85,0.0155,Yes,No,,
EnthermalPlus,SB70 Optiblue 6mm / Air 10.09mm / C366 5mm / Vacuum 0.25mm / Clear 5mm,25.44,OptiblueÂ® (SolarbanÂ® z75)  6mm,5428,SolarbanÂ® 70 S2,5mm Clear,2156,LoEÂ³ 366 S4,Float Glass - 5mm,2003,,Air,0.2583,0.0455,21.98,0.1323,0.336,0.0983,64.67,-8.41,1.04,37.67,-1.45,-8.12,0.0047,Yes,No,,
EnthermalPlus,SB70 Optiblue 6mm / Air 10.1mm / SB60 5mm / Vacuum 0.25mm / Clear 5mm,25.45,OptiblueÂ® (SolarbanÂ® z75)  6mm,5428,SolarbanÂ® 70 S2,Clear  5mm,5283,SolarbanÂ® 60 S4,Clear Float Glass,414,,Air,0.3058,0.0538,18.57,0.1564,0.3714,0.0979,67.41,-7.11,0.73,37.61,-1.4,-7.93,0.017,Yes,No,,
EnthermalPlus,SB70 Optiblue 6mm / Air 10.1mm / SB70 5mm / Vacuum 0.25mm / Clear 5mm,25.45,OptiblueÂ® (SolarbanÂ® z75)  6mm,5428,SolarbanÂ® 70 S2,SolarbanÂ® 70 glass  5mm,5434,SolarbanÂ® 70 S4,Clear Float Glass,414,,Air,0.2515,0.0443,22.58,0.133,0.3407,0.1051,65.01,-8.32,2.22,38.92,-2.61,-8.34,0.0066,Yes,No,,
EnthermalPlus,SB70 Optiblue 6mm / Air 9.49mm / LUMI 5mm / Vacuum 0.25mm / Clear 5mm,25.44,OptiblueÂ® (SolarbanÂ® z75)  6mm,5428,SolarbanÂ® 70 S2,SGG ECLAZ II 5mm,20755,ECLAZ II S4,SGG PLANICLEAR 5mm,21012,,Air,0.3421,0.0602,16.6,0.1804,0.4334,0.0992,71.83,-6.01,-0.02,37.9,-1.34,-8.32,0.0356,Yes,No,,
EnthermalPlus,LUMI 6mm / Air 9.75mm / C180 5mm / Vacuum 0.25mm / Clear 5mm,25.4,SGG ECLAZ II 6mm,20756,ECLAZ II S2,5mm Clear,2193,LoE 180 S4,Float Glass - 5mm,2003,,Air,0.407,0.0717,13.95,0.4967,0.7137,0.1711,87.62,-4.19,4.11,48.62,-2.41,-5.57,0.1671,Yes,Yes,0.503766,0.427633
EnthermalPlus,LUMI 6mm / Air 9.75mm / C270 5mm / Vacuum 0.25mm / Clear 5mm,25.4,SGG ECLAZ II 6mm,20756,ECLAZ II S2,5mm Clear,2028,LoEÂ² 270 S4,Float Glass - 5mm,2003,,Air,0.3097,0.0545,18.34,0.3308,0.6259,0.1448,83.17,-5.3,4.46,45.08,-3.25,-3.59,0.0833,Yes,Yes,0.339472,0.321370
EnthermalPlus,LUMI 6mm / Air 9.75mm / C272 5mm / Vacuum 0.25mm / Clear 5mm,25.4,SGG ECLAZ II 6mm,20756,ECLAZ II S2,5 mm Clear,2013,LoEÂ² 272 S4,Float Glass - 5mm,2003,,Air,0.3314,0.0584,17.14,0.3675,0.647,0.1333,84.25,-4.27,4.25,43.38,-1.6,-3.88,0.099,Yes,Yes,0.376205,0.345146
EnthermalPlus,LUMI 6mm / Air 9.75mm / C366 5mm / Vacuum 0.25mm / Clear 5mm,25.4,SGG ECLAZ II 6mm,20756,ECLAZ II S2,5mm Clear,2156,LoEÂ³ 366 S4,Float Glass - 5mm,2003,,Air,0.2603,0.0458,21.82,0.255,0.5821,0.1364,80.81,-7.42,4.84,43.84,-1.63,-4.63,0.0308,Yes,Yes,0.263166,0.267072
EnthermalPlus,LUMI 6mm / Air 9.76mm / SB60 5mm / Vacuum 0.25mm / Clear 5mm,25.41,SGG ECLAZ II 6mm,20756,ECLAZ II S2,Clear  5mm,5283,SolarbanÂ® 60 S4,Clear Float Glass,414,,Air,0.3085,0.0543,18.41,0.3557,0.6447,0.135,84.15,-5.42,4.55,43.64,-1.95,-4.03,0.12,Yes,No,,
EnthermalPlus,LUMI 6mm / Air 9.76mm / SB70 5mm / Vacuum 0.25mm / Clear 5mm,25.41,SGG ECLAZ II 6mm,20756,ECLAZ II S2,SolarbanÂ® 70 glass  5mm,5434,SolarbanÂ® 70 S4,Clear Float Glass,414,,Air,0.2533,0.0446,22.41,0.2516,0.59,0.1569,81.2,-7.29,6.24,46.73,-3.8,-4.92,0.0425,Yes,No,,
EnthermalPlus,LUMI 6mm / Air 9.15mm / LUMI 5mm / Vacuum 0.25mm / Clear 5mm,25.4,SGG ECLAZ II 6mm,20756,ECLAZ II S2,SGG ECLAZ II 5mm,20755,ECLAZ II S4,SGG PLANICLEAR 5mm,21012,,Air,0.3453,0.0608,16.45,0.5074,0.7531,0.1392,89.49,-3.74,3.91,44.37,-1.56,-4.79,0.2722,Yes,Yes,0.513570,0.360114
EnthermalPlus,ZEN 6mm / Air 9.75mm / C180 5mm / Vacuum 0.25mm / Clear 5mm,25.4,SGG ECLAZ ONE II 6mm,20764,ECLAZ ONE II S2,5mm Clear,2193,LoE 180 S4,Float Glass - 5mm,2003,,Air,0.405,0.0713,14.02,0.4198,0.6772,0.2261,85.78,-4.27,5.14,54.97,-2.16,-7.7,0.156,Yes,Yes,0.425960,0.425088
EnthermalPlus,ZEN 6mm / Air 9.75mm / C270 5mm / Vacuum 0.25mm / Clear 5mm,25.4,SGG ECLAZ ONE II 6mm,20764,ECLAZ ONE II S2,5mm Clear,2028,LoEÂ² 270 S4,Float Glass - 5mm,2003,,Air,0.3084,0.0543,18.41,0.3002,0.5931,0.2025,81.36,-5.35,5.54,52.39,-2.7,-6.68,0.0787,Yes,Yes,0.307472,0.319918
EnthermalPlus,ZEN 6mm / Air 9.75mm / C272 5mm / Vacuum 0.25mm / Clear 5mm,25.4,SGG ECLAZ ONE II 6mm,20764,ECLAZ ONE II S2,5 mm Clear,2013,LoEÂ² 272 S4,Float Glass - 5mm,2003,,Air,0.33,0.0581,17.21,0.3294,0.6126,0.1922,82.4,-4.33,5.37,51.19,-1.5,-7.03,0.0933,Yes,Yes,0.336691,0.343478
EnthermalPlus,ZEN 6mm / Air 9.75mm / C366 5mm / Vacuum 0.25mm / Clear 5mm,25.4,SGG ECLAZ ONE II 6mm,20764,ECLAZ ONE II S2,5mm Clear,2156,LoEÂ³ 366 S4,Float Glass - 5mm,2003,,Air,0.2594,0.0457,21.89,0.2364,0.5514,0.1949,79.03,-7.39,5.91,51.51,-1.56,-7.5,0.0287,Yes,Yes,0.243393,0.266060
EnthermalPlus,ZEN 6mm / Air 9.76mm / SB60 5mm / Vacuum 0.25mm / Clear 5mm,25.41,SGG ECLAZ ONE II 6mm,20764,ECLAZ ONE II S2,Clear  5mm,5283,SolarbanÂ® 60 S4,Clear Float Glass,414,,Air,0.3073,0.0541,18.48,0.3202,0.6105,0.1938,82.29,-5.45,5.66,51.37,-1.75,-7.09,0.1131,Yes,No,,
EnthermalPlus,ZEN 6mm / Air 9.76mm / SB70 5mm / Vacuum 0.25mm / Clear 5mm,25.41,SGG ECLAZ ONE II 6mm,20764,ECLAZ ONE II S2,SolarbanÂ® 70 glass  5mm,5434,SolarbanÂ® 70 S4,Clear Float Glass,414,,Air,0.2525,0.0445,22.49,0.234,0.5596,0.2132,79.45,-7.27,7.22,53.57,-3.2,-7.45,0.0396,Yes,No,,
EnthermalPlus,ZEN 6mm / Air 9.15mm / LUMI 5mm / Vacuum 0.25mm / Clear 5mm,25.4,SGG ECLAZ ONE II 6mm,20764,ECLAZ ONE II S2,SGG ECLAZ II 5mm,20755,ECLAZ II S4,SGG PLANICLEAR 5mm,21012,,Air,0.3439,0.0606,16.51,0.4339,0.7133,0.1974,87.55,-3.83,5.06,51.88,-1.46,-7.53,0.253,Yes,Yes,0.439313,0.358504
EnthermalPlus,SKN183 6mm / Air 9.75mm / C180 5mm / Vacuum 0.25mm / Clear 5mm,25.4,SGG COOL-LITE SKN 183 II 6mm,20896,COOL-LITE SKN 183 II S2,5mm Clear,2193,LoE 180 S4,Float Glass - 5mm,2003,,Air,0.4045,0.0712,14.04,0.3008,0.646,0.1677,84.23,-5.02,4.11,48.19,-2.73,-8.85,0.1153,Yes,Yes,0.311213,0.424530
EnthermalPlus,SKN183 6mm / Air 9.75mm / C270 5mm / Vacuum 0.25mm / Clear 5mm,25.4,SGG COOL-LITE SKN 183 II 6mm,20896,COOL-LITE SKN 183 II S2,5mm Clear,2028,LoEÂ² 270 S4,Float Glass - 5mm,2003,,Air,0.3082,0.0543,18.43,0.2478,0.5664,0.1459,79.93,-5.96,4.48,45.25,-3.43,-7.74,0.0584,Yes,Yes,0.257128,0.319599
EnthermalPlus,SKN183 6mm / Air 9.75mm / C272 5mm / Vacuum 0.25mm / Clear 5mm,25.4,SGG COOL-LITE SKN 183 II 6mm,20896,COOL-LITE SKN 183 II S2,5 mm Clear,2013,LoEÂ² 272 S4,Float Glass - 5mm,2003,,Air,0.3297,0.0581,17.22,0.2638,0.5853,0.1365,80.96,-4.99,4.29,43.88,-2.01,-8.09,0.0704,Yes,Yes,0.273457,0.343112
EnthermalPlus,SKN183 6mm / Air 9.75mm / C366 5mm / Vacuum 0.25mm / Clear 5mm,25.4,SGG COOL-LITE SKN 183 II 6mm,20896,COOL-LITE SKN 183 II S2,5mm Clear,2156,LoEÂ³ 366 S4,Float Glass - 5mm,2003,,Air,0.2592,0.0456,21.91,0.2101,0.527,0.139,77.65,-7.85,4.82,44.24,-2.22,-8.55,0.0217,Yes,Yes,0.218430,0.265838
EnthermalPlus,SKN183 6mm / Air 9.76mm / SB60 5mm / Vacuum 0.25mm / Clear 5mm,25.41,SGG COOL-LITE SKN 183 II 6mm,20896,COOL-LITE SKN 183 II S2,Clear  5mm,5283,SolarbanÂ® 60 S4,Clear Float Glass,414,,Air,0.307,0.0541,18.5,0.2612,0.5832,0.1381,80.86,-6.09,4.58,44.1,-2.23,-8.18,0.0833,Yes,No,,
EnthermalPlus,SKN183 6mm / Air 9.76mm / SB70 5mm / Vacuum 0.25mm / Clear 5mm,25.41,SGG COOL-LITE SKN 183 II 6mm,20896,COOL-LITE SKN 183 II S2,SolarbanÂ® 70 glass  5mm,5434,SolarbanÂ® 70 S4,Clear Float Glass,414,,Air,0.2523,0.0444,22.5,0.2098,0.5345,0.1556,78.05,-7.73,6.19,46.57,-4.22,-8.5,0.03,Yes,No,,
EnthermalPlus,SKN183 6mm / Air 9.15mm / LUMI 5mm / Vacuum 0.25mm / Clear 5mm,25.4,SGG COOL-LITE SKN 183 II 6mm,20896,COOL-LITE SKN 183 II S2,SGG ECLAZ II 5mm,20755,ECLAZ II S4,SGG PLANICLEAR 5mm,21012,,Air,0.3436,0.0605,16.52,0.3143,0.6811,0.1414,86.02,-4.6,3.95,44.69,-1.94,-8.73,0.1846,Yes,Yes,0.323083,0.358152
EnthermalPlus,XTREME 6mm / Air 9.75mm / C180 5mm / Vacuum 0.25mm / Clear 5mm,25.4,SGG COOL-LITE XTREME 61-29 II 6mm,20980,COOL-LITE XTREME 61-29 II S2,5mm Clear,2193,LoE 180 S4,Float Glass - 5mm,2003,,Air,0.4047,0.0713,14.03,0.2099,0.5294,0.1421,77.93,-6.63,1.46,44.76,-3.34,-7.67,0.0955,Yes,Yes,0.224792,0.424799
EnthermalPlus,XTREME 6mm / Air 9.75mm / C270 5mm / Vacuum 0.25mm / Clear 5mm,25.4,SGG COOL-LITE XTREME 61-29 II 6mm,20980,COOL-LITE XTREME 61-29 II S2,5mm Clear,2028,LoEÂ² 270 S4,Float Glass - 5mm,2003,,Air,0.3083,0.0543,18.42,0.1824,0.4642,0.1273,73.89,-7.26,1.91,42.53,-3.92,-6.38,0.0493,Yes,Yes,0.194459,0.319753
EnthermalPlus,XTREME 6mm / Air 9.75mm / C272 5mm / Vacuum 0.25mm / Clear 5mm,25.4,SGG COOL-LITE XTREME 61-29 II 6mm,20980,COOL-LITE XTREME 61-29 II S2,5 mm Clear,2013,LoEÂ² 272 S4,Float Glass - 5mm,2003,,Air,0.3298,0.0581,17.22,0.1907,0.4792,0.121,74.83,-6.37,1.67,41.51,-2.7,-6.49,0.0595,Yes,Yes,0.203510,0.343289
EnthermalPlus,XTREME 6mm / Air 9.75mm / C366 5mm / Vacuum 0.25mm / Clear 5mm,25.4,SGG COOL-LITE XTREME 61-29 II 6mm,20980,COOL-LITE XTREME 61-29 II S2,5mm Clear,2156,LoEÂ³ 366 S4,Float Glass - 5mm,2003,,Air,0.2593,0.0457,21.9,0.1627,0.4322,0.1225,71.77,-8.84,2.34,41.76,-2.94,-6.95,0.0181,Yes,Yes,0.172888,0.265946
EnthermalPlus,XTREME 6mm / Air 9.76mm / SB60 5mm / Vacuum 0.25mm / Clear 5mm,25.41,SGG COOL-LITE XTREME 61-29 II 6mm,20980,COOL-LITE XTREME 61-29 II S2,Clear  5mm,5283,SolarbanÂ® 60 S4,Clear Float Glass,414,,Air,0.3071,0.0541,18.49,0.1902,0.4777,0.122,74.74,-7.41,1.96,41.68,-2.81,-6.58,0.0698,Yes,No,,
EnthermalPlus,XTREME 6mm / Air 9.76mm / SB70 5mm / Vacuum 0.25mm / Clear 5mm,25.41,SGG COOL-LITE XTREME 61-29 II 6mm,20980,COOL-LITE XTREME 61-29 II S2,SolarbanÂ® 70 glass  5mm,5434,SolarbanÂ® 70 S4,Clear Float Glass,414,,Air,0.2524,0.0445,22.5,0.1648,0.4386,0.1337,72.16,-8.75,3.67,43.5,-4.7,-7.24,0.0251,Yes,No,,
EnthermalPlus,XTREME 6mm / Air 9.15mm / LUMI 5mm / Vacuum 0.25mm / Clear 5mm,25.4,SGG COOL-LITE XTREME 61-29 II 6mm,20980,COOL-LITE XTREME 61-29 II S2,SGG ECLAZ II 5mm,20755,ECLAZ II S4,SGG PLANICLEAR 5mm,21012,,Air,0.3438,0.0605,16.52,0.2185,0.5576,0.1244,79.57,-6.21,1.19,42.13,-2.71,-7.1,0.1515,Yes,Yes,0.231042,0.358322
EnthermalPlus,C180 6mm / Air 10.05mm / Clear 5mm / Vacuum 0.25mm / C180 5mm,25.4,6mm Clear,2194,LoE 180 S2,Float Glass - 5mm,2003,,5mm Clear,2193,LoE 180 S5,Air,0.4075,0.0718,13.93,0.5038,0.6761,0.1961,85.75,-4.36,4.35,51.59,-2.3,-6.85,0.1109,Yes,No,,
EnthermalPlus,C180 6mm / Air 10.05mm / Clear 5mm / Vacuum 0.25mm / C270 5mm,25.4,6mm Clear,2194,LoE 180 S2,Float Glass - 5mm,2003,,5mm Clear,2028,LoEÂ² 270 S5,Air,0.3099,0.0546,18.32,0.3847,0.5932,0.1863,81.4,-5.55,4.84,50.38,-6.06,-2.83,0.0567,Yes,No,,
EnthermalPlus,C180 6mm / Air 10.05mm / Clear 5mm / Vacuum 0.25mm / C272 5mm,25.4,6mm Clear,2194,LoE 180 S2,Float Glass - 5mm,2003,,5 mm Clear,2013,LoEÂ² 272 S5,Air,0.3317,0.0584,17.12,0.4101,0.6128,0.175,82.44,-4.47,4.61,49.0,-2.85,-3.94,0.0684,Yes,No,,
EnthermalPlus,C180 6mm / Air 10.05mm / Clear 5mm / Vacuum 0.25mm / C366 5mm,25.4,6mm Clear,2194,LoE 180 S2,Float Glass - 5mm,2003,,5mm Clear,2156,LoEÂ³ 366 S5,Air,0.2604,0.0459,21.8,0.3363,0.5514,0.1781,79.07,-7.49,5.12,49.36,-1.46,-4.79,0.0207,Yes,No,,
EnthermalPlus,C180 6mm / Air 10.06mm / Clear 5mm / Vacuum 0.25mm / SB60 5mm,25.41,6mm Clear,2194,LoE 180 S2,Clear Float Glass,414,,Clear  5mm,5283,SolarbanÂ® 60 S5,Air,0.3087,0.0544,18.4,0.395,0.6106,0.1771,82.34,-5.61,4.93,49.23,-3.34,-3.36,0.0813,Yes,No,,
EnthermalPlus,C180 6mm / Air 10.06mm / Clear 5mm / Vacuum 0.25mm / SB70 5mm,25.41,6mm Clear,2194,LoE 180 S2,Clear Float Glass,414,,SolarbanÂ® 70 glass  5mm,5434,SolarbanÂ® 70 S5,Air,0.2535,0.0446,22.4,0.3119,0.5592,0.1918,79.47,-7.36,6.4,51.04,-3.05,-6.55,0.03,Yes,No,,
EnthermalPlus,C180 6mm / Air 9.45mm / Clear 5mm / Vacuum 0.25mm / LUMI 5mm,25.4,6mm Clear,2194,LoE 180 S2,SGG PLANICLEAR 5mm,21012,,SGG ECLAZ II 5mm,20755,ECLAZ II S5,Air,0.3454,0.0608,16.44,0.5147,0.713,0.1749,87.58,-3.92,4.22,49.04,-1.67,-6.02,0.1774,Yes,Yes,0.521267,0.360421
EnthermalPlus,C270 6mm / Air 10.05mm / Clear 5mm / Vacuum 0.25mm / C180 5mm,25.4,6mm Clear,2029,LoEÂ² 270 S2,Float Glass - 5mm,2003,,5mm Clear,2193,LoE 180 S5,Air,0.4044,0.0712,14.04,0.3073,0.5949,0.1558,81.5,-5.59,4.81,46.52,-3.95,-3.56,0.0568,Yes,No,,
EnthermalPlus,C270 6mm / Air 10.05mm / Clear 5mm / Vacuum 0.25mm / C270 5mm,25.4,6mm Clear,2029,LoEÂ² 270 S2,Float Glass - 5mm,2003,,5mm Clear,2028,LoEÂ² 270 S5,Air,0.3081,0.0543,18.43,0.2873,0.5222,0.1481,77.35,-6.52,5.1,45.42,-7.37,0.19,0.0314,Yes,No,,
EnthermalPlus,C270 6mm / Air 10.05mm / Clear 5mm / Vacuum 0.25mm / C272 5mm,25.4,6mm Clear,2029,LoEÂ² 270 S2,Float Glass - 5mm,2003,,5 mm Clear,2013,LoEÂ² 272 S5,Air,0.3296,0.058,17.23,0.2964,0.5395,0.1393,78.34,-5.53,4.89,44.16,-4.45,-0.76,0.0383,Yes,No,,
EnthermalPlus,C270 6mm / Air 10.05mm / Clear 5mm / Vacuum 0.25mm / C366 5mm,25.4,6mm Clear,2029,LoEÂ² 270 S2,Float Glass - 5mm,2003,,5mm Clear,2156,LoEÂ³ 366 S5,Air,0.2591,0.0456,21.91,0.2675,0.4858,0.1416,75.12,-8.29,5.39,44.48,-3.29,-1.56,0.0111,Yes,No,,
EnthermalPlus,C270 6mm / Air 10.06mm / Clear 5mm / Vacuum 0.25mm / SB60 5mm,25.41,6mm Clear,2029,LoEÂ² 270 S2,Clear Float Glass,414,,Clear  5mm,5283,SolarbanÂ® 60 S5,Air,0.3069,0.054,18.5,0.2897,0.5377,0.141,78.25,-6.61,5.19,44.38,-4.85,-0.22,0.0432,Yes,No,,
EnthermalPlus,C270 6mm / Air 10.06mm / Clear 5mm / Vacuum 0.25mm / SB70 5mm,25.41,6mm Clear,2029,LoEÂ² 270 S2,Clear Float Glass,414,,SolarbanÂ® 70 glass  5mm,5434,SolarbanÂ® 70 S5,Air,0.2522,0.0444,22.51,0.2501,0.4926,0.1523,75.5,-8.2,6.75,46.0,-4.84,-3.21,0.0157,Yes,No,,
EnthermalPlus,C270 6mm / Air 9.45mm / Clear 5mm / Vacuum 0.25mm / LUMI 5mm,25.4,6mm Clear,2029,LoEÂ² 270 S2,SGG PLANICLEAR 5mm,21012,,SGG ECLAZ II 5mm,20755,ECLAZ II S5,Air,0.3434,0.0605,16.54,0.3187,0.6275,0.1392,83.25,-5.15,4.58,44.2,-3.36,-2.69,0.0881,Yes,Yes,0.328774,0.358025
EnthermalPlus,C272 6mm / Air 10.05mm / Clear 5mm / Vacuum 0.25mm / C180 5mm,25.4,6 mm Clear,2014,LoEÂ² 272 S2,Float Glass - 5mm,2003,,5mm Clear,2193,LoE 180 S5,Air,0.4051,0.0713,14.02,0.3446,0.6128,0.1434,82.44,-4.47,4.61,44.77,-1.77,-4.1,0.0684,Yes,No,,
EnthermalPlus,C272 6mm / Air 10.05mm / Clear 5mm / Vacuum 0.25mm / C270 5mm,25.4,6 mm Clear,2014,LoEÂ² 272 S2,Float Glass - 5mm,2003,,5mm Clear,2028,LoEÂ² 270 S5,Air,0.3085,0.0543,18.41,0.3119,0.538,0.1352,78.25,-5.49,4.92,43.53,-5.66,0.27,0.0383,Yes,No,,
EnthermalPlus,C272 6mm / Air 10.05mm / Clear 5mm / Vacuum 0.25mm / C272 5mm,25.4,6 mm Clear,2014,LoEÂ² 272 S2,Float Glass - 5mm,2003,,5 mm Clear,2013,LoEÂ² 272 S5,Air,0.3301,0.0581,17.2,0.324,0.5561,0.126,79.28,-4.51,4.69,42.11,-2.36,-0.85,0.0474,Yes,No,,
EnthermalPlus,C272 6mm / Air 10.05mm / Clear 5mm / Vacuum 0.25mm / C366 5mm,25.4,6 mm Clear,2014,LoEÂ² 272 S2,Float Glass - 5mm,2003,,5mm Clear,2156,LoEÂ³ 366 S5,Air,0.2594,0.0457,21.89,0.2854,0.5005,0.1285,76.01,-7.4,5.26,42.48,-0.99,-1.81,0.0136,Yes,No,,
EnthermalPlus,C272 6mm / Air 10.06mm / Clear 5mm / Vacuum 0.25mm / SB60 5mm,25.41,6 mm Clear,2014,LoEÂ² 272 S2,Clear Float Glass,414,,Clear  5mm,5283,SolarbanÂ® 60 S5,Air,0.3073,0.0541,18.48,0.3157,0.5541,0.1278,79.18,-5.6,4.99,42.36,-2.85,-0.22,0.0522,Yes,No,,
EnthermalPlus,C272 6mm / Air 10.06mm / Clear 5mm / Vacuum 0.25mm / SB70 5mm,25.41,6 mm Clear,2014,LoEÂ² 272 S2,Clear Float Glass,414,,SolarbanÂ® 70 glass  5mm,5434,SolarbanÂ® 70 S5,Air,0.2525,0.0445,22.49,0.2658,0.5072,0.1398,76.38,-7.27,6.59,44.2,-2.64,-3.82,0.0198,Yes,No,,
EnthermalPlus,C272 6mm / Air 9.45mm / Clear 5mm / Vacuum 0.25mm / LUMI 5mm,25.4,6 mm Clear,2014,LoEÂ² 272 S2,SGG PLANICLEAR 5mm,21012,,SGG ECLAZ II 5mm,20755,ECLAZ II S5,Air,0.3438,0.0606,16.51,0.3578,0.6469,0.1259,84.24,-4.04,4.38,42.16,-1.11,-3.08,0.1052,Yes,Yes,0.367319,0.358552
EnthermalPlus,C340 6mm / Air 10.05mm / Clear 5mm / Vacuum 0.25mm / C180 5mm,25.4,6mm Clear,2167,LoEÂ³ 340 S2,Float Glass - 5mm,2003,,5mm Clear,2193,LoE 180 S5,Air,0.4038,0.0711,14.06,0.1463,0.3329,0.1425,64.71,-10.06,-3.58,44.83,-6.56,-13.34,0.0089,Yes,No,,
EnthermalPlus,C340 6mm / Air 10.05mm / Clear 5mm / Vacuum 0.25mm / C270 5mm,25.4,6mm Clear,2167,LoEÂ³ 340 S2,Float Glass - 5mm,2003,,5mm Clear,2028,LoEÂ² 270 S5,Air,0.3077,0.0542,18.45,0.1423,0.2925,0.1401,61.29,-10.52,-2.95,44.45,-7.73,-11.95,0.0047,Yes,No,,
EnthermalPlus,C340 6mm / Air 10.05mm / Clear 5mm / Vacuum 0.25mm / C272 5mm,25.4,6mm Clear,2167,LoEÂ³ 340 S2,Float Glass - 5mm,2003,,5 mm Clear,2013,LoEÂ² 272 S5,Air,0.3292,0.058,17.25,0.1456,0.3017,0.1371,62.08,-9.8,-3.16,43.99,-6.71,-12.19,0.0058,Yes,No,,
EnthermalPlus,C340 6mm / Air 10.05mm / Clear 5mm / Vacuum 0.25mm / C366 5mm,25.4,6mm Clear,2167,LoEÂ³ 340 S2,Float Glass - 5mm,2003,,5mm Clear,2156,LoEÂ³ 366 S5,Air,0.2588,0.0456,21.94,0.1382,0.2725,0.1377,59.49,-11.48,-2.79,44.08,-6.36,-12.45,0.0017,Yes,No,,
EnthermalPlus,C340 6mm / Air 10.06mm / Clear 5mm / Vacuum 0.25mm / SB60 5mm,25.41,6mm Clear,2167,LoEÂ³ 340 S2,Clear Float Glass,414,,Clear  5mm,5283,SolarbanÂ® 60 S5,Air,0.3065,0.054,18.53,0.1428,0.301,0.1376,62.03,-10.67,-2.9,44.07,-6.8,-12.04,0.0066,Yes,No,,
EnthermalPlus,C340 6mm / Air 10.06mm / Clear 5mm / Vacuum 0.25mm / SB70 5mm,25.41,6mm Clear,2167,LoEÂ³ 340 S2,Clear Float Glass,414,,SolarbanÂ® 70 glass  5mm,5434,SolarbanÂ® 70 S5,Air,0.2519,0.0444,22.54,0.1316,0.2762,0.1413,59.79,-11.52,-1.55,44.64,-6.97,-12.96,0.0026,Yes,No,,
EnthermalPlus,C340 6mm / Air 9.45mm / Clear 5mm / Vacuum 0.25mm / LUMI 5mm,25.4,6mm Clear,2167,LoEÂ³ 340 S2,SGG PLANICLEAR 5mm,21012,,SGG ECLAZ II 5mm,20755,ECLAZ II S5,Air,0.343,0.0604,16.56,0.1496,0.3508,0.1371,66.14,-9.87,-3.87,44.02,-6.27,-12.88,0.0139,Yes,Yes,0.164549,0.357497
EnthermalPlus,C366 6mm / Air 10.05mm / Clear 5mm / Vacuum 0.25mm / C180 5mm,25.4,6mm Clear,2157,LoEÂ³ 366 S2,Float Glass - 5mm,2003,,5mm Clear,2193,LoE 180 S5,Air,0.4029,0.071,14.09,0.2333,0.553,0.141,79.16,-7.53,5.1,44.43,-2.49,-4.47,0.0207,Yes,No,,
EnthermalPlus,C366 6mm / Air 10.05mm / Clear 5mm / Vacuum 0.25mm / C270 5mm,25.4,6mm Clear,2157,LoEÂ³ 366 S2,Float Glass - 5mm,2003,,5mm Clear,2028,LoEÂ² 270 S5,Air,0.3072,0.0541,18.48,0.2303,0.4858,0.1344,75.12,-8.29,5.38,43.42,-5.39,-1.33,0.0111,Yes,No,,
EnthermalPlus,C366 6mm / Air 10.05mm / Clear 5mm / Vacuum 0.25mm / C272 5mm,25.4,6mm Clear,2157,LoEÂ³ 366 S2,Float Glass - 5mm,2003,,5 mm Clear,2013,LoEÂ² 272 S5,Air,0.3286,0.0579,17.28,0.2349,0.5019,0.1266,76.1,-7.44,5.23,42.23,-2.62,-2.21,0.0136,Yes,No,,
EnthermalPlus,C366 6mm / Air 10.05mm / Clear 5mm / Vacuum 0.25mm / C366 5mm,25.4,6mm Clear,2157,LoEÂ³ 366 S2,Float Glass - 5mm,2003,,5mm Clear,2156,LoEÂ³ 366 S5,Air,0.2585,0.0455,21.97,0.2241,0.4523,0.1285,72.99,-9.84,5.56,42.51,-1.75,-2.82,0.004,Yes,No,,
EnthermalPlus,C366 6mm / Air 10.06mm / Clear 5mm / Vacuum 0.25mm / SB60 5mm,25.41,6mm Clear,2157,LoEÂ³ 366 S2,Clear Float Glass,414,,Clear  5mm,5283,SolarbanÂ® 60 S5,Air,0.306,0.0539,18.56,0.2308,0.5002,0.1282,76.01,-8.46,5.51,42.45,-2.95,-1.74,0.0155,Yes,No,,
EnthermalPlus,C366 6mm / Air 10.06mm / Clear 5mm / Vacuum 0.25mm / SB70 5mm,25.41,6mm Clear,2157,LoEÂ³ 366 S2,Clear Float Glass,414,,SolarbanÂ® 70 glass  5mm,5434,SolarbanÂ® 70 S5,Air,0.2516,0.0443,22.57,0.2125,0.4585,0.1379,73.34,-9.71,6.91,43.94,-3.52,-4.02,0.0059,Yes,No,,
EnthermalPlus,C366 6mm / Air 9.45mm / Clear 5mm / Vacuum 0.25mm / LUMI 5mm,25.4,6mm Clear,2157,LoEÂ³ 366 S2,SGG PLANICLEAR 5mm,21012,,SGG ECLAZ II 5mm,20755,ECLAZ II S5,Air,0.3424,0.0603,16.58,0.241,0.5836,0.1266,80.89,-7.23,4.93,42.28,-1.61,-3.9,0.0324,Yes,Yes,0.251913,0.356842
EnthermalPlus,Q452 6mm / Air 10.05mm / Clear 5mm / Vacuum 0.25mm / C180 5mm,25.4,6mm Clear,2107,Quad LoE 452 S2,Float Glass - 5mm,2003,,5mm Clear,2193,LoE 180 S5,Air,0.4027,0.0709,14.1,0.185,0.4477,0.115,72.74,-9.52,5.24,40.58,-4.17,-3.03,0.006,Yes,No,,
EnthermalPlus,Q452 6mm / Air 10.05mm / Clear 5mm / Vacuum 0.25mm / C270 5mm,25.4,6mm Clear,2107,Quad LoE 452 S2,Float Glass - 5mm,2003,,5mm Clear,2028,LoEÂ² 270 S5,Air,0.3071,0.0541,18.49,0.1823,0.3931,0.1107,68.97,-10.11,5.46,39.84,-6.16,-0.8,0.0034,Yes,No,,
EnthermalPlus,Q452 6mm / Air 10.05mm / Clear 5mm / Vacuum 0.25mm / C272 5mm,25.4,6mm Clear,2107,Quad LoE 452 S2,Float Glass - 5mm,2003,,5 mm Clear,2013,LoEÂ² 272 S5,Air,0.3285,0.0578,17.29,0.1859,0.4058,0.1055,69.85,-9.31,5.35,38.94,-4.05,-1.42,0.0042,Yes,No,,
