Repository: Ranojoyd80/enthermal-IGconfigurator_v2

File: Data_Pipeline/1_Source_CSVs/IG_Config_EnthermalPlus_Inboard_Dataset_07-07-26.csv (part 26 of 32)
Product Type,Comment,Total Thickness (mm),Outer Lite (Name_Thickness mm),Outer Lite NFRC ID,Outer Lite Low-E,Middle Lite (Name_Thickness mm),Middle Lite NFRC ID,Middle Lite Low-E,Inner Lite (Name_Thickness mm),Inner Lite NFRC ID,Inner Lite Low-E,Gas Fill,U-value NFRC (W/mÂ²K),U-value NFRC (BTU/hrftF),R-value NFRC,SHGC,Tvis (Visible Transmittance),Exterior Visible Reflectance,Transmitted Color L*,Transmitted Color a*,Transmitted Color b*,Exterior Reflected Color L*,Exterior Reflected Color a*,Exterior Reflected Color b*,T-UV,NFRC,CEN,g-factor,U-value CEN (W/m²K)
EnthermalPlus,Q452 6mm / Air 10.05mm / Clear 5mm / Vacuum 0.25mm / C366 5mm,25.4,6mm Clear,2107,Quad LoE 452 S2,Float Glass - 5mm,2003,,5mm Clear,2156,LoEÂ³ 366 S5,Air,0.2584,0.0455,21.97,0.178,0.3659,0.1067,66.97,-11.4,5.51,39.13,-3.43,-1.83,0.0012,Yes,No,,
EnthermalPlus,Q452 6mm / Air 10.06mm / Clear 5mm / Vacuum 0.25mm / SB60 5mm,25.41,6mm Clear,2107,Quad LoE 452 S2,Clear Float Glass,414,,Clear  5mm,5283,SolarbanÂ® 60 S5,Air,0.3059,0.0539,18.56,0.1826,0.4046,0.1065,69.78,-10.26,5.6,39.09,-4.28,-1.09,0.0046,Yes,No,,
EnthermalPlus,Q452 6mm / Air 10.06mm / Clear 5mm / Vacuum 0.25mm / SB70 5mm,25.41,6mm Clear,2107,Quad LoE 452 S2,Clear Float Glass,414,,SolarbanÂ® 70 glass  5mm,5434,SolarbanÂ® 70 S5,Air,0.2515,0.0443,22.58,0.1695,0.3711,0.113,67.31,-11.37,6.83,40.22,-4.94,-2.56,0.0017,Yes,No,,
EnthermalPlus,Q452 6mm / Air 9.45mm / Clear 5mm / Vacuum 0.25mm / LUMI 5mm,25.4,6mm Clear,2107,Quad LoE 452 S2,SGG PLANICLEAR 5mm,21012,,SGG ECLAZ II 5mm,20755,ECLAZ II S5,Air,0.3423,0.0603,16.59,0.19,0.4718,0.1055,74.32,-9.24,5.08,38.97,-3.34,-2.64,0.0092,Yes,Yes,0.204054,0.356686
EnthermalPlus,SB60 6mm / Air 10.09mm / Clear 5mm / Vacuum 0.25mm / C180 5mm,25.44,Clear  6mm,5284,SolarbanÂ® 60 S2,Float Glass - 5mm,2003,,5mm Clear,2193,LoE 180 S5,Air,0.4042,0.0712,14.05,0.3338,0.6221,0.1461,82.96,-5.25,4.74,45.16,-2.31,-4.32,0.0818,Yes,No,,
EnthermalPlus,SB60 6mm / Air 10.09mm / Clear 5mm / Vacuum 0.25mm / C270 5mm,25.44,Clear  6mm,5284,SolarbanÂ® 60 S2,Float Glass - 5mm,2003,,5mm Clear,2028,LoEÂ² 270 S5,Air,0.308,0.0542,18.44,0.3087,0.5462,0.1378,78.75,-6.23,5.02,43.9,-6.2,0.03,0.0433,Yes,No,,
EnthermalPlus,SB60 6mm / Air 10.09mm / Clear 5mm / Vacuum 0.25mm / C272 5mm,25.44,Clear  6mm,5284,SolarbanÂ® 60 S2,Float Glass - 5mm,2003,,5 mm Clear,2013,LoEÂ² 272 S5,Air,0.3295,0.058,17.24,0.3193,0.5645,0.1281,79.77,-5.25,4.8,42.45,-2.81,-1.11,0.0523,Yes,No,,
EnthermalPlus,SB60 6mm / Air 10.09mm / Clear 5mm / Vacuum 0.25mm / C366 5mm,25.44,Clear  6mm,5284,SolarbanÂ® 60 S2,Float Glass - 5mm,2003,,5mm Clear,2156,LoEÂ³ 366 S5,Air,0.259,0.0456,21.92,0.2852,0.5082,0.1307,76.5,-8.12,5.34,42.82,-1.44,-2.05,0.0155,Yes,No,,
EnthermalPlus,SB60 6mm / Air 10.1mm / Clear 5mm / Vacuum 0.25mm / SB60 5mm,25.45,Clear  6mm,5284,SolarbanÂ® 60 S2,Clear Float Glass,414,,Clear  5mm,5283,SolarbanÂ® 60 S5,Air,0.3067,0.054,18.51,0.3119,0.5625,0.13,79.67,-6.35,5.11,42.71,-3.3,-0.48,0.061,Yes,No,,
EnthermalPlus,SB60 6mm / Air 10.1mm / Clear 5mm / Vacuum 0.25mm / SB70 5mm,25.45,Clear  6mm,5284,SolarbanÂ® 60 S2,Clear Float Glass,414,,SolarbanÂ® 70 glass  5mm,5434,SolarbanÂ® 70 S5,Air,0.2521,0.0444,22.52,0.266,0.515,0.1424,76.87,-7.99,6.7,44.58,-3.22,-3.98,0.0222,Yes,No,,
EnthermalPlus,SB60 6mm / Air 9.49mm / Clear 5mm / Vacuum 0.25mm / LUMI 5mm,25.44,Clear  6mm,5284,SolarbanÂ® 60 S2,SGG PLANICLEAR 5mm,21012,,SGG ECLAZ II 5mm,20755,ECLAZ II S5,Air,0.3432,0.0604,16.54,0.3463,0.6567,0.1281,84.76,-4.83,4.49,42.5,-1.55,-3.35,0.1291,Yes,No,,
EnthermalPlus,SB60 Solexia 6mm / Air 10.09mm / Clear 5mm / Vacuum 0.25mm / C180 5mm,25.44,SolexiaÂ®  6mm,5254,SolarbanÂ® 60 S2,Float Glass - 5mm,2003,,5mm Clear,2193,LoE 180 S5,Air,0.4042,0.0712,14.05,0.2581,0.5418,0.122,78.54,-9.95,5.41,41.6,-5.71,-2.59,0.0467,Yes,No,,
EnthermalPlus,SB60 Solexia 6mm / Air 10.09mm / Clear 5mm / Vacuum 0.25mm / C270 5mm,25.44,SolexiaÂ®  6mm,5254,SolarbanÂ® 60 S2,Float Glass - 5mm,2003,,5mm Clear,2028,LoEÂ² 270 S5,Air,0.308,0.0542,18.44,0.2457,0.476,0.1158,74.54,-10.58,5.65,40.56,-8.81,0.95,0.0254,Yes,No,,
EnthermalPlus,SB60 Solexia 6mm / Air 10.09mm / Clear 5mm / Vacuum 0.25mm / C272 5mm,25.44,SolexiaÂ®  6mm,5254,SolarbanÂ® 60 S2,Float Glass - 5mm,2003,,5 mm Clear,2013,LoEÂ² 272 S5,Air,0.3295,0.058,17.24,0.2525,0.4918,0.1081,75.51,-9.74,5.47,39.26,-5.77,-0.05,0.031,Yes,No,,
EnthermalPlus,SB60 Solexia 6mm / Air 10.09mm / Clear 5mm / Vacuum 0.25mm / C366 5mm,25.44,SolexiaÂ®  6mm,5254,SolarbanÂ® 60 S2,Float Glass - 5mm,2003,,5mm Clear,2156,LoEÂ³ 366 S5,Air,0.259,0.0456,21.92,0.2325,0.4434,0.1099,72.42,-12.16,5.95,39.55,-4.69,-0.83,0.009,Yes,No,,
EnthermalPlus,SB60 Solexia 6mm / Air 10.1mm / Clear 5mm / Vacuum 0.25mm / SB60 5mm,25.45,SolexiaÂ®  6mm,5254,SolarbanÂ® 60 S2,Clear Float Glass,414,,Clear  5mm,5283,SolarbanÂ® 60 S5,Air,0.3067,0.054,18.51,0.2473,0.4903,0.1096,75.43,-10.77,5.75,39.49,-6.13,0.49,0.0354,Yes,No,,
EnthermalPlus,SB60 Solexia 6mm / Air 10.1mm / Clear 5mm / Vacuum 0.25mm / SB70 5mm,25.45,SolexiaÂ®  6mm,5254,SolarbanÂ® 60 S2,Clear Float Glass,414,,SolarbanÂ® 70 glass  5mm,5434,SolarbanÂ® 70 S5,Air,0.2521,0.0444,22.52,0.2187,0.4493,0.1192,72.76,-12.04,7.26,41.11,-6.57,-2.22,0.013,Yes,No,,
EnthermalPlus,SB60 Solexia 6mm / Air 9.49mm / Clear 5mm / Vacuum 0.25mm / LUMI 5mm,25.44,SolexiaÂ®  6mm,5254,SolarbanÂ® 60 S2,SGG PLANICLEAR 5mm,21012,,SGG ECLAZ II 5mm,20755,ECLAZ II S5,Air,0.3432,0.0604,16.54,0.2657,0.5719,0.108,80.26,-9.67,5.19,39.29,-4.7,-1.9,0.0719,Yes,No,,
EnthermalPlus,SB60 Solarbronze 6mm / Air 10.09mm / Clear 5mm / Vacuum 0.25mm / C180 5mm,25.44,SolarbronzeÂ®  6mm,5274,SolarbanÂ® 60 S2,Float Glass - 5mm,2003,,5mm Clear,2193,LoE 180 S5,Air,0.4042,0.0712,14.05,0.2181,0.3726,0.0801,67.15,-0.27,8.49,33.91,0.65,-0.11,0.0387,Yes,No,,
EnthermalPlus,SB60 Solarbronze 6mm / Air 10.09mm / Clear 5mm / Vacuum 0.25mm / C270 5mm,25.44,SolarbronzeÂ®  6mm,5274,SolarbanÂ® 60 S2,Float Glass - 5mm,2003,,5mm Clear,2028,LoEÂ² 270 S5,Air,0.308,0.0542,18.44,0.1977,0.3271,0.077,63.61,-1.28,8.5,33.22,-1.26,1.8,0.0212,Yes,No,,
EnthermalPlus,SB60 Solarbronze 6mm / Air 10.09mm / Clear 5mm / Vacuum 0.25mm / C272 5mm,25.44,SolarbronzeÂ®  6mm,5274,SolarbanÂ® 60 S2,Float Glass - 5mm,2003,,5 mm Clear,2013,LoEÂ² 272 S5,Air,0.3295,0.058,17.24,0.2053,0.3383,0.0738,64.49,-0.46,8.37,32.52,0.3,1.15,0.026,Yes,No,,
EnthermalPlus,SB60 Solarbronze 6mm / Air 10.09mm / Clear 5mm / Vacuum 0.25mm / C366 5mm,25.44,SolarbronzeÂ®  6mm,5274,SolarbanÂ® 60 S2,Float Glass - 5mm,2003,,5mm Clear,2156,LoEÂ³ 366 S5,Air,0.259,0.0456,21.92,0.1796,0.3041,0.0749,61.7,-3.03,8.7,32.75,0.94,0.79,0.0075,Yes,No,,
EnthermalPlus,SB60 Solarbronze 6mm / Air 10.1mm / Clear 5mm / Vacuum 0.25mm / SB60 5mm,25.45,SolarbronzeÂ®  6mm,5274,SolarbanÂ® 60 S2,Clear Float Glass,414,,Clear  5mm,5283,SolarbanÂ® 60 S5,Air,0.3067,0.054,18.51,0.2,0.3369,0.0745,64.39,-1.35,8.6,32.66,0.02,1.49,0.0294,Yes,No,,
EnthermalPlus,SB60 Solarbronze 6mm / Air 10.1mm / Clear 5mm / Vacuum 0.25mm / SB70 5mm,25.45,SolarbronzeÂ®  6mm,5274,SolarbanÂ® 60 S2,Clear Float Glass,414,,SolarbanÂ® 70 glass  5mm,5434,SolarbanÂ® 70 S5,Air,0.2521,0.0444,22.52,0.1672,0.3083,0.0788,62.02,-2.88,9.83,33.61,0.16,-0.09,0.0108,Yes,No,,
EnthermalPlus,SB60 Solarbronze 6mm / Air 9.49mm / Clear 5mm / Vacuum 0.25mm / LUMI 5mm,25.44,SolarbronzeÂ®  6mm,5274,SolarbanÂ® 60 S2,SGG PLANICLEAR 5mm,21012,,SGG ECLAZ II 5mm,20755,ECLAZ II S5,Air,0.3432,0.0604,16.54,0.2241,0.3935,0.0737,68.68,0.16,8.36,32.54,0.86,0.12,0.0596,Yes,No,,
EnthermalPlus,SB60 Solargray 6mm / Air 10.09mm / Clear 5mm / Vacuum 0.25mm / C180 5mm,25.44,SolargrayÂ®  6mm,5289,SolarbanÂ® 60 S2,Float Glass - 5mm,2003,,5mm Clear,2193,LoE 180 S5,Air,0.4042,0.0712,14.05,0.1908,0.3114,0.0691,62.52,-2.49,1.91,31.62,0.06,-3.34,0.0374,Yes,No,,
EnthermalPlus,SB60 Solargray 6mm / Air 10.09mm / Clear 5mm / Vacuum 0.25mm / C270 5mm,25.44,SolargrayÂ®  6mm,5289,SolarbanÂ® 60 S2,Float Glass - 5mm,2003,,5mm Clear,2028,LoEÂ² 270 S5,Air,0.308,0.0542,18.44,0.1727,0.2734,0.067,59.18,-3.34,2.21,31.1,-1.58,-1.25,0.0205,Yes,No,,
EnthermalPlus,SB60 Solargray 6mm / Air 10.09mm / Clear 5mm / Vacuum 0.25mm / C272 5mm,25.44,SolargrayÂ®  6mm,5289,SolarbanÂ® 60 S2,Float Glass - 5mm,2003,,5 mm Clear,2013,LoEÂ² 272 S5,Air,0.3295,0.058,17.24,0.1795,0.2827,0.0646,60.01,-2.56,1.99,30.53,-0.29,-1.72,0.0252,Yes,No,,
EnthermalPlus,SB60 Solargray 6mm / Air 10.09mm / Clear 5mm / Vacuum 0.25mm / C366 5mm,25.44,SolargrayÂ®  6mm,5289,SolarbanÂ® 60 S2,Float Glass - 5mm,2003,,5mm Clear,2156,LoEÂ³ 366 S5,Air,0.259,0.0456,21.92,0.1565,0.2544,0.0654,57.4,-4.93,2.6,30.7,0.28,-2.16,0.0073,Yes,No,,
EnthermalPlus,SB60 Solargray 6mm / Air 10.1mm / Clear 5mm / Vacuum 0.25mm / SB60 5mm,25.45,SolargrayÂ®  6mm,5289,SolarbanÂ® 60 S2,Clear Float Glass,414,,Clear  5mm,5283,SolarbanÂ® 60 S5,Air,0.3067,0.054,18.51,0.1747,0.2817,0.0651,59.93,-3.41,2.25,30.64,-0.51,-1.44,0.0284,Yes,No,,
EnthermalPlus,SB60 Solargray 6mm / Air 10.1mm / Clear 5mm / Vacuum 0.25mm / SB70 5mm,25.45,SolargrayÂ®  6mm,5289,SolarbanÂ® 60 S2,Clear Float Glass,414,,SolarbanÂ® 70 glass  5mm,5434,SolarbanÂ® 70 S5,Air,0.2521,0.0444,22.52,0.1454,0.2578,0.0683,57.69,-4.84,3.67,31.41,-0.19,-3.21,0.0105,Yes,No,,
EnthermalPlus,SB60 Solargray 6mm / Air 9.49mm / Clear 5mm / Vacuum 0.25mm / LUMI 5mm,25.44,SolargrayÂ®  6mm,5289,SolarbanÂ® 60 S2,SGG PLANICLEAR 5mm,21012,,SGG ECLAZ II 5mm,20755,ECLAZ II S5,Air,0.3432,0.0604,16.54,0.1953,0.3288,0.0646,63.96,-2.12,1.65,30.54,0.24,-2.72,0.0574,Yes,No,,
EnthermalPlus,SB60 Optigray 6mm / Air 10.09mm / Clear 5mm / Vacuum 0.25mm / C180 5mm,25.44,OptigrayÂ®  6mm,5265,SolarbanÂ® 60 S2,Float Glass - 5mm,2003,,5mm Clear,2193,LoE 180 S5,Air,0.4042,0.0712,14.05,0.2413,0.4409,0.0951,72.19,-4.64,4.09,36.97,-1.38,-3.28,0.0492,Yes,No,,
EnthermalPlus,SB60 Optigray 6mm / Air 10.09mm / Clear 5mm / Vacuum 0.25mm / C270 5mm,25.44,OptigrayÂ®  6mm,5265,SolarbanÂ® 60 S2,Float Glass - 5mm,2003,,5mm Clear,2028,LoEÂ² 270 S5,Air,0.308,0.0542,18.44,0.2231,0.3873,0.0909,68.45,-5.49,4.34,36.13,-3.93,-0.3,0.0269,Yes,No,,
EnthermalPlus,SB60 Optigray 6mm / Air 10.09mm / Clear 5mm / Vacuum 0.25mm / C272 5mm,25.44,OptigrayÂ®  6mm,5265,SolarbanÂ® 60 S2,Float Glass - 5mm,2003,,5 mm Clear,2013,LoEÂ² 272 S5,Air,0.3295,0.058,17.24,0.2307,0.4003,0.086,69.37,-4.64,4.13,35.17,-1.73,-1.08,0.0329,Yes,No,,
EnthermalPlus,SB60 Optigray 6mm / Air 10.09mm / Clear 5mm / Vacuum 0.25mm / C366 5mm,25.44,OptigrayÂ®  6mm,5265,SolarbanÂ® 60 S2,Float Glass - 5mm,2003,,5mm Clear,2156,LoEÂ³ 366 S5,Air,0.259,0.0456,21.92,0.2058,0.3604,0.0874,66.45,-7.18,4.68,35.43,-0.85,-1.71,0.0095,Yes,No,,
EnthermalPlus,SB60 Optigray 6mm / Air 10.1mm / Clear 5mm / Vacuum 0.25mm / SB60 5mm,25.45,OptigrayÂ®  6mm,5265,SolarbanÂ® 60 S2,Clear Float Glass,414,,Clear  5mm,5283,SolarbanÂ® 60 S5,Air,0.3067,0.054,18.51,0.2253,0.3989,0.087,69.28,-5.6,4.41,35.35,-2.06,-0.64,0.0373,Yes,No,,
EnthermalPlus,SB60 Optigray 6mm / Air 10.1mm / Clear 5mm / Vacuum 0.25mm / SB70 5mm,25.45,OptigrayÂ®  6mm,5265,SolarbanÂ® 60 S2,Clear Float Glass,414,,SolarbanÂ® 70 glass  5mm,5434,SolarbanÂ® 70 S5,Air,0.2521,0.0444,22.52,0.1921,0.3652,0.0933,66.78,-7.06,5.88,36.6,-1.94,-3.08,0.0137,Yes,No,,
EnthermalPlus,SB60 Optigray 6mm / Air 9.49mm / Clear 5mm / Vacuum 0.25mm / LUMI 5mm,25.44,OptigrayÂ®  6mm,5265,SolarbanÂ® 60 S2,SGG PLANICLEAR 5mm,21012,,SGG ECLAZ II 5mm,20755,ECLAZ II S5,Air,0.3432,0.0604,16.54,0.2485,0.4656,0.086,73.81,-4.27,3.85,35.2,-0.9,-2.58,0.0758,Yes,No,,
EnthermalPlus,SB60 Solarblue 6mm / Air 10.09mm / Clear 5mm / Vacuum 0.25mm / C180 5mm,25.44,SolarblueÂ®  6mm,5364,SolarbanÂ® 60 S2,Float Glass - 5mm,2003,,5mm Clear,2193,LoE 180 S5,Air,0.4042,0.0712,14.05,0.2235,0.3932,0.0852,69.21,-7.76,-4.63,35.29,-1.78,-8.95,0.0474,Yes,No,,
EnthermalPlus,SB60 Solarblue 6mm / Air 10.09mm / Clear 5mm / Vacuum 0.25mm / C270 5mm,25.44,SolarblueÂ®  6mm,5364,SolarbanÂ® 60 S2,Float Glass - 5mm,2003,,5mm Clear,2028,LoEÂ² 270 S5,Air,0.308,0.0542,18.44,0.2067,0.3455,0.082,65.61,-8.42,-3.97,34.56,-4.38,-5.31,0.026,Yes,No,,
EnthermalPlus,SB60 Solarblue 6mm / Air 10.09mm / Clear 5mm / Vacuum 0.25mm / C272 5mm,25.44,SolarblueÂ®  6mm,5364,SolarbanÂ® 60 S2,Float Glass - 5mm,2003,,5 mm Clear,2013,LoEÂ² 272 S5,Air,0.3295,0.058,17.24,0.2139,0.3569,0.0778,66.48,-7.6,-4.3,33.66,-2.28,-5.92,0.0319,Yes,No,,
EnthermalPlus,SB60 Solarblue 6mm / Air 10.09mm / Clear 5mm / Vacuum 0.25mm / C366 5mm,25.44,SolarblueÂ®  6mm,5364,SolarbanÂ® 60 S2,Float Glass - 5mm,2003,,5mm Clear,2156,LoEÂ³ 366 S5,Air,0.259,0.0456,21.92,0.1905,0.3219,0.0788,63.71,-9.96,-3.39,33.88,-1.37,-6.74,0.0092,Yes,No,,
EnthermalPlus,SB60 Solarblue 6mm / Air 10.1mm / Clear 5mm / Vacuum 0.25mm / SB60 5mm,25.45,SolarblueÂ®  6mm,5364,SolarbanÂ® 60 S2,Clear Float Glass,414,,Clear  5mm,5283,SolarbanÂ® 60 S5,Air,0.3067,0.054,18.51,0.2088,0.3559,0.0785,66.41,-8.55,-3.97,33.81,-2.58,-5.52,0.036,Yes,No,,
EnthermalPlus,SB60 Solarblue 6mm / Air 10.1mm / Clear 5mm / Vacuum 0.25mm / SB70 5mm,25.45,SolarblueÂ®  6mm,5364,SolarbanÂ® 60 S2,Clear Float Glass,414,,SolarbanÂ® 70 glass  5mm,5434,SolarbanÂ® 70 S5,Air,0.2521,0.0444,22.52,0.1777,0.3259,0.0839,63.99,-9.93,-2.22,34.98,-2.07,-8.52,0.0133,Yes,No,,
EnthermalPlus,SB60 Solarblue 6mm / Air 9.49mm / Clear 5mm / Vacuum 0.25mm / LUMI 5mm,25.44,SolarblueÂ®  6mm,5364,SolarbanÂ® 60 S2,SGG PLANICLEAR 5mm,21012,,SGG ECLAZ II 5mm,20755,ECLAZ II S5,Air,0.3432,0.0604,16.54,0.2298,0.4151,0.0777,70.77,-7.46,-5.03,33.7,-1.37,-7.57,0.0729,Yes,No,,
EnthermalPlus,SB60 Optiblue 6mm / Air 10.09mm / Clear 5mm / Vacuum 0.25mm / C180 5mm,25.44,OptiblueÂ® (SolarbanÂ® z50)  6mm,5424,SolarbanÂ® 60 S2,Float Glass - 5mm,2003,,5mm Clear,2193,LoE 180 S5,Air,0.4042,0.0712,14.05,0.2666,0.4489,0.0972,72.89,-4.55,-1.38,37.5,-0.54,-7.75,0.063,Yes,No,,
EnthermalPlus,SB60 Optiblue 6mm / Air 10.09mm / Clear 5mm / Vacuum 0.25mm / C270 5mm,25.44,OptiblueÂ® (SolarbanÂ® z50)  6mm,5424,SolarbanÂ® 60 S2,Float Glass - 5mm,2003,,5mm Clear,2028,LoEÂ² 270 S5,Air,0.308,0.0542,18.44,0.2425,0.3942,0.0929,69.12,-5.44,-0.86,36.63,-3.49,-3.95,0.034,Yes,No,,
EnthermalPlus,SB60 Optiblue 6mm / Air 10.09mm / Clear 5mm / Vacuum 0.25mm / C272 5mm,25.44,OptiblueÂ® (SolarbanÂ® z50)  6mm,5424,SolarbanÂ® 60 S2,Float Glass - 5mm,2003,,5 mm Clear,2013,LoEÂ² 272 S5,Air,0.3295,0.058,17.24,0.2518,0.4074,0.0878,70.04,-4.54,-1.15,35.62,-1.17,-4.7,0.0414,Yes,No,,
EnthermalPlus,SB60 Optiblue 6mm / Air 10.09mm / Clear 5mm / Vacuum 0.25mm / C366 5mm,25.44,OptiblueÂ® (SolarbanÂ® z50)  6mm,5424,SolarbanÂ® 60 S2,Float Glass - 5mm,2003,,5mm Clear,2156,LoEÂ³ 366 S5,Air,0.259,0.0456,21.92,0.2206,0.3669,0.0892,67.11,-7.18,-0.37,35.89,-0.11,-5.54,0.0121,Yes,No,,
EnthermalPlus,SB60 Optiblue 6mm / Air 10.1mm / Clear 5mm / Vacuum 0.25mm / SB60 5mm,25.45,OptiblueÂ® (SolarbanÂ® z50)  6mm,5424,SolarbanÂ® 60 S2,Clear Float Glass,414,,Clear  5mm,5283,SolarbanÂ® 60 S5,Air,0.3067,0.054,18.51,0.2455,0.4061,0.0887,69.95,-5.53,-0.84,35.79,-1.53,-4.24,0.0475,Yes,No,,
EnthermalPlus,SB60 Optiblue 6mm / Air 10.1mm / Clear 5mm / Vacuum 0.25mm / SB70 5mm,25.45,OptiblueÂ® (SolarbanÂ® z50)  6mm,5424,SolarbanÂ® 60 S2,Clear Float Glass,414,,SolarbanÂ® 70 glass  5mm,5434,SolarbanÂ® 70 S5,Air,0.2521,0.0444,22.52,0.2048,0.3717,0.0955,67.42,-7.11,0.85,37.13,-0.94,-7.4,0.0174,Yes,No,,
EnthermalPlus,SB60 Optiblue 6mm / Air 9.49mm / Clear 5mm / Vacuum 0.25mm / LUMI 5mm,25.44,OptiblueÂ® (SolarbanÂ® z50)  6mm,5424,SolarbanÂ® 60 S2,SGG PLANICLEAR 5mm,21012,,SGG ECLAZ II 5mm,20755,ECLAZ II S5,Air,0.3432,0.0604,16.54,0.2757,0.4739,0.0877,74.52,-4.16,-1.72,35.66,-0.18,-6.5,0.0979,Yes,No,,
EnthermalPlus,SB70 6mm / Air 10.09mm / Clear 5mm / Vacuum 0.25mm / C180 5mm,25.44,SolarbanÂ® 70 glass  6mm,5439,SolarbanÂ® 70 S2,Float Glass - 5mm,2003,,5mm Clear,2193,LoE 180 S5,Air,0.4025,0.0709,14.11,0.2329,0.5696,0.1658,80.06,-7.01,6.22,47.82,-4.32,-5.08,0.0301,Yes,No,,
EnthermalPlus,SB70 6mm / Air 10.09mm / Clear 5mm / Vacuum 0.25mm / C270 5mm,25.44,SolarbanÂ® 70 glass  6mm,5439,SolarbanÂ® 70 S2,Float Glass - 5mm,2003,,5mm Clear,2028,LoEÂ² 270 S5,Air,0.307,0.0541,18.5,0.2316,0.5003,0.1587,75.98,-7.84,6.6,46.86,-7.2,-2.31,0.0157,Yes,No,,
EnthermalPlus,SB70 6mm / Air 10.09mm / Clear 5mm / Vacuum 0.25mm / C272 5mm,25.44,SolarbanÂ® 70 glass  6mm,5439,SolarbanÂ® 70 S2,Float Glass - 5mm,2003,,5 mm Clear,2013,LoEÂ² 272 S5,Air,0.3283,0.0578,17.3,0.2356,0.5167,0.1506,76.95,-6.93,6.42,45.75,-4.62,-3.22,0.0197,Yes,No,,
EnthermalPlus,SB70 6mm / Air 10.09mm / Clear 5mm / Vacuum 0.25mm / C366 5mm,25.44,SolarbanÂ® 70 glass  6mm,5439,SolarbanÂ® 70 S2,Float Glass - 5mm,2003,,5mm Clear,2156,LoEÂ³ 366 S5,Air,0.2583,0.0455,21.98,0.2269,0.4656,0.1526,73.81,-9.37,6.76,46.01,-3.79,-3.77,0.0059,Yes,No,,
EnthermalPlus,SB70 6mm / Air 10.1mm / Clear 5mm / Vacuum 0.25mm / SB60 5mm,25.45,SolarbanÂ® 70 glass  6mm,5439,SolarbanÂ® 70 S2,Clear Float Glass,414,,Clear  5mm,5283,SolarbanÂ® 60 S5,Air,0.3057,0.0538,18.57,0.2316,0.515,0.1522,76.86,-7.98,6.71,45.96,-4.92,-2.76,0.0221,Yes,No,,
EnthermalPlus,SB70 6mm / Air 10.1mm / Clear 5mm / Vacuum 0.25mm / SB70 5mm,25.45,SolarbanÂ® 70 glass  6mm,5439,SolarbanÂ® 70 S2,Clear Float Glass,414,,SolarbanÂ® 70 glass  5mm,5434,SolarbanÂ® 70 S5,Air,0.2514,0.0443,22.58,0.2159,0.4723,0.1624,74.19,-9.21,8.02,47.35,-5.37,-4.84,0.0091,Yes,No,,
EnthermalPlus,SB70 6mm / Air 9.49mm / Clear 5mm / Vacuum 0.25mm / LUMI 5mm,25.44,SolarbanÂ® 70 glass  6mm,5439,SolarbanÂ® 70 S2,SGG PLANICLEAR 5mm,21012,,SGG ECLAZ II 5mm,20755,ECLAZ II S5,Air,0.3421,0.0602,16.6,0.2405,0.6007,0.1506,81.78,-6.68,6.13,45.8,-3.66,-4.72,0.0473,Yes,No,,
EnthermalPlus,SB70 Solexia 6mm / Air 10.09mm / Clear 5mm / Vacuum 0.25mm / C180 5mm,25.44,SolexiaÂ®  6mm,5393,SolarbanÂ® 70 S2,Float Glass - 5mm,2003,,5mm Clear,2193,LoE 180 S5,Air,0.4025,0.0709,14.11,0.2009,0.4967,0.1372,75.81,-11.38,6.75,43.94,-8.38,-3.06,0.0174,Yes,No,,
EnthermalPlus,SB70 Solexia 6mm / Air 10.09mm / Clear 5mm / Vacuum 0.25mm / C270 5mm,25.44,SolexiaÂ®  6mm,5393,SolarbanÂ® 70 S2,Float Glass - 5mm,2003,,5mm Clear,2028,LoEÂ² 270 S5,Air,0.307,0.0541,18.5,0.1981,0.4365,0.132,71.93,-11.9,7.08,43.14,-10.71,-0.74,0.0092,Yes,No,,
EnthermalPlus,SB70 Solexia 6mm / Air 10.09mm / Clear 5mm / Vacuum 0.25mm / C272 5mm,25.44,SolexiaÂ®  6mm,5393,SolarbanÂ® 70 S2,Float Glass - 5mm,2003,,5 mm Clear,2013,LoEÂ² 272 S5,Air,0.3283,0.0578,17.3,0.2018,0.4507,0.1255,72.85,-11.11,6.94,42.14,-8.4,-1.55,0.0117,Yes,No,,
EnthermalPlus,SB70 Solexia 6mm / Air 10.09mm / Clear 5mm / Vacuum 0.25mm / C366 5mm,25.44,SolexiaÂ®  6mm,5393,SolarbanÂ® 70 S2,Float Glass - 5mm,2003,,5mm Clear,2156,LoEÂ³ 366 S5,Air,0.2583,0.0455,21.98,0.1941,0.4067,0.1269,69.88,-13.16,7.23,42.35,-7.69,-2.01,0.0034,Yes,No,,
EnthermalPlus,SB70 Solexia 6mm / Air 10.1mm / Clear 5mm / Vacuum 0.25mm / SB60 5mm,25.45,SolexiaÂ®  6mm,5393,SolarbanÂ® 70 S2,Clear Float Glass,414,,Clear  5mm,5283,SolarbanÂ® 60 S5,Air,0.3057,0.0538,18.57,0.1981,0.4494,0.1268,72.77,-12.09,7.21,42.32,-8.63,-1.16,0.0129,Yes,No,,
EnthermalPlus,SB70 Solexia 6mm / Air 10.1mm / Clear 5mm / Vacuum 0.25mm / SB70 5mm,25.45,SolexiaÂ®  6mm,5393,SolarbanÂ® 70 S2,Clear Float Glass,414,,SolarbanÂ® 70 glass  5mm,5434,SolarbanÂ® 70 S5,Air,0.2514,0.0443,22.58,0.1852,0.4124,0.1347,70.24,-13.01,8.44,43.55,-9.27,-2.77,0.0054,Yes,No,,
EnthermalPlus,SB70 Solexia 6mm / Air 9.49mm / Clear 5mm / Vacuum 0.25mm / LUMI 5mm,25.44,SolexiaÂ®  6mm,5393,SolarbanÂ® 70 S2,SGG PLANICLEAR 5mm,21012,,SGG ECLAZ II 5mm,20755,ECLAZ II S5,Air,0.3421,0.0602,16.6,0.2055,0.5238,0.1254,77.45,-11.18,6.68,42.16,-7.59,-2.82,0.0268,Yes,No,,
EnthermalPlus,SB70 Solarbronze 6mm / Air 10.09mm / Clear 5mm / Vacuum 0.25mm / C180 5mm,25.44,SolarbronzeÂ®  6mm,5377,SolarbanÂ® 70 S2,Float Glass - 5mm,2003,,5mm Clear,2193,LoE 180 S5,Air,0.4025,0.0709,14.11,0.1511,0.3409,0.087,64.7,-1.96,9.55,35.29,0.0,-0.5,0.0145,Yes,No,,
EnthermalPlus,SB70 Solarbronze 6mm / Air 10.09mm / Clear 5mm / Vacuum 0.25mm / C270 5mm,25.44,SolarbronzeÂ®  6mm,5377,SolarbanÂ® 70 S2,Float Glass - 5mm,2003,,5mm Clear,2028,LoEÂ² 270 S5,Air,0.307,0.0541,18.5,0.1469,0.2994,0.0843,61.27,-2.83,9.66,34.74,-1.45,0.73,0.0078,Yes,No,,
EnthermalPlus,SB70 Solarbronze 6mm / Air 10.09mm / Clear 5mm / Vacuum 0.25mm / C272 5mm,25.44,SolarbronzeÂ®  6mm,5377,SolarbanÂ® 70 S2,Float Glass - 5mm,2003,,5 mm Clear,2013,LoEÂ² 272 S5,Air,0.3283,0.0578,17.3,0.15,0.3094,0.0816,62.12,-2.07,9.57,34.19,-0.21,0.22,0.0099,Yes,No,,
EnthermalPlus,SB70 Solarbronze 6mm / Air 10.09mm / Clear 5mm / Vacuum 0.25mm / C366 5mm,25.44,SolarbronzeÂ®  6mm,5377,SolarbanÂ® 70 S2,Float Glass - 5mm,2003,,5mm Clear,2156,LoEÂ³ 366 S5,Air,0.2583,0.0455,21.98,0.142,0.2785,0.0824,59.44,-4.25,9.72,34.36,0.16,0.01,0.0029,Yes,No,,
EnthermalPlus,SB70 Solarbronze 6mm / Air 10.1mm / Clear 5mm / Vacuum 0.25mm / SB60 5mm,25.45,SolarbronzeÂ®  6mm,5377,SolarbanÂ® 70 S2,Clear Float Glass,414,,Clear  5mm,5283,SolarbanÂ® 60 S5,Air,0.3057,0.0538,18.57,0.1469,0.3082,0.0822,62.02,-2.91,9.78,34.31,-0.38,0.47,0.0108,Yes,No,,
EnthermalPlus,SB70 Solarbronze 6mm / Air 10.1mm / Clear 5mm / Vacuum 0.25mm / SB70 5mm,25.45,SolarbronzeÂ®  6mm,5377,SolarbanÂ® 70 S2,Clear Float Glass,414,,SolarbanÂ® 70 glass  5mm,5434,SolarbanÂ® 70 S5,Air,0.2514,0.0443,22.58,0.135,0.2826,0.0857,59.77,-4.07,10.77,35.03,-0.61,-0.49,0.0045,Yes,No,,
EnthermalPlus,SB70 Solarbronze 6mm / Air 9.49mm / Clear 5mm / Vacuum 0.25mm / LUMI 5mm,25.44,SolarbronzeÂ®  6mm,5377,SolarbanÂ® 70 S2,SGG PLANICLEAR 5mm,21012,,SGG ECLAZ II 5mm,20755,ECLAZ II S5,Air,0.3421,0.0602,16.6,0.1538,0.3597,0.0816,66.16,-1.62,9.56,34.21,0.25,-0.5,0.0223,Yes,No,,
EnthermalPlus,SB70 Solargray 6mm / Air 10.09mm / Clear 5mm / Vacuum 0.25mm / C180 5mm,25.44,SolargrayÂ®  6mm,5373,SolarbanÂ® 70 S2,Float Glass - 5mm,2003,,5mm Clear,2193,LoE 180 S5,Air,0.4025,0.0709,14.11,0.1335,0.285,0.0742,60.21,-4.05,3.17,32.76,-0.37,-4.05,0.014,Yes,No,,
EnthermalPlus,SB70 Solargray 6mm / Air 10.09mm / Clear 5mm / Vacuum 0.25mm / C270 5mm,25.44,SolargrayÂ®  6mm,5373,SolarbanÂ® 70 S2,Float Glass - 5mm,2003,,5mm Clear,2028,LoEÂ² 270 S5,Air,0.307,0.0541,18.5,0.1289,0.2504,0.0724,56.98,-4.78,3.56,32.35,-1.6,-2.66,0.0075,Yes,No,,
EnthermalPlus,SB70 Solargray 6mm / Air 10.09mm / Clear 5mm / Vacuum 0.25mm / C272 5mm,25.44,SolargrayÂ®  6mm,5373,SolarbanÂ® 70 S2,Float Glass - 5mm,2003,,5 mm Clear,2013,LoEÂ² 272 S5,Air,0.3283,0.0578,17.3,0.1319,0.2587,0.0703,57.76,-4.06,3.37,31.89,-0.56,-3.05,0.0096,Yes,No,,
EnthermalPlus,SB70 Solargray 6mm / Air 10.09mm / Clear 5mm / Vacuum 0.25mm / C366 5mm,25.44,SolargrayÂ®  6mm,5373,SolarbanÂ® 70 S2,Float Glass - 5mm,2003,,5mm Clear,2156,LoEÂ³ 366 S5,Air,0.2583,0.0455,21.98,0.124,0.2331,0.0709,55.26,-6.06,3.8,32.02,-0.23,-3.31,0.0028,Yes,No,,
EnthermalPlus,SB70 Solargray 6mm / Air 10.1mm / Clear 5mm / Vacuum 0.25mm / SB60 5mm,25.45,SolargrayÂ®  6mm,5373,SolarbanÂ® 70 S2,Clear Float Glass,414,,Clear  5mm,5283,SolarbanÂ® 60 S5,Air,0.3057,0.0538,18.57,0.1289,0.2578,0.0708,57.69,-4.87,3.62,31.98,-0.71,-2.84,0.0104,Yes,No,,
EnthermalPlus,SB70 Solargray 6mm / Air 10.1mm / Clear 5mm / Vacuum 0.25mm / SB70 5mm,25.45,SolargrayÂ®  6mm,5373,SolarbanÂ® 70 S2,Clear Float Glass,414,,SolarbanÂ® 70 glass  5mm,5434,SolarbanÂ® 70 S5,Air,0.2514,0.0443,22.58,0.1178,0.2364,0.0734,55.56,-5.93,4.78,32.57,-0.75,-3.94,0.0043,Yes,No,,
EnthermalPlus,SB70 Solargray 6mm / Air 9.49mm / Clear 5mm / Vacuum 0.25mm / LUMI 5mm,25.44,SolargrayÂ®  6mm,5373,SolarbanÂ® 70 S2,SGG PLANICLEAR 5mm,21012,,SGG ECLAZ II 5mm,20755,ECLAZ II S5,Air,0.3421,0.0602,16.6,0.1351,0.3007,0.0703,61.59,-3.77,3.05,31.9,-0.14,-3.75,0.0215,Yes,No,,
EnthermalPlus,SB70 Optigray 6mm / Air 10.09mm / Clear 5mm / Vacuum 0.25mm / C180 5mm,25.44,OptigrayÂ®  6mm,5390,SolarbanÂ® 70 S2,Float Glass - 5mm,2003,,5mm Clear,2193,LoE 180 S5,Air,0.4025,0.0709,14.11,0.174,0.4038,0.105,69.61,-6.26,5.39,38.78,-2.68,-4.0,0.0184,Yes,No,,
EnthermalPlus,SB70 Optigray 6mm / Air 10.09mm / Clear 5mm / Vacuum 0.25mm / C270 5mm,25.44,OptigrayÂ®  6mm,5390,SolarbanÂ® 70 S2,Float Glass - 5mm,2003,,5mm Clear,2028,LoEÂ² 270 S5,Air,0.307,0.0541,18.5,0.1705,0.3547,0.1015,65.99,-6.97,5.74,38.12,-4.59,-2.06,0.0098,Yes,No,,
EnthermalPlus,SB70 Optigray 6mm / Air 10.09mm / Clear 5mm / Vacuum 0.25mm / C272 5mm,25.44,OptigrayÂ®  6mm,5390,SolarbanÂ® 70 S2,Float Glass - 5mm,2003,,5 mm Clear,2013,LoEÂ² 272 S5,Air,0.3283,0.0578,17.3,0.1739,0.3664,0.0974,66.86,-6.19,5.58,37.37,-2.87,-2.69,0.0125,Yes,No,,
EnthermalPlus,SB70 Optigray 6mm / Air 10.09mm / Clear 5mm / Vacuum 0.25mm / C366 5mm,25.44,OptigrayÂ®  6mm,5390,SolarbanÂ® 70 S2,Float Glass - 5mm,2003,,5mm Clear,2156,LoEÂ³ 366 S5,Air,0.2583,0.0455,21.98,0.1658,0.3303,0.0984,64.06,-8.34,5.93,37.56,-2.33,-3.06,0.0037,Yes,No,,
EnthermalPlus,SB70 Optigray 6mm / Air 10.1mm / Clear 5mm / Vacuum 0.25mm / SB60 5mm,25.45,OptigrayÂ®  6mm,5390,SolarbanÂ® 70 S2,Clear Float Glass,414,,Clear  5mm,5283,SolarbanÂ® 60 S5,Air,0.3057,0.0538,18.57,0.1705,0.3652,0.0982,66.78,-7.11,5.84,37.52,-3.08,-2.37,0.0137,Yes,No,,
EnthermalPlus,SB70 Optigray 6mm / Air 10.1mm / Clear 5mm / Vacuum 0.25mm / SB70 5mm,25.45,OptigrayÂ®  6mm,5390,SolarbanÂ® 70 S2,Clear Float Glass,414,,SolarbanÂ® 70 glass  5mm,5434,SolarbanÂ® 70 S5,Air,0.2514,0.0443,22.58,0.1578,0.3349,0.1034,64.4,-8.19,7.04,38.46,-3.35,-3.84,0.0057,Yes,No,,
EnthermalPlus,SB70 Optigray 6mm / Air 9.49mm / Clear 5mm / Vacuum 0.25mm / LUMI 5mm,25.44,OptigrayÂ®  6mm,5390,SolarbanÂ® 70 S2,SGG PLANICLEAR 5mm,21012,,SGG ECLAZ II 5mm,20755,ECLAZ II S5,Air,0.3421,0.0602,16.6,0.1777,0.4259,0.0973,71.16,-5.98,5.31,37.4,-2.23,-3.72,0.0283,Yes,No,,
EnthermalPlus,SB70 Solarblue 6mm / Air 10.09mm / Clear 5mm / Vacuum 0.25mm / C180 5mm,25.44,SolarblueÂ®  6mm,5396,SolarbanÂ® 70 S2,Float Glass - 5mm,2003,,5mm Clear,2193,LoE 180 S5,Air,0.4025,0.0709,14.11,0.1623,0.3602,0.0937,66.73,-9.26,-3.03,36.97,-2.88,-10.15,0.0178,Yes,No,,
EnthermalPlus,SB70 Solarblue 6mm / Air 10.09mm / Clear 5mm / Vacuum 0.25mm / C270 5mm,25.44,SolarblueÂ®  6mm,5396,SolarbanÂ® 70 S2,Float Glass - 5mm,2003,,5mm Clear,2028,LoEÂ² 270 S5,Air,0.307,0.0541,18.5,0.1586,0.3166,0.0909,63.23,-9.81,-2.29,36.4,-4.78,-7.75,0.0095,Yes,No,,
EnthermalPlus,SB70 Solarblue 6mm / Air 10.09mm / Clear 5mm / Vacuum 0.25mm / C272 5mm,25.44,SolarblueÂ®  6mm,5396,SolarbanÂ® 70 S2,Float Glass - 5mm,2003,,5 mm Clear,2013,LoEÂ² 272 S5,Air,0.3283,0.0578,17.3,0.162,0.3268,0.0874,64.06,-9.05,-2.57,35.7,-3.14,-8.25,0.0121,Yes,No,,
EnthermalPlus,SB70 Solarblue 6mm / Air 10.09mm / Clear 5mm / Vacuum 0.25mm / C366 5mm,25.44,SolarblueÂ®  6mm,5396,SolarbanÂ® 70 S2,Float Glass - 5mm,2003,,5mm Clear,2156,LoEÂ³ 366 S5,Air,0.2583,0.0455,21.98,0.154,0.295,0.0882,61.39,-11.03,-1.87,35.86,-2.57,-8.75,0.0035,Yes,No,,
EnthermalPlus,SB70 Solarblue 6mm / Air 10.1mm / Clear 5mm / Vacuum 0.25mm / SB60 5mm,25.45,SolarblueÂ®  6mm,5396,SolarbanÂ® 70 S2,Clear Float Glass,414,,Clear  5mm,5283,SolarbanÂ® 60 S5,Air,0.3057,0.0538,18.57,0.1587,0.3259,0.0881,64.0,-9.96,-2.26,35.82,-3.34,-7.96,0.0133,Yes,No,,
EnthermalPlus,SB70 Solarblue 6mm / Air 10.1mm / Clear 5mm / Vacuum 0.25mm / SB70 5mm,25.45,SolarblueÂ®  6mm,5396,SolarbanÂ® 70 S2,Clear Float Glass,414,,SolarbanÂ® 70 glass  5mm,5434,SolarbanÂ® 70 S5,Air,0.2514,0.0443,22.58,0.1464,0.299,0.0924,61.69,-10.95,-0.8,36.71,-3.31,-9.81,0.0055,Yes,No,,
EnthermalPlus,SB70 Solarblue 6mm / Air 9.49mm / Clear 5mm / Vacuum 0.25mm / LUMI 5mm,25.44,SolarblueÂ®  6mm,5396,SolarbanÂ® 70 S2,SGG PLANICLEAR 5mm,21012,,SGG ECLAZ II 5mm,20755,ECLAZ II S5,Air,0.3421,0.0602,16.6,0.1654,0.3799,0.0874,68.21,-9.06,-3.28,35.73,-2.45,-9.38,0.0273,Yes,No,,
EnthermalPlus,SB70 Optiblue 6mm / Air 10.09mm / Clear 5mm / Vacuum 0.25mm / C180 5mm,25.44,OptiblueÂ® (SolarbanÂ® z75)  6mm,5428,SolarbanÂ® 70 S2,Float Glass - 5mm,2003,,5mm Clear,2193,LoE 180 S5,Air,0.4025,0.0709,14.11,0.181,0.4109,0.1079,70.28,-6.28,0.14,39.42,-1.5,-8.91,0.0235,Yes,No,,
EnthermalPlus,SB70 Optiblue 6mm / Air 10.09mm / Clear 5mm / Vacuum 0.25mm / C270 5mm,25.44,OptiblueÂ® (SolarbanÂ® z75)  6mm,5428,SolarbanÂ® 70 S2,Float Glass - 5mm,2003,,5mm Clear,2028,LoEÂ² 270 S5,Air,0.307,0.0541,18.5,0.1781,0.361,0.1042,66.63,-7.03,0.75,38.74,-3.66,-6.44,0.0124,Yes,No,,
EnthermalPlus,SB70 Optiblue 6mm / Air 10.09mm / Clear 5mm / Vacuum 0.25mm / C272 5mm,25.44,OptiblueÂ® (SolarbanÂ® z75)  6mm,5428,SolarbanÂ® 70 S2,Float Glass - 5mm,2003,,5 mm Clear,2013,LoEÂ² 272 S5,Air,0.3283,0.0578,17.3,0.1816,0.3729,0.0999,67.5,-6.21,0.5,37.96,-1.85,-7.05,0.0157,Yes,No,,
EnthermalPlus,SB70 Optiblue 6mm / Air 10.09mm / Clear 5mm / Vacuum 0.25mm / C366 5mm,25.44,OptiblueÂ® (SolarbanÂ® z75)  6mm,5428,SolarbanÂ® 70 S2,Float Glass - 5mm,2003,,5mm Clear,2156,LoEÂ³ 366 S5,Air,0.2583,0.0455,21.98,0.1732,0.3362,0.101,64.69,-8.43,1.09,38.15,-1.23,-7.55,0.0046,Yes,No,,
EnthermalPlus,SB70 Optiblue 6mm / Air 10.1mm / Clear 5mm / Vacuum 0.25mm / SB60 5mm,25.45,OptiblueÂ® (SolarbanÂ® z75)  6mm,5428,SolarbanÂ® 70 S2,Clear Float Glass,414,,Clear  5mm,5283,SolarbanÂ® 60 S5,Air,0.3057,0.0538,18.57,0.1782,0.3717,0.1008,67.42,-7.15,0.8,38.1,-2.09,-6.71,0.0174,Yes,No,,
EnthermalPlus,SB70 Optiblue 6mm / Air 10.1mm / Clear 5mm / Vacuum 0.25mm / SB70 5mm,25.45,OptiblueÂ® (SolarbanÂ® z75)  6mm,5428,SolarbanÂ® 70 S2,Clear Float Glass,414,,SolarbanÂ® 70 glass  5mm,5434,SolarbanÂ® 70 S5,Air,0.2514,0.0443,22.58,0.1644,0.3408,0.1062,65.02,-8.31,2.2,39.1,-2.09,-8.64,0.0072,Yes,No,,
EnthermalPlus,SB70 Optiblue 6mm / Air 9.49mm / Clear 5mm / Vacuum 0.25mm / LUMI 5mm,25.44,OptiblueÂ® (SolarbanÂ® z75)  6mm,5428,SolarbanÂ® 70 S2,SGG PLANICLEAR 5mm,21012,,SGG ECLAZ II 5mm,20755,ECLAZ II S5,Air,0.3421,0.0602,16.6,0.1857,0.4335,0.0999,71.84,-5.99,-0.05,37.99,-1.1,-8.26,0.0364,Yes,No,,
EnthermalPlus,LUMI 6mm / Air 9.75mm / Clear 5mm / Vacuum 0.25mm / C180 5mm,25.4,SGG ECLAZ II 6mm,20756,ECLAZ II S2,Float Glass - 5mm,2003,,5mm Clear,2193,LoE 180 S5,Air,0.4071,0.0717,13.95,0.5221,0.7134,0.1649,87.6,-4.18,4.11,47.83,-1.75,-5.91,0.1681,Yes,Yes,0.527500,0.427633
EnthermalPlus,LUMI 6mm / Air 9.75mm / Clear 5mm / Vacuum 0.25mm / C270 5mm,25.4,SGG ECLAZ II 6mm,20756,ECLAZ II S2,Float Glass - 5mm,2003,,5mm Clear,2028,LoEÂ² 270 S5,Air,0.3097,0.0545,18.33,0.4091,0.6262,0.1539,83.19,-5.35,4.51,46.3,-6.58,-0.52,0.0839,Yes,Yes,0.413660,0.321370
EnthermalPlus,LUMI 6mm / Air 9.75mm / Clear 5mm / Vacuum 0.25mm / C272 5mm,25.4,SGG ECLAZ II 6mm,20756,ECLAZ II S2,Float Glass - 5mm,2003,,5 mm Clear,2013,LoEÂ² 272 S5,Air,0.3314,0.0584,17.13,0.4348,0.6473,0.1413,84.27,-4.28,4.28,44.53,-2.48,-1.88,0.1001,Yes,Yes,0.439594,0.345146
EnthermalPlus,LUMI 6mm / Air 9.75mm / Clear 5mm / Vacuum 0.25mm / C366 5mm,25.4,SGG ECLAZ II 6mm,20756,ECLAZ II S2,Float Glass - 5mm,2003,,5mm Clear,2156,LoEÂ³ 366 S5,Air,0.2603,0.0458,21.82,0.3578,0.5824,0.1448,80.82,-7.42,4.86,45.0,-0.66,-3.07,0.0307,Yes,Yes,0.361694,0.267072
EnthermalPlus,LUMI 6mm / Air 9.76mm / Clear 5mm / Vacuum 0.25mm / SB60 5mm,25.41,SGG ECLAZ II 6mm,20756,ECLAZ II S2,Clear Float Glass,414,,Clear  5mm,5283,SolarbanÂ® 60 S5,Air,0.3084,0.0543,18.41,0.4194,0.645,0.1437,84.16,-5.44,4.6,44.84,-3.12,-1.11,0.1218,Yes,No,,
EnthermalPlus,LUMI 6mm / Air 9.76mm / Clear 5mm / Vacuum 0.25mm / SB70 5mm,25.41,SGG ECLAZ II 6mm,20756,ECLAZ II S2,Clear Float Glass,414,,SolarbanÂ® 70 glass  5mm,5434,SolarbanÂ® 70 S5,Air,0.2533,0.0446,22.42,0.3308,0.5902,0.1601,81.2,-7.27,6.22,47.14,-2.64,-5.52,0.0444,Yes,No,,
EnthermalPlus,LUMI 6mm / Air 9.15mm / Clear 5mm / Vacuum 0.25mm / LUMI 5mm,25.4,SGG ECLAZ II 6mm,20756,ECLAZ II S2,SGG PLANICLEAR 5mm,21012,,SGG ECLAZ II 5mm,20755,ECLAZ II S5,Air,0.3453,0.0608,16.45,0.537,0.7532,0.1412,89.5,-3.73,3.9,44.6,-0.96,-4.66,0.2746,Yes,Yes,0.541520,0.360114
EnthermalPlus,ZEN 6mm / Air 9.75mm / Clear 5mm / Vacuum 0.25mm / C180 5mm,25.4,SGG ECLAZ ONE II 6mm,20764,ECLAZ ONE II S2,Float Glass - 5mm,2003,,5mm Clear,2193,LoE 180 S5,Air,0.405,0.0713,14.02,0.4403,0.6768,0.2205,85.75,-4.25,5.14,54.38,-1.66,-8.0,0.1566,Yes,Yes,0.445275,0.425088
EnthermalPlus,ZEN 6mm / Air 9.75mm / Clear 5mm / Vacuum 0.25mm / C270 5mm,25.4,SGG ECLAZ ONE II 6mm,20764,ECLAZ ONE II S2,Float Glass - 5mm,2003,,5mm Clear,2028,LoEÂ² 270 S5,Air,0.3085,0.0543,18.41,0.3702,0.5937,0.2106,81.39,-5.45,5.64,53.26,-5.07,-4.53,0.0791,Yes,Yes,0.373997,0.319918
EnthermalPlus,ZEN 6mm / Air 9.75mm / Clear 5mm / Vacuum 0.25mm / C272 5mm,25.4,SGG ECLAZ ONE II 6mm,20764,ECLAZ ONE II S2,Float Glass - 5mm,2003,,5 mm Clear,2013,LoEÂ² 272 S5,Air,0.33,0.0581,17.21,0.3892,0.6132,0.1994,82.43,-4.36,5.43,52.0,-2.12,-5.62,0.0939,Yes,Yes,0.393200,0.343478
EnthermalPlus,ZEN 6mm / Air 9.75mm / Clear 5mm / Vacuum 0.25mm / C366 5mm,25.4,SGG ECLAZ ONE II 6mm,20764,ECLAZ ONE II S2,Float Glass - 5mm,2003,,5mm Clear,2156,LoEÂ³ 366 S5,Air,0.2594,0.0457,21.89,0.3297,0.5518,0.2025,79.05,-7.37,5.93,52.33,-0.89,-6.34,0.0287,Yes,Yes,0.332840,0.266060
EnthermalPlus,ZEN 6mm / Air 9.76mm / Clear 5mm / Vacuum 0.25mm / SB60 5mm,25.41,SGG ECLAZ ONE II 6mm,20764,ECLAZ ONE II S2,Clear Float Glass,414,,Clear  5mm,5283,SolarbanÂ® 60 S5,Air,0.3072,0.0541,18.48,0.3767,0.611,0.2015,82.32,-5.5,5.75,52.22,-2.56,-5.08,0.1142,Yes,No,,
EnthermalPlus,ZEN 6mm / Air 9.76mm / Clear 5mm / Vacuum 0.25mm / SB70 5mm,25.41,SGG ECLAZ ONE II 6mm,20764,ECLAZ ONE II S2,Clear Float Glass,414,,SolarbanÂ® 70 glass  5mm,5434,SolarbanÂ® 70 S5,Air,0.2525,0.0445,22.49,0.3055,0.5598,0.2162,79.46,-7.23,7.18,53.87,-2.38,-7.81,0.0408,Yes,No,,
EnthermalPlus,ZEN 6mm / Air 9.15mm / Clear 5mm / Vacuum 0.25mm / LUMI 5mm,25.4,SGG ECLAZ ONE II 6mm,20764,ECLAZ ONE II S2,SGG PLANICLEAR 5mm,21012,,SGG ECLAZ II 5mm,20755,ECLAZ II S5,Air,0.3439,0.0606,16.51,0.4563,0.7134,0.1993,87.56,-3.81,5.05,52.04,-1.05,-7.42,0.2546,Yes,Yes,0.460514,0.358504
EnthermalPlus,SKN183 6mm / Air 9.75mm / Clear 5mm / Vacuum 0.25mm / C180 5mm,25.4,SGG COOL-LITE SKN 183 II 6mm,20896,COOL-LITE SKN 183 II S2,Float Glass - 5mm,2003,,5mm Clear,2193,LoE 180 S5,Air,0.4046,0.0713,14.03,0.3133,0.6457,0.1626,84.22,-5.0,4.11,47.53,-2.17,-9.18,0.1161,Yes,Yes,0.322952,0.424530
EnthermalPlus,SKN183 6mm / Air 9.75mm / Clear 5mm / Vacuum 0.25mm / C270 5mm,25.4,SGG COOL-LITE SKN 183 II 6mm,20896,COOL-LITE SKN 183 II S2,Float Glass - 5mm,2003,,5mm Clear,2028,LoEÂ² 270 S5,Air,0.3082,0.0543,18.42,0.3006,0.5668,0.1534,79.95,-6.03,4.55,46.25,-6.12,-5.33,0.0588,Yes,Yes,0.307265,0.319599
EnthermalPlus,SKN183 6mm / Air 9.75mm / Clear 5mm / Vacuum 0.25mm / C272 5mm,25.4,SGG COOL-LITE SKN 183 II 6mm,20896,COOL-LITE SKN 183 II S2,Float Glass - 5mm,2003,,5 mm Clear,2013,LoEÂ² 272 S5,Air,0.3297,0.0581,17.22,0.3082,0.5856,0.1431,80.98,-5.02,4.33,44.81,-2.76,-6.53,0.0712,Yes,Yes,0.315464,0.343112
EnthermalPlus,SKN183 6mm / Air 9.75mm / Clear 5mm / Vacuum 0.25mm / C366 5mm,25.4,SGG COOL-LITE SKN 183 II 6mm,20896,COOL-LITE SKN 183 II S2,Float Glass - 5mm,2003,,5mm Clear,2156,LoEÂ³ 366 S5,Air,0.2592,0.0456,21.91,0.2842,0.5273,0.1458,77.67,-7.86,4.85,45.18,-1.47,-7.34,0.0216,Yes,Yes,0.289529,0.265838
EnthermalPlus,SKN183 6mm / Air 9.76mm / Clear 5mm / Vacuum 0.25mm / SB60 5mm,25.41,SGG COOL-LITE SKN 183 II 6mm,20896,COOL-LITE SKN 183 II S2,Clear Float Glass,414,,Clear  5mm,5283,SolarbanÂ® 60 S5,Air,0.307,0.0541,18.5,0.3024,0.5836,0.1451,80.88,-6.13,4.64,45.07,-3.22,-5.92,0.0847,Yes,No,,
EnthermalPlus,SKN183 6mm / Air 9.76mm / Clear 5mm / Vacuum 0.25mm / SB70 5mm,25.41,SGG COOL-LITE SKN 183 II 6mm,20896,COOL-LITE SKN 183 II S2,Clear Float Glass,414,,SolarbanÂ® 70 glass  5mm,5434,SolarbanÂ® 70 S5,Air,0.2523,0.0444,22.51,0.2664,0.5346,0.1583,78.06,-7.71,6.17,46.92,-3.23,-8.93,0.0317,Yes,No,,
EnthermalPlus,SKN183 6mm / Air 9.15mm / Clear 5mm / Vacuum 0.25mm / LUMI 5mm,25.4,SGG COOL-LITE SKN 183 II 6mm,20896,COOL-LITE SKN 183 II S2,SGG PLANICLEAR 5mm,21012,,SGG ECLAZ II 5mm,20755,ECLAZ II S5,Air,0.3436,0.0605,16.52,0.3251,0.6812,0.1431,86.03,-4.59,3.94,44.87,-1.48,-8.57,0.1868,Yes,Yes,0.333272,0.358152
EnthermalPlus,XTREME 6mm / Air 9.75mm / Clear 5mm / Vacuum 0.25mm / C180 5mm,25.4,SGG COOL-LITE XTREME 61-29 II 6mm,20980,COOL-LITE XTREME 61-29 II S2,Float Glass - 5mm,2003,,5mm Clear,2193,LoE 180 S5,Air,0.4048,0.0713,14.03,0.2181,0.529,0.1387,77.91,-6.6,1.46,44.26,-2.88,-7.86,0.0961,Yes,Yes,0.232431,0.424799
EnthermalPlus,XTREME 6mm / Air 9.75mm / Clear 5mm / Vacuum 0.25mm / C270 5mm,25.4,SGG COOL-LITE XTREME 61-29 II 6mm,20980,COOL-LITE XTREME 61-29 II S2,Float Glass - 5mm,2003,,5mm Clear,2028,LoEÂ² 270 S5,Air,0.3083,0.0543,18.42,0.2188,0.4646,0.1324,73.92,-7.35,1.98,43.29,-6.04,-4.52,0.0496,Yes,Yes,0.228955,0.319753
EnthermalPlus,XTREME 6mm / Air 9.75mm / Clear 5mm / Vacuum 0.25mm / C272 5mm,25.4,SGG COOL-LITE XTREME 61-29 II 6mm,20980,COOL-LITE XTREME 61-29 II S2,Float Glass - 5mm,2003,,5 mm Clear,2013,LoEÂ² 272 S5,Air,0.3299,0.0581,17.21,0.2217,0.4796,0.1254,74.85,-6.41,1.71,42.19,-3.41,-5.34,0.0602,Yes,Yes,0.232778,0.343289
EnthermalPlus,XTREME 6mm / Air 9.75mm / Clear 5mm / Vacuum 0.25mm / C366 5mm,25.4,SGG COOL-LITE XTREME 61-29 II 6mm,20980,COOL-LITE XTREME 61-29 II S2,Float Glass - 5mm,2003,,5mm Clear,2156,LoEÂ³ 366 S5,Air,0.2593,0.0457,21.9,0.2148,0.4324,0.127,71.79,-8.84,2.36,42.43,-2.5,-6.12,0.0181,Yes,Yes,0.222887,0.265946
EnthermalPlus,XTREME 6mm / Air 9.76mm / Clear 5mm / Vacuum 0.25mm / SB60 5mm,25.41,SGG COOL-LITE XTREME 61-29 II 6mm,20980,COOL-LITE XTREME 61-29 II S2,Clear Float Glass,414,,Clear  5mm,5283,SolarbanÂ® 60 S5,Air,0.3071,0.0541,18.49,0.2182,0.4781,0.1267,74.77,-7.45,2.02,42.38,-3.71,-4.87,0.0708,Yes,No,,
EnthermalPlus,XTREME 6mm / Air 9.76mm / Clear 5mm / Vacuum 0.25mm / SB70 5mm,25.41,SGG COOL-LITE XTREME 61-29 II 6mm,20980,COOL-LITE XTREME 61-29 II S2,Clear Float Glass,414,,SolarbanÂ® 70 glass  5mm,5434,SolarbanÂ® 70 S5,Air,0.2524,0.0444,22.5,0.2039,0.4387,0.1355,72.17,-8.74,3.65,43.76,-3.89,-7.64,0.0263,Yes,No,,
EnthermalPlus,XTREME 6mm / Air 9.15mm / Clear 5mm / Vacuum 0.25mm / LUMI 5mm,25.4,SGG COOL-LITE XTREME 61-29 II 6mm,20980,COOL-LITE XTREME 61-29 II S2,SGG PLANICLEAR 5mm,21012,,SGG ECLAZ II 5mm,20755,ECLAZ II S5,Air,0.3438,0.0605,16.52,0.2251,0.5577,0.1254,79.57,-6.2,1.2,42.25,-2.34,-7.01,0.153,Yes,Yes,0.237203,0.358322
EnthermalPlus,C180 6mm / Air 9.05mm / C180 6mm / Vacuum 0.25mm / Clear 5mm,25.4,6mm Clear,2194,LoE 180 S2,6mm Clear,2194,LoE 180 S4,Float Glass - 5mm,2003,,Air,0.4126,0.0727,13.76,0.469,0.6702,0.2002,85.46,-4.65,4.4,52.06,-2.92,-6.53,0.1074,Yes,No,,
EnthermalPlus,C180 6mm / Air 9.05mm / C270 6mm / Vacuum 0.25mm / Clear 5mm,25.4,6mm Clear,2194,LoE 180 S2,6mm Clear,2029,LoEÂ² 270 S4,Float Glass - 5mm,2003,,Air,0.313,0.0551,18.14,0.3083,0.5889,0.1778,81.17,-5.75,4.76,49.38,-3.57,-5.15,0.0551,Yes,No,,
EnthermalPlus,C180 6mm / Air 9.05mm / C272 6mm / Vacuum 0.25mm / Clear 5mm,25.4,6mm Clear,2194,LoE 180 S2,6 mm Clear,2014,LoEÂ² 272 S4,Float Glass - 5mm,2003,,Air,0.3351,0.059,16.94,0.3417,0.6067,0.1669,82.11,-4.7,4.61,47.99,-2.23,-5.46,0.0663,Yes,No,,
EnthermalPlus,C180 6mm / Air 9.05mm / C366 6mm / Vacuum 0.25mm / Clear 5mm,25.4,6mm Clear,2194,LoE 180 S2,6mm Clear,2157,LoEÂ³ 366 S4,Float Glass - 5mm,2003,,Air,0.2626,0.0463,21.62,0.2389,0.5476,0.1703,78.85,-7.77,5.11,48.42,-2.35,-5.93,0.0203,Yes,No,,
EnthermalPlus,C180 6mm / Air 9.07mm / SB60 6mm / Vacuum 0.25mm / Clear 5mm,25.42,6mm Clear,2194,LoE 180 S2,Clear  6mm,5284,SolarbanÂ® 60 S4,Clear Float Glass,414,,Air,0.3117,0.0549,18.22,0.3309,0.6065,0.1688,82.12,-5.83,4.84,48.24,-2.52,-5.58,0.0786,Yes,No,,
EnthermalPlus,C180 6mm / Air 9.07mm / SB70 6mm / Vacuum 0.25mm / Clear 5mm,25.42,6mm Clear,2194,LoE 180 S2,SolarbanÂ® 70 glass  6mm,5439,SolarbanÂ® 70 S4,Clear Float Glass,414,,Air,0.2556,0.045,22.22,0.2362,0.5556,0.1881,79.26,-7.62,6.43,50.63,-4.08,-6.08,0.0281,Yes,No,,
EnthermalPlus,C180 6mm / Air 8.45mm / LUMI 6mm / Vacuum 0.25mm / Clear 5mm,25.4,6mm Clear,2194,LoE 180 S2,SGG ECLAZ II 6mm,20756,ECLAZ II S4,SGG PLANICLEAR 5mm,21012,,Air,0.3498,0.0616,16.23,0.4801,0.7105,0.1729,87.46,-4.08,4.24,48.84,-2.14,-6.12,0.173,Yes,Yes,0.488626,0.365069
EnthermalPlus,C180 6mm / Air 8.45mm / SKN183 6mm / Vacuum 0.25mm / Clear 5mm,25.4,6mm Clear,2194,LoE 180 S2,SGG COOL-LITE SKN 183 II 6mm,20896,COOL-LITE SKN 183 II S4,SGG PLANICLEAR 5mm,21012,,Air,0.2611,0.046,21.75,0.305,0.6427,0.1782,84.06,-4.85,4.13,49.5,-2.6,-8.32,0.1196,Yes,Yes,0.313803,0.267604
EnthermalPlus,C270 6mm / Air 9.05mm / C180 6mm / Vacuum 0.25mm / Clear 5mm,25.4,6mm Clear,2029,LoEÂ² 270 S2,6mm Clear,2194,LoE 180 S4,Float Glass - 5mm,2003,,Air,0.41,0.0722,13.85,0.2911,0.5896,0.1589,81.21,-5.87,4.87,46.95,-4.51,-3.28,0.0554,Yes,No,,
EnthermalPlus,C270 6mm / Air 9.05mm / C270 6mm / Vacuum 0.25mm / Clear 5mm,25.4,6mm Clear,2029,LoEÂ² 270 S2,6mm Clear,2029,LoEÂ² 270 S4,Float Glass - 5mm,2003,,Air,0.3114,0.0548,18.23,0.2339,0.5185,0.1415,77.13,-6.73,5.07,44.51,-5.13,-1.91,0.0307,Yes,No,,
EnthermalPlus,C270 6mm / Air 9.05mm / C272 6mm / Vacuum 0.25mm / Clear 5mm,25.4,6mm Clear,2029,LoEÂ² 270 S2,6 mm Clear,2014,LoEÂ² 272 S4,Float Glass - 5mm,2003,,Air,0.3334,0.0587,17.03,0.25,0.5342,0.133,78.04,-5.75,4.91,43.26,-3.87,-2.1,0.0374,Yes,No,,
