Repository: Ranojoyd80/enthermal-IGconfigurator_v2

File: Data_Pipeline/1_Source_CSVs/IG_Config_EnthermalPlus_Inboard_Dataset_07-07-26.csv (part 27 of 32)
Product Type,Comment,Total Thickness (mm),Outer Lite (Name_Thickness mm),Outer Lite NFRC ID,Outer Lite Low-E,Middle Lite (Name_Thickness mm),Middle Lite NFRC ID,Middle Lite Low-E,Inner Lite (Name_Thickness mm),Inner Lite NFRC ID,Inner Lite Low-E,Gas Fill,U-value NFRC (W/mÂ²K),U-value NFRC (BTU/hrftF),R-value NFRC,SHGC,Tvis (Visible Transmittance),Exterior Visible Reflectance,Transmitted Color L*,Transmitted Color a*,Transmitted Color b*,Exterior Reflected Color L*,Exterior Reflected Color a*,Exterior Reflected Color b*,T-UV,NFRC,CEN,g-factor,U-value CEN (W/m²K)
EnthermalPlus,C270 6mm / Air 9.05mm / C366 6mm / Vacuum 0.25mm / Clear 5mm,25.4,6mm Clear,2029,LoEÂ² 270 S2,6mm Clear,2157,LoEÂ³ 366 S4,Float Glass - 5mm,2003,,Air,0.2615,0.0461,21.71,0.1952,0.4825,0.1356,74.92,-8.55,5.39,43.64,-4.09,-2.51,0.0109,Yes,No,,
EnthermalPlus,C270 6mm / Air 9.07mm / SB60 6mm / Vacuum 0.25mm / Clear 5mm,25.42,6mm Clear,2029,LoEÂ² 270 S2,Clear  6mm,5284,SolarbanÂ® 60 S4,Clear Float Glass,414,,Air,0.3102,0.0546,18.3,0.2468,0.5341,0.1346,78.04,-6.82,5.14,43.48,-4.08,-2.23,0.0422,Yes,No,,
EnthermalPlus,C270 6mm / Air 9.07mm / SB70 6mm / Vacuum 0.25mm / Clear 5mm,25.42,6mm Clear,2029,LoEÂ² 270 S2,SolarbanÂ® 70 glass  6mm,5439,SolarbanÂ® 70 S4,Clear Float Glass,414,,Air,0.2545,0.0448,22.31,0.1945,0.4895,0.1494,75.31,-8.42,6.75,45.63,-5.79,-2.76,0.0152,Yes,No,,
EnthermalPlus,C270 6mm / Air 8.45mm / LUMI 6mm / Vacuum 0.25mm / Clear 5mm,25.4,6mm Clear,2029,LoEÂ² 270 S2,SGG ECLAZ II 6mm,20756,ECLAZ II S4,SGG PLANICLEAR 5mm,21012,,Air,0.3481,0.0613,16.31,0.3054,0.6254,0.1377,83.14,-5.28,4.58,44.02,-3.76,-2.81,0.0867,Yes,Yes,0.316259,0.363067
EnthermalPlus,C270 6mm / Air 8.45mm / SKN183 6mm / Vacuum 0.25mm / Clear 5mm,25.4,6mm Clear,2029,LoEÂ² 270 S2,SGG COOL-LITE SKN 183 II 6mm,20896,COOL-LITE SKN 183 II S4,SGG PLANICLEAR 5mm,21012,,Air,0.2601,0.0458,21.83,0.2404,0.5659,0.1419,79.89,-5.94,4.59,44.63,-4.18,-4.8,0.0608,Yes,Yes,0.249474,0.266512
EnthermalPlus,C272 6mm / Air 9.05mm / C180 6mm / Vacuum 0.25mm / Clear 5mm,25.4,6 mm Clear,2014,LoEÂ² 272 S2,6mm Clear,2194,LoE 180 S4,Float Glass - 5mm,2003,,Air,0.4106,0.0723,13.83,0.3252,0.6073,0.1467,82.15,-4.75,4.66,45.24,-2.41,-3.77,0.0666,Yes,No,,
EnthermalPlus,C272 6mm / Air 9.05mm / C270 6mm / Vacuum 0.25mm / Clear 5mm,25.4,6 mm Clear,2014,LoEÂ² 272 S2,6mm Clear,2029,LoEÂ² 270 S4,Float Glass - 5mm,2003,,Air,0.3118,0.0549,18.21,0.2524,0.5343,0.1282,78.04,-5.73,4.9,42.51,-3.1,-2.18,0.0374,Yes,No,,
EnthermalPlus,C272 6mm / Air 9.05mm / C272 6mm / Vacuum 0.25mm / Clear 5mm,25.4,6 mm Clear,2014,LoEÂ² 272 S2,6 mm Clear,2014,LoEÂ² 272 S4,Float Glass - 5mm,2003,,Air,0.3338,0.0588,17.01,0.2722,0.5507,0.1193,78.97,-4.74,4.71,41.08,-1.67,-2.43,0.0463,Yes,No,,
EnthermalPlus,C272 6mm / Air 9.05mm / C366 6mm / Vacuum 0.25mm / Clear 5mm,25.4,6 mm Clear,2014,LoEÂ² 272 S2,6mm Clear,2157,LoEÂ³ 366 S4,Float Glass - 5mm,2003,,Air,0.2618,0.0461,21.69,0.2063,0.4971,0.1221,75.81,-7.67,5.25,41.52,-1.84,-3.01,0.0134,Yes,No,,
EnthermalPlus,C272 6mm / Air 9.07mm / SB60 6mm / Vacuum 0.25mm / Clear 5mm,25.42,6 mm Clear,2014,LoEÂ² 272 S2,Clear  6mm,5284,SolarbanÂ® 60 S4,Clear Float Glass,414,,Air,0.3105,0.0547,18.29,0.2674,0.5505,0.1209,78.97,-5.83,4.95,41.34,-1.96,-2.56,0.0508,Yes,No,,
EnthermalPlus,C272 6mm / Air 9.07mm / SB70 6mm / Vacuum 0.25mm / Clear 5mm,25.42,6 mm Clear,2014,LoEÂ² 272 S2,SolarbanÂ® 70 glass  6mm,5439,SolarbanÂ® 70 S4,Clear Float Glass,414,,Air,0.2548,0.0449,22.29,0.2048,0.5041,0.1367,76.19,-7.49,6.6,43.77,-3.68,-3.31,0.0188,Yes,No,,
EnthermalPlus,C272 6mm / Air 8.45mm / LUMI 6mm / Vacuum 0.25mm / Clear 5mm,25.4,6 mm Clear,2014,LoEÂ² 272 S2,SGG ECLAZ II 6mm,20756,ECLAZ II S4,SGG PLANICLEAR 5mm,21012,,Air,0.3485,0.0614,16.29,0.3411,0.6447,0.1242,84.13,-4.18,4.39,41.94,-1.58,-3.15,0.103,Yes,Yes,0.351630,0.363506
EnthermalPlus,C272 6mm / Air 8.45mm / SKN183 6mm / Vacuum 0.25mm / Clear 5mm,25.4,6 mm Clear,2014,LoEÂ² 272 S2,SGG COOL-LITE SKN 183 II 6mm,20896,COOL-LITE SKN 183 II S4,SGG PLANICLEAR 5mm,21012,,Air,0.2603,0.0458,21.81,0.2574,0.5831,0.1287,80.83,-4.91,4.4,42.63,-2.02,-5.55,0.0735,Yes,Yes,0.266553,0.266751
EnthermalPlus,C340 6mm / Air 9.05mm / C180 6mm / Vacuum 0.25mm / Clear 5mm,25.4,6mm Clear,2167,LoEÂ³ 340 S2,6mm Clear,2194,LoE 180 S4,Float Glass - 5mm,2003,,Air,0.4095,0.0721,13.87,0.1404,0.3301,0.1435,64.49,-10.27,-3.5,44.98,-6.77,-13.29,0.0086,Yes,No,,
EnthermalPlus,C340 6mm / Air 9.05mm / C270 6mm / Vacuum 0.25mm / Clear 5mm,25.4,6mm Clear,2167,LoEÂ³ 340 S2,6mm Clear,2029,LoEÂ² 270 S4,Float Glass - 5mm,2003,,Air,0.3111,0.0548,18.25,0.1197,0.2904,0.1379,61.11,-10.63,-2.99,44.13,-6.9,-12.58,0.0045,Yes,No,,
EnthermalPlus,C340 6mm / Air 9.05mm / C272 6mm / Vacuum 0.25mm / Clear 5mm,25.4,6mm Clear,2167,LoEÂ³ 340 S2,6 mm Clear,2014,LoEÂ² 272 S4,Float Glass - 5mm,2003,,Air,0.333,0.0586,17.05,0.1254,0.2988,0.1351,61.83,-9.93,-3.15,43.7,-6.39,-12.51,0.0056,Yes,No,,
EnthermalPlus,C340 6mm / Air 9.05mm / C366 6mm / Vacuum 0.25mm / Clear 5mm,25.4,6mm Clear,2167,LoEÂ³ 340 S2,6mm Clear,2157,LoEÂ³ 366 S4,Float Glass - 5mm,2003,,Air,0.2613,0.046,21.73,0.1062,0.2706,0.1359,59.32,-11.67,-2.81,43.83,-6.58,-12.51,0.0017,Yes,No,,
EnthermalPlus,C340 6mm / Air 9.07mm / SB60 6mm / Vacuum 0.25mm / Clear 5mm,25.42,6mm Clear,2167,LoEÂ³ 340 S2,Clear  6mm,5284,SolarbanÂ® 60 S4,Clear Float Glass,414,,Air,0.3099,0.0546,18.32,0.1248,0.2989,0.1356,61.85,-10.8,-2.95,43.78,-6.39,-12.63,0.0063,Yes,No,,
EnthermalPlus,C340 6mm / Air 9.07mm / SB70 6mm / Vacuum 0.25mm / Clear 5mm,25.42,6mm Clear,2167,LoEÂ³ 340 S2,SolarbanÂ® 70 glass  6mm,5439,SolarbanÂ® 70 S4,Clear Float Glass,414,,Air,0.2543,0.0448,22.33,0.1066,0.2745,0.1405,59.64,-11.7,-1.53,44.51,-7.33,-12.69,0.0024,Yes,No,,
EnthermalPlus,C340 6mm / Air 8.45mm / LUMI 6mm / Vacuum 0.25mm / Clear 5mm,25.4,6mm Clear,2167,LoEÂ³ 340 S2,SGG ECLAZ II 6mm,20756,ECLAZ II S4,SGG PLANICLEAR 5mm,21012,,Air,0.3478,0.0612,16.33,0.1449,0.3496,0.1367,66.05,-9.99,-3.83,43.98,-6.38,-12.98,0.0135,Yes,Yes,0.160364,0.362628
EnthermalPlus,C340 6mm / Air 8.45mm / SKN183 6mm / Vacuum 0.25mm / Clear 5mm,25.4,6mm Clear,2167,LoEÂ³ 340 S2,SGG COOL-LITE SKN 183 II 6mm,20896,COOL-LITE SKN 183 II S4,SGG PLANICLEAR 5mm,21012,,Air,0.2599,0.0458,21.85,0.1243,0.3167,0.1382,63.39,-10.09,-3.7,44.2,-6.4,-13.56,0.0096,Yes,Yes,0.135629,0.266271
EnthermalPlus,C366 6mm / Air 9.05mm / C180 6mm / Vacuum 0.25mm / Clear 5mm,25.4,6mm Clear,2157,LoEÂ³ 366 S2,6mm Clear,2194,LoE 180 S4,Float Glass - 5mm,2003,,Air,0.4088,0.072,13.89,0.2229,0.5481,0.1438,78.88,-7.78,5.15,44.83,-3.03,-4.22,0.0201,Yes,No,,
EnthermalPlus,C366 6mm / Air 9.05mm / C270 6mm / Vacuum 0.25mm / Clear 5mm,25.4,6mm Clear,2157,LoEÂ³ 366 S2,6mm Clear,2029,LoEÂ² 270 S4,Float Glass - 5mm,2003,,Air,0.3107,0.0547,18.28,0.1914,0.4825,0.1286,74.92,-8.5,5.36,42.57,-3.31,-3.18,0.0108,Yes,No,,
EnthermalPlus,C366 6mm / Air 9.05mm / C272 6mm / Vacuum 0.25mm / Clear 5mm,25.4,6mm Clear,2157,LoEÂ³ 366 S2,6 mm Clear,2014,LoEÂ² 272 S4,Float Glass - 5mm,2003,,Air,0.3325,0.0586,17.08,0.2007,0.4971,0.1213,75.81,-7.65,5.25,41.4,-1.96,-3.36,0.0133,Yes,No,,
EnthermalPlus,C366 6mm / Air 9.05mm / C366 6mm / Vacuum 0.25mm / Clear 5mm,25.4,6mm Clear,2157,LoEÂ³ 366 S2,6mm Clear,2157,LoEÂ³ 366 S4,Float Glass - 5mm,2003,,Air,0.261,0.046,21.76,0.1686,0.4493,0.1235,72.79,-10.08,5.55,41.75,-2.4,-3.53,0.004,Yes,No,,
EnthermalPlus,C366 6mm / Air 9.07mm / SB60 6mm / Vacuum 0.25mm / Clear 5mm,25.42,6mm Clear,2157,LoEÂ³ 366 S2,Clear  6mm,5284,SolarbanÂ® 60 S4,Clear Float Glass,414,,Air,0.3095,0.0545,18.35,0.2001,0.497,0.1226,75.82,-8.67,5.46,41.62,-2.11,-3.51,0.015,Yes,No,,
EnthermalPlus,C366 6mm / Air 9.07mm / SB70 6mm / Vacuum 0.25mm / Clear 5mm,25.42,6mm Clear,2157,LoEÂ³ 366 S2,SolarbanÂ® 70 glass  6mm,5439,SolarbanÂ® 70 S4,Clear Float Glass,414,,Air,0.254,0.0447,22.35,0.1694,0.4556,0.1354,73.16,-9.92,6.92,43.59,-4.36,-3.61,0.0055,Yes,No,,
EnthermalPlus,C366 6mm / Air 8.45mm / LUMI 6mm / Vacuum 0.25mm / Clear 5mm,25.4,6mm Clear,2157,LoEÂ³ 366 S2,SGG ECLAZ II 6mm,20756,ECLAZ II S4,SGG PLANICLEAR 5mm,21012,,Air,0.3473,0.0612,16.35,0.2331,0.5816,0.1253,80.78,-7.36,4.94,42.1,-1.89,-4.1,0.0316,Yes,Yes,0.244561,0.362085
EnthermalPlus,C366 6mm / Air 8.45mm / SKN183 6mm / Vacuum 0.25mm / Clear 5mm,25.4,6mm Clear,2157,LoEÂ³ 366 S2,SGG COOL-LITE SKN 183 II 6mm,20896,COOL-LITE SKN 183 II S4,SGG PLANICLEAR 5mm,21012,,Air,0.2596,0.0457,21.87,0.2001,0.5265,0.1291,77.62,-7.78,4.88,42.69,-2.41,-5.63,0.0223,Yes,Yes,0.208921,0.265974
EnthermalPlus,Q452 6mm / Air 9.05mm / C180 6mm / Vacuum 0.25mm / Clear 5mm,25.4,6mm Clear,2107,Quad LoE 452 S2,6mm Clear,2194,LoE 180 S4,Float Glass - 5mm,2003,,Air,0.4086,0.072,13.9,0.1775,0.4438,0.1168,72.49,-9.75,5.29,40.89,-4.6,-2.87,0.0058,Yes,No,,
EnthermalPlus,Q452 6mm / Air 9.05mm / C270 6mm / Vacuum 0.25mm / Clear 5mm,25.4,6mm Clear,2107,Quad LoE 452 S2,6mm Clear,2029,LoEÂ² 270 S4,Float Glass - 5mm,2003,,Air,0.3106,0.0547,18.28,0.1531,0.3902,0.1068,68.76,-10.27,5.42,39.2,-4.6,-2.09,0.0033,Yes,No,,
EnthermalPlus,Q452 6mm / Air 9.05mm / C272 6mm / Vacuum 0.25mm / Clear 5mm,25.4,6mm Clear,2107,Quad LoE 452 S2,6 mm Clear,2014,LoEÂ² 272 S4,Float Glass - 5mm,2003,,Air,0.3324,0.0585,17.08,0.16,0.4017,0.102,69.57,-9.48,5.35,38.32,-3.54,-2.19,0.0041,Yes,No,,
EnthermalPlus,Q452 6mm / Air 9.05mm / C366 6mm / Vacuum 0.25mm / Clear 5mm,25.4,6mm Clear,2107,Quad LoE 452 S2,6mm Clear,2157,LoEÂ³ 366 S4,Float Glass - 5mm,2003,,Air,0.2609,0.046,21.76,0.1361,0.3633,0.1034,66.78,-11.63,5.5,38.58,-3.93,-2.2,0.0012,Yes,No,,
EnthermalPlus,Q452 6mm / Air 9.07mm / SB60 6mm / Vacuum 0.25mm / Clear 5mm,25.42,6mm Clear,2107,Quad LoE 452 S2,Clear  6mm,5284,SolarbanÂ® 60 S4,Clear Float Glass,414,,Air,0.3094,0.0545,18.35,0.1597,0.4018,0.1029,69.59,-10.43,5.53,38.48,-3.64,-2.32,0.0045,Yes,No,,
EnthermalPlus,Q452 6mm / Air 9.07mm / SB70 6mm / Vacuum 0.25mm / Clear 5mm,25.42,6mm Clear,2107,Quad LoE 452 S2,SolarbanÂ® 70 glass  6mm,5439,SolarbanÂ® 70 S4,Clear Float Glass,414,,Air,0.254,0.0447,22.36,0.1368,0.3687,0.1114,67.14,-11.57,6.84,39.97,-5.55,-2.23,0.0017,Yes,No,,
EnthermalPlus,Q452 6mm / Air 8.45mm / LUMI 6mm / Vacuum 0.25mm / Clear 5mm,25.4,6mm Clear,2107,Quad LoE 452 S2,SGG ECLAZ II 6mm,20756,ECLAZ II S4,SGG PLANICLEAR 5mm,21012,,Air,0.3472,0.0611,16.35,0.1843,0.4702,0.1046,74.21,-9.36,5.08,38.85,-3.52,-2.85,0.009,Yes,Yes,0.198849,0.361955
EnthermalPlus,Q452 6mm / Air 8.45mm / SKN183 6mm / Vacuum 0.25mm / Clear 5mm,25.4,6mm Clear,2107,Quad LoE 452 S2,SGG COOL-LITE SKN 183 II 6mm,20896,COOL-LITE SKN 183 II S4,SGG PLANICLEAR 5mm,21012,,Air,0.2596,0.0457,21.88,0.1598,0.4258,0.1072,71.28,-9.67,4.98,39.29,-4.01,-3.82,0.0064,Yes,Yes,0.170638,0.265903
EnthermalPlus,SB60 6mm / Air 9.09mm / C180 6mm / Vacuum 0.25mm / Clear 5mm,25.44,Clear  6mm,5284,SolarbanÂ® 60 S2,6mm Clear,2194,LoE 180 S4,Float Glass - 5mm,2003,,Air,0.4098,0.0722,13.86,0.3157,0.6166,0.1496,82.66,-5.52,4.79,45.65,-2.96,-3.99,0.0795,Yes,No,,
EnthermalPlus,SB60 6mm / Air 9.09mm / C270 6mm / Vacuum 0.25mm / Clear 5mm,25.44,Clear  6mm,5284,SolarbanÂ® 60 S2,6mm Clear,2029,LoEÂ² 270 S4,Float Glass - 5mm,2003,,Air,0.3113,0.0548,18.24,0.2506,0.5424,0.1305,78.53,-6.47,5.0,42.86,-3.59,-2.43,0.0422,Yes,No,,
EnthermalPlus,SB60 6mm / Air 9.09mm / C272 6mm / Vacuum 0.25mm / Clear 5mm,25.44,Clear  6mm,5284,SolarbanÂ® 60 S2,6 mm Clear,2014,LoEÂ² 272 S4,Float Glass - 5mm,2003,,Air,0.3332,0.0587,17.04,0.2689,0.5591,0.1213,79.47,-5.48,4.82,41.4,-2.09,-2.69,0.0509,Yes,No,,
EnthermalPlus,SB60 6mm / Air 9.09mm / C366 6mm / Vacuum 0.25mm / Clear 5mm,25.44,Clear  6mm,5284,SolarbanÂ® 60 S2,6mm Clear,2157,LoEÂ³ 366 S4,Float Glass - 5mm,2003,,Air,0.2614,0.046,21.72,0.2072,0.5047,0.1241,76.29,-8.38,5.34,41.85,-2.31,-3.21,0.0152,Yes,No,,
EnthermalPlus,SB60 6mm / Air 9.11mm / SB60 6mm / Vacuum 0.25mm / Clear 5mm,25.46,Clear  6mm,5284,SolarbanÂ® 60 S2,Clear  6mm,5284,SolarbanÂ® 60 S4,Clear Float Glass,414,,Air,0.3101,0.0546,18.31,0.2652,0.5589,0.1229,79.47,-6.57,5.06,41.66,-2.37,-2.83,0.0593,Yes,No,,
EnthermalPlus,SB60 6mm / Air 9.11mm / SB70 6mm / Vacuum 0.25mm / Clear 5mm,25.46,Clear  6mm,5284,SolarbanÂ® 60 S2,SolarbanÂ® 70 glass  6mm,5439,SolarbanÂ® 70 S4,Clear Float Glass,414,,Air,0.2544,0.0448,22.32,0.2059,0.5118,0.1393,76.68,-8.22,6.7,44.15,-4.28,-3.47,0.0211,Yes,No,,
EnthermalPlus,SB60 6mm / Air 8.49mm / LUMI 6mm / Vacuum 0.25mm / Clear 5mm,25.44,Clear  6mm,5284,SolarbanÂ® 60 S2,SGG ECLAZ II 6mm,20756,ECLAZ II S4,SGG PLANICLEAR 5mm,21012,,Air,0.348,0.0613,16.32,0.3314,0.6544,0.1263,84.65,-4.97,4.5,42.28,-2.02,-3.45,0.1265,Yes,No,,
EnthermalPlus,SB60 6mm / Air 8.49mm / SKN183 6mm / Vacuum 0.25mm / Clear 5mm,25.44,Clear  6mm,5284,SolarbanÂ® 60 S2,SGG COOL-LITE SKN 183 II 6mm,20896,COOL-LITE SKN 183 II S4,SGG PLANICLEAR 5mm,21012,,Air,0.26,0.0458,21.84,0.2571,0.592,0.131,81.34,-5.66,4.51,42.99,-2.5,-5.79,0.0878,Yes,No,,
EnthermalPlus,SB60 Solexia 6mm / Air 9.09mm / C180 6mm / Vacuum 0.25mm / Clear 5mm,25.44,SolexiaÂ®  6mm,5254,SolarbanÂ® 60 S2,6mm Clear,2194,LoE 180 S4,Float Glass - 5mm,2003,,Air,0.4098,0.0722,13.86,0.246,0.5371,0.1247,78.26,-10.19,5.46,42.03,-6.32,-2.32,0.0455,Yes,No,,
EnthermalPlus,SB60 Solexia 6mm / Air 9.09mm / C270 6mm / Vacuum 0.25mm / Clear 5mm,25.44,SolexiaÂ®  6mm,5254,SolarbanÂ® 60 S2,6mm Clear,2029,LoEÂ² 270 S4,Float Glass - 5mm,2003,,Air,0.3113,0.0548,18.24,0.2032,0.4729,0.1101,74.34,-10.8,5.64,39.63,-6.52,-1.09,0.0248,Yes,No,,
EnthermalPlus,SB60 Solexia 6mm / Air 9.09mm / C272 6mm / Vacuum 0.25mm / Clear 5mm,25.44,SolexiaÂ®  6mm,5254,SolarbanÂ® 60 S2,6 mm Clear,2014,LoEÂ² 272 S4,Float Glass - 5mm,2003,,Air,0.3332,0.0587,17.04,0.2155,0.4872,0.1029,75.22,-9.94,5.49,38.37,-4.98,-1.32,0.0302,Yes,No,,
EnthermalPlus,SB60 Solexia 6mm / Air 9.09mm / C366 6mm / Vacuum 0.25mm / Clear 5mm,25.44,SolexiaÂ®  6mm,5254,SolarbanÂ® 60 S2,6mm Clear,2157,LoEÂ³ 366 S4,Float Glass - 5mm,2003,,Air,0.2614,0.046,21.72,0.1737,0.4405,0.1052,72.23,-12.39,5.95,38.75,-5.3,-1.67,0.0089,Yes,No,,
EnthermalPlus,SB60 Solexia 6mm / Air 9.11mm / SB60 6mm / Vacuum 0.25mm / Clear 5mm,25.46,SolexiaÂ®  6mm,5254,SolarbanÂ® 60 S2,Clear  6mm,5284,SolarbanÂ® 60 S4,Clear Float Glass,414,,Air,0.3101,0.0546,18.31,0.2135,0.4872,0.1043,75.24,-10.97,5.72,38.6,-5.17,-1.43,0.0345,Yes,No,,
EnthermalPlus,SB60 Solexia 6mm / Air 9.11mm / SB70 6mm / Vacuum 0.25mm / Clear 5mm,25.46,SolexiaÂ®  6mm,5254,SolarbanÂ® 60 S2,SolarbanÂ® 70 glass  6mm,5439,SolarbanÂ® 70 S4,Clear Float Glass,414,,Air,0.2544,0.0448,22.32,0.1735,0.4465,0.1169,72.59,-12.24,7.26,40.75,-7.45,-1.78,0.0124,Yes,No,,
EnthermalPlus,SB60 Solexia 6mm / Air 8.49mm / LUMI 6mm / Vacuum 0.25mm / Clear 5mm,25.44,SolexiaÂ®  6mm,5254,SolarbanÂ® 60 S2,SGG ECLAZ II 6mm,20756,ECLAZ II S4,SGG PLANICLEAR 5mm,21012,,Air,0.348,0.0613,16.32,0.2562,0.57,0.1067,80.16,-9.79,5.2,39.11,-5.04,-2.06,0.0706,Yes,No,,
EnthermalPlus,SB60 Solexia 6mm / Air 8.49mm / SKN183 6mm / Vacuum 0.25mm / Clear 5mm,25.44,SolexiaÂ®  6mm,5254,SolarbanÂ® 60 S2,SGG COOL-LITE SKN 183 II 6mm,20896,COOL-LITE SKN 183 II S4,SGG PLANICLEAR 5mm,21012,,Air,0.26,0.0458,21.84,0.2096,0.5159,0.1106,77.01,-10.16,5.19,39.76,-5.5,-3.79,0.05,Yes,No,,
EnthermalPlus,SB60 Solarbronze 6mm / Air 9.09mm / C180 6mm / Vacuum 0.25mm / Clear 5mm,25.44,SolarbronzeÂ®  6mm,5274,SolarbanÂ® 60 S2,6mm Clear,2194,LoE 180 S4,Float Glass - 5mm,2003,,Air,0.4098,0.0722,13.86,0.207,0.3692,0.0813,66.89,-0.5,8.52,34.16,0.36,0.1,0.0378,Yes,No,,
EnthermalPlus,SB60 Solarbronze 6mm / Air 9.09mm / C270 6mm / Vacuum 0.25mm / Clear 5mm,25.44,SolarbronzeÂ®  6mm,5274,SolarbanÂ® 60 S2,6mm Clear,2029,LoEÂ² 270 S4,Float Glass - 5mm,2003,,Air,0.3113,0.0548,18.24,0.1617,0.3248,0.0745,63.43,-1.51,8.48,32.7,-0.09,0.53,0.0207,Yes,No,,
EnthermalPlus,SB60 Solarbronze 6mm / Air 9.09mm / C272 6mm / Vacuum 0.25mm / Clear 5mm,25.44,SolarbronzeÂ®  6mm,5274,SolarbanÂ® 60 S2,6 mm Clear,2014,LoEÂ² 272 S4,Float Glass - 5mm,2003,,Air,0.3332,0.0587,17.04,0.1744,0.3351,0.0713,64.24,-0.67,8.38,31.99,0.47,0.28,0.0253,Yes,No,,
EnthermalPlus,SB60 Solarbronze 6mm / Air 9.09mm / C366 6mm / Vacuum 0.25mm / Clear 5mm,25.44,SolarbronzeÂ®  6mm,5274,SolarbanÂ® 60 S2,6mm Clear,2157,LoEÂ³ 366 S4,Float Glass - 5mm,2003,,Air,0.2614,0.046,21.72,0.1314,0.3021,0.0723,61.53,-3.25,8.68,32.22,0.41,0.01,0.0074,Yes,No,,
EnthermalPlus,SB60 Solarbronze 6mm / Air 9.11mm / SB60 6mm / Vacuum 0.25mm / Clear 5mm,25.46,SolarbronzeÂ®  6mm,5274,SolarbanÂ® 60 S2,Clear  6mm,5284,SolarbanÂ® 60 S4,Clear Float Glass,414,,Air,0.3101,0.0546,18.31,0.171,0.3347,0.0719,64.22,-1.55,8.56,32.12,0.29,0.27,0.0287,Yes,No,,
EnthermalPlus,SB60 Solarbronze 6mm / Air 9.11mm / SB70 6mm / Vacuum 0.25mm / Clear 5mm,25.46,SolarbronzeÂ®  6mm,5274,SolarbanÂ® 60 S2,SolarbanÂ® 70 glass  6mm,5439,SolarbanÂ® 70 S4,Clear Float Glass,414,,Air,0.2544,0.0448,22.32,0.13,0.3063,0.0776,61.86,-3.07,9.81,33.36,-0.33,0.06,0.0104,Yes,No,,
EnthermalPlus,SB60 Solarbronze 6mm / Air 8.49mm / LUMI 6mm / Vacuum 0.25mm / Clear 5mm,25.44,SolarbronzeÂ®  6mm,5274,SolarbanÂ® 60 S2,SGG ECLAZ II 6mm,20756,ECLAZ II S4,SGG PLANICLEAR 5mm,21012,,Air,0.348,0.0613,16.32,0.2149,0.3922,0.0731,68.59,0.04,8.36,32.41,0.65,0.07,0.0585,Yes,No,,
EnthermalPlus,SB60 Solarbronze 6mm / Air 8.49mm / SKN183 6mm / Vacuum 0.25mm / Clear 5mm,25.44,SolarbronzeÂ®  6mm,5274,SolarbanÂ® 60 S2,SGG COOL-LITE SKN 183 II 6mm,20896,COOL-LITE SKN 183 II S4,SGG PLANICLEAR 5mm,21012,,Air,0.26,0.0458,21.84,0.1632,0.3546,0.0746,65.8,-0.74,8.24,32.76,0.26,-1.07,0.0415,Yes,No,,
EnthermalPlus,SB60 Solargray 6mm / Air 9.09mm / C180 6mm / Vacuum 0.25mm / Clear 5mm,25.44,SolargrayÂ®  6mm,5289,SolarbanÂ® 60 S2,6mm Clear,2194,LoE 180 S4,Float Glass - 5mm,2003,,Air,0.4098,0.0722,13.86,0.1813,0.3085,0.07,62.28,-2.7,1.96,31.82,-0.2,-3.21,0.0364,Yes,No,,
EnthermalPlus,SB60 Solargray 6mm / Air 9.09mm / C270 6mm / Vacuum 0.25mm / Clear 5mm,25.44,SolargrayÂ®  6mm,5289,SolarbanÂ® 60 S2,6mm Clear,2029,LoEÂ² 270 S4,Float Glass - 5mm,2003,,Air,0.3113,0.0548,18.24,0.1416,0.2716,0.0652,59.02,-3.54,2.22,30.69,-0.51,-2.33,0.0201,Yes,No,,
EnthermalPlus,SB60 Solargray 6mm / Air 9.09mm / C272 6mm / Vacuum 0.25mm / Clear 5mm,25.44,SolargrayÂ®  6mm,5289,SolarbanÂ® 60 S2,6 mm Clear,2014,LoEÂ² 272 S4,Float Glass - 5mm,2003,,Air,0.3332,0.0587,17.04,0.1528,0.2801,0.0629,59.77,-2.75,2.02,30.12,0.01,-2.39,0.0245,Yes,No,,
EnthermalPlus,SB60 Solargray 6mm / Air 9.09mm / C366 6mm / Vacuum 0.25mm / Clear 5mm,25.44,SolargrayÂ®  6mm,5289,SolarbanÂ® 60 S2,6mm Clear,2157,LoEÂ³ 366 S4,Float Glass - 5mm,2003,,Air,0.2614,0.046,21.72,0.1149,0.2528,0.0637,57.25,-5.14,2.61,30.31,0.05,-2.71,0.0071,Yes,No,,
EnthermalPlus,SB60 Solargray 6mm / Air 9.11mm / SB60 6mm / Vacuum 0.25mm / Clear 5mm,25.46,SolargrayÂ®  6mm,5289,SolarbanÂ® 60 S2,Clear  6mm,5284,SolarbanÂ® 60 S4,Clear Float Glass,414,,Air,0.3101,0.0546,18.31,0.1497,0.2799,0.0633,59.77,-3.6,2.23,30.23,-0.11,-2.44,0.0277,Yes,No,,
EnthermalPlus,SB60 Solargray 6mm / Air 9.11mm / SB70 6mm / Vacuum 0.25mm / Clear 5mm,25.46,SolargrayÂ®  6mm,5289,SolarbanÂ® 60 S2,SolarbanÂ® 70 glass  6mm,5439,SolarbanÂ® 70 S4,Clear Float Glass,414,,Air,0.2544,0.0448,22.32,0.1135,0.2562,0.0675,57.54,-5.02,3.67,31.22,-0.58,-2.97,0.01,Yes,No,,
EnthermalPlus,SB60 Solargray 6mm / Air 8.49mm / LUMI 6mm / Vacuum 0.25mm / Clear 5mm,25.44,SolargrayÂ®  6mm,5289,SolarbanÂ® 60 S2,SGG ECLAZ II 6mm,20756,ECLAZ II S4,SGG PLANICLEAR 5mm,21012,,Air,0.348,0.0613,16.32,0.1875,0.3277,0.0641,63.88,-2.22,1.66,30.45,0.03,-2.7,0.0564,Yes,No,,
EnthermalPlus,SB60 Solargray 6mm / Air 8.49mm / SKN183 6mm / Vacuum 0.25mm / Clear 5mm,25.44,SolargrayÂ®  6mm,5289,SolarbanÂ® 60 S2,SGG COOL-LITE SKN 183 II 6mm,20896,COOL-LITE SKN 183 II S4,SGG PLANICLEAR 5mm,21012,,Air,0.26,0.0458,21.84,0.1424,0.2964,0.0653,61.25,-2.87,1.78,30.75,-0.0,-3.88,0.04,Yes,No,,
EnthermalPlus,SB60 Optigray 6mm / Air 9.09mm / C180 6mm / Vacuum 0.25mm / Clear 5mm,25.44,OptigrayÂ®  6mm,5265,SolarbanÂ® 60 S2,6mm Clear,2194,LoE 180 S4,Float Glass - 5mm,2003,,Air,0.4098,0.0722,13.86,0.2293,0.437,0.0968,71.93,-4.87,4.13,37.29,-1.82,-3.06,0.048,Yes,No,,
EnthermalPlus,SB60 Optigray 6mm / Air 9.09mm / C270 6mm / Vacuum 0.25mm / Clear 5mm,25.44,OptigrayÂ®  6mm,5265,SolarbanÂ® 60 S2,6mm Clear,2029,LoEÂ² 270 S4,Float Glass - 5mm,2003,,Air,0.3113,0.0548,18.24,0.1828,0.3847,0.0872,68.26,-5.71,4.33,35.44,-2.2,-1.96,0.0263,Yes,No,,
EnthermalPlus,SB60 Optigray 6mm / Air 9.09mm / C272 6mm / Vacuum 0.25mm / Clear 5mm,25.44,OptigrayÂ®  6mm,5265,SolarbanÂ® 60 S2,6 mm Clear,2014,LoEÂ² 272 S4,Float Glass - 5mm,2003,,Air,0.3332,0.0587,17.04,0.196,0.3965,0.0826,69.1,-4.85,4.16,34.49,-1.23,-2.13,0.0321,Yes,No,,
EnthermalPlus,SB60 Optigray 6mm / Air 9.09mm / C366 6mm / Vacuum 0.25mm / Clear 5mm,25.44,OptigrayÂ®  6mm,5265,SolarbanÂ® 60 S2,6mm Clear,2157,LoEÂ³ 366 S4,Float Glass - 5mm,2003,,Air,0.2614,0.046,21.72,0.1513,0.358,0.0841,66.27,-7.41,4.68,34.79,-1.32,-2.53,0.0094,Yes,No,,
EnthermalPlus,SB60 Optigray 6mm / Air 9.11mm / SB60 6mm / Vacuum 0.25mm / Clear 5mm,25.46,OptigrayÂ®  6mm,5265,SolarbanÂ® 60 S2,Clear  6mm,5284,SolarbanÂ® 60 S4,Clear Float Glass,414,,Air,0.3101,0.0546,18.31,0.193,0.3964,0.0835,69.1,-5.8,4.38,34.67,-1.42,-2.2,0.0364,Yes,No,,
EnthermalPlus,SB60 Optigray 6mm / Air 9.11mm / SB70 6mm / Vacuum 0.25mm / Clear 5mm,25.46,OptigrayÂ®  6mm,5265,SolarbanÂ® 60 S2,SolarbanÂ® 70 glass  6mm,5439,SolarbanÂ® 70 S4,Clear Float Glass,414,,Air,0.2544,0.0448,22.32,0.1503,0.3629,0.0917,66.61,-7.26,5.89,36.3,-2.6,-2.74,0.0131,Yes,No,,
EnthermalPlus,SB60 Optigray 6mm / Air 8.49mm / LUMI 6mm / Vacuum 0.25mm / Clear 5mm,25.44,OptigrayÂ®  6mm,5265,SolarbanÂ® 60 S2,SGG ECLAZ II 6mm,20756,ECLAZ II S4,SGG PLANICLEAR 5mm,21012,,Air,0.348,0.0613,16.32,0.2386,0.464,0.0851,73.71,-4.39,3.86,35.06,-1.2,-2.62,0.0745,Yes,No,,
EnthermalPlus,SB60 Optigray 6mm / Air 8.49mm / SKN183 6mm / Vacuum 0.25mm / Clear 5mm,25.44,OptigrayÂ®  6mm,5265,SolarbanÂ® 60 S2,SGG COOL-LITE SKN 183 II 6mm,20896,COOL-LITE SKN 183 II S4,SGG PLANICLEAR 5mm,21012,,Air,0.26,0.0458,21.84,0.1863,0.4198,0.0875,70.76,-5.0,3.9,35.53,-1.45,-4.24,0.0527,Yes,No,,
EnthermalPlus,SB60 Solarblue 6mm / Air 9.09mm / C180 6mm / Vacuum 0.25mm / Clear 5mm,25.44,SolarblueÂ®  6mm,5364,SolarbanÂ® 60 S2,6mm Clear,2194,LoE 180 S4,Float Glass - 5mm,2003,,Air,0.4098,0.0722,13.86,0.2125,0.3897,0.0867,68.96,-7.98,-4.55,35.58,-2.24,-8.8,0.0463,Yes,No,,
EnthermalPlus,SB60 Solarblue 6mm / Air 9.09mm / C270 6mm / Vacuum 0.25mm / Clear 5mm,25.44,SolarblueÂ®  6mm,5364,SolarbanÂ® 60 S2,6mm Clear,2029,LoEÂ² 270 S4,Float Glass - 5mm,2003,,Air,0.3113,0.0548,18.24,0.1696,0.3432,0.0789,65.43,-8.63,-3.95,33.94,-2.54,-6.92,0.0254,Yes,No,,
EnthermalPlus,SB60 Solarblue 6mm / Air 9.09mm / C272 6mm / Vacuum 0.25mm / Clear 5mm,25.44,SolarblueÂ®  6mm,5364,SolarbanÂ® 60 S2,6 mm Clear,2014,LoEÂ² 272 S4,Float Glass - 5mm,2003,,Air,0.3332,0.0587,17.04,0.1818,0.3536,0.075,66.23,-7.79,-4.24,33.08,-1.52,-6.81,0.0311,Yes,No,,
EnthermalPlus,SB60 Solarblue 6mm / Air 9.09mm / C366 6mm / Vacuum 0.25mm / Clear 5mm,25.44,SolarblueÂ®  6mm,5364,SolarbanÂ® 60 S2,6mm Clear,2157,LoEÂ³ 366 S4,Float Glass - 5mm,2003,,Air,0.2614,0.046,21.72,0.1405,0.3198,0.0763,63.54,-10.17,-3.35,33.35,-1.49,-7.3,0.0091,Yes,No,,
EnthermalPlus,SB60 Solarblue 6mm / Air 9.11mm / SB60 6mm / Vacuum 0.25mm / Clear 5mm,25.46,SolarblueÂ®  6mm,5364,SolarbanÂ® 60 S2,Clear  6mm,5284,SolarbanÂ® 60 S4,Clear Float Glass,414,,Air,0.3101,0.0546,18.31,0.1789,0.3537,0.0758,66.25,-8.74,-3.97,33.24,-1.65,-6.95,0.0351,Yes,No,,
EnthermalPlus,SB60 Solarblue 6mm / Air 9.11mm / SB70 6mm / Vacuum 0.25mm / Clear 5mm,25.46,SolarblueÂ®  6mm,5364,SolarbanÂ® 60 S2,SolarbanÂ® 70 glass  6mm,5439,SolarbanÂ® 70 S4,Clear Float Glass,414,,Air,0.2544,0.0448,22.32,0.1394,0.3239,0.0827,63.83,-10.1,-2.19,34.74,-2.7,-7.99,0.0127,Yes,No,,
EnthermalPlus,SB60 Solarblue 6mm / Air 8.49mm / LUMI 6mm / Vacuum 0.25mm / Clear 5mm,25.44,SolarblueÂ®  6mm,5364,SolarbanÂ® 60 S2,SGG ECLAZ II 6mm,20756,ECLAZ II S4,SGG PLANICLEAR 5mm,21012,,Air,0.348,0.0613,16.32,0.2208,0.4138,0.0771,70.68,-7.57,-5.0,33.6,-1.71,-7.53,0.0716,Yes,No,,
EnthermalPlus,SB60 Solarblue 6mm / Air 8.49mm / SKN183 6mm / Vacuum 0.25mm / Clear 5mm,25.44,SolarblueÂ®  6mm,5364,SolarbanÂ® 60 S2,SGG COOL-LITE SKN 183 II 6mm,20896,COOL-LITE SKN 183 II S4,SGG PLANICLEAR 5mm,21012,,Air,0.26,0.0458,21.84,0.1726,0.3744,0.0792,67.84,-8.02,-4.66,34.06,-1.41,-9.41,0.0508,Yes,No,,
EnthermalPlus,SB60 Optiblue 6mm / Air 9.09mm / C180 6mm / Vacuum 0.25mm / Clear 5mm,25.44,OptiblueÂ® (SolarbanÂ® z50)  6mm,5424,SolarbanÂ® 60 S2,6mm Clear,2194,LoE 180 S4,Float Glass - 5mm,2003,,Air,0.4098,0.0722,13.86,0.2522,0.4448,0.099,72.62,-4.79,-1.31,37.83,-1.02,-7.55,0.0614,Yes,No,,
EnthermalPlus,SB60 Optiblue 6mm / Air 9.09mm / C270 6mm / Vacuum 0.25mm / Clear 5mm,25.44,OptiblueÂ® (SolarbanÂ® z50)  6mm,5424,SolarbanÂ® 60 S2,6mm Clear,2029,LoEÂ² 270 S4,Float Glass - 5mm,2003,,Air,0.3113,0.0548,18.24,0.1968,0.3916,0.0891,68.93,-5.66,-0.85,35.92,-1.52,-5.8,0.0332,Yes,No,,
EnthermalPlus,SB60 Optiblue 6mm / Air 9.09mm / C272 6mm / Vacuum 0.25mm / Clear 5mm,25.44,OptiblueÂ® (SolarbanÂ® z50)  6mm,5424,SolarbanÂ® 60 S2,6 mm Clear,2014,LoEÂ² 272 S4,Float Glass - 5mm,2003,,Air,0.3332,0.0587,17.04,0.2123,0.4036,0.0842,69.77,-4.75,-1.11,34.92,-0.5,-5.81,0.0404,Yes,No,,
EnthermalPlus,SB60 Optiblue 6mm / Air 9.09mm / C366 6mm / Vacuum 0.25mm / Clear 5mm,25.44,OptiblueÂ® (SolarbanÂ® z50)  6mm,5424,SolarbanÂ® 60 S2,6mm Clear,2157,LoEÂ³ 366 S4,Float Glass - 5mm,2003,,Air,0.2614,0.046,21.72,0.1599,0.3645,0.0858,66.93,-7.41,-0.35,35.24,-0.46,-6.33,0.0119,Yes,No,,
EnthermalPlus,SB60 Optiblue 6mm / Air 9.11mm / SB60 6mm / Vacuum 0.25mm / Clear 5mm,25.46,OptiblueÂ® (SolarbanÂ® z50)  6mm,5424,SolarbanÂ® 60 S2,Clear  6mm,5284,SolarbanÂ® 60 S4,Clear Float Glass,414,,Air,0.3101,0.0546,18.31,0.2084,0.4035,0.0851,69.78,-5.74,-0.86,35.1,-0.69,-5.93,0.0462,Yes,No,,
EnthermalPlus,SB60 Optiblue 6mm / Air 9.11mm / SB70 6mm / Vacuum 0.25mm / Clear 5mm,25.46,OptiblueÂ® (SolarbanÂ® z50)  6mm,5424,SolarbanÂ® 60 S2,SolarbanÂ® 70 glass  6mm,5439,SolarbanÂ® 70 S4,Clear Float Glass,414,,Air,0.2544,0.0448,22.32,0.1583,0.3694,0.0938,67.25,-7.3,0.86,36.83,-1.67,-6.91,0.0166,Yes,No,,
EnthermalPlus,SB60 Optiblue 6mm / Air 8.49mm / LUMI 6mm / Vacuum 0.25mm / Clear 5mm,25.44,OptiblueÂ® (SolarbanÂ® z50)  6mm,5424,SolarbanÂ® 60 S2,SGG ECLAZ II 6mm,20756,ECLAZ II S4,SGG PLANICLEAR 5mm,21012,,Air,0.348,0.0613,16.32,0.2636,0.4724,0.0868,74.42,-4.28,-1.71,35.52,-0.56,-6.46,0.0961,Yes,No,,
EnthermalPlus,SB60 Optiblue 6mm / Air 8.49mm / SKN183 6mm / Vacuum 0.25mm / Clear 5mm,25.44,OptiblueÂ® (SolarbanÂ® z50)  6mm,5424,SolarbanÂ® 60 S2,SGG COOL-LITE SKN 183 II 6mm,20896,COOL-LITE SKN 183 II S4,SGG PLANICLEAR 5mm,21012,,Air,0.26,0.0458,21.84,0.1997,0.4272,0.0894,71.45,-4.93,-1.48,36.03,-0.46,-8.52,0.0675,Yes,No,,
EnthermalPlus,SB70 6mm / Air 9.09mm / C180 6mm / Vacuum 0.25mm / Clear 5mm,25.44,SolarbanÂ® 70 glass  6mm,5439,SolarbanÂ® 70 S2,6mm Clear,2194,LoE 180 S4,Float Glass - 5mm,2003,,Air,0.4084,0.0719,13.91,0.2227,0.5647,0.1688,79.78,-7.27,6.27,48.2,-4.81,-4.82,0.029,Yes,No,,
EnthermalPlus,SB70 6mm / Air 9.09mm / C270 6mm / Vacuum 0.25mm / Clear 5mm,25.44,SolarbanÂ® 70 glass  6mm,5439,SolarbanÂ® 70 S2,6mm Clear,2029,LoEÂ² 270 S4,Float Glass - 5mm,2003,,Air,0.3105,0.0547,18.29,0.1926,0.4967,0.1526,75.76,-8.02,6.52,46.06,-5.27,-4.07,0.0152,Yes,No,,
EnthermalPlus,SB70 6mm / Air 9.09mm / C272 6mm / Vacuum 0.25mm / Clear 5mm,25.44,SolarbanÂ® 70 glass  6mm,5439,SolarbanÂ® 70 S2,6 mm Clear,2014,LoEÂ² 272 S4,Float Glass - 5mm,2003,,Air,0.3323,0.0585,17.09,0.2013,0.5116,0.1449,76.65,-7.12,6.41,44.97,-4.08,-4.35,0.0191,Yes,No,,
EnthermalPlus,SB70 6mm / Air 9.09mm / C366 6mm / Vacuum 0.25mm / Clear 5mm,25.44,SolarbanÂ® 70 glass  6mm,5439,SolarbanÂ® 70 S2,6mm Clear,2157,LoEÂ³ 366 S4,Float Glass - 5mm,2003,,Air,0.2608,0.0459,21.77,0.171,0.4624,0.1472,73.61,-9.61,6.74,45.29,-4.45,-4.57,0.0058,Yes,No,,
EnthermalPlus,SB70 6mm / Air 9.11mm / SB60 6mm / Vacuum 0.25mm / Clear 5mm,25.46,SolarbanÂ® 70 glass  6mm,5439,SolarbanÂ® 70 S2,Clear  6mm,5284,SolarbanÂ® 60 S4,Clear Float Glass,414,,Air,0.3092,0.0545,18.36,0.201,0.5115,0.1463,76.66,-8.16,6.63,45.18,-4.22,-4.43,0.0212,Yes,No,,
EnthermalPlus,SB70 6mm / Air 9.11mm / SB70 6mm / Vacuum 0.25mm / Clear 5mm,25.46,SolarbanÂ® 70 glass  6mm,5439,SolarbanÂ® 70 S2,SolarbanÂ® 70 glass  6mm,5439,SolarbanÂ® 70 S4,Clear Float Glass,414,,Air,0.2539,0.0447,22.37,0.1726,0.4693,0.1597,74.0,-9.43,8.04,47.01,-6.18,-4.53,0.0081,Yes,No,,
EnthermalPlus,SB70 6mm / Air 8.49mm / LUMI 6mm / Vacuum 0.25mm / Clear 5mm,25.44,SolarbanÂ® 70 glass  6mm,5439,SolarbanÂ® 70 S2,SGG ECLAZ II 6mm,20756,ECLAZ II S4,SGG PLANICLEAR 5mm,21012,,Air,0.347,0.0611,16.36,0.2326,0.5987,0.1491,81.67,-6.83,6.16,45.63,-3.95,-4.88,0.0455,Yes,No,,
EnthermalPlus,SB70 6mm / Air 8.49mm / SKN183 6mm / Vacuum 0.25mm / Clear 5mm,25.44,SolarbanÂ® 70 glass  6mm,5439,SolarbanÂ® 70 S2,SGG COOL-LITE SKN 183 II 6mm,20896,COOL-LITE SKN 183 II S4,SGG PLANICLEAR 5mm,21012,,Air,0.2595,0.0457,21.88,0.2022,0.5421,0.1531,78.49,-7.24,6.0,46.17,-4.42,-6.29,0.0327,Yes,No,,
EnthermalPlus,SB70 Solexia 6mm / Air 9.09mm / C180 6mm / Vacuum 0.25mm / Clear 5mm,25.44,SolexiaÂ®  6mm,5393,SolarbanÂ® 70 S2,6mm Clear,2194,LoE 180 S4,Float Glass - 5mm,2003,,Air,0.4084,0.0719,13.91,0.1929,0.4924,0.1395,75.54,-11.61,6.8,44.28,-8.83,-2.83,0.0168,Yes,No,,
EnthermalPlus,SB70 Solexia 6mm / Air 9.09mm / C270 6mm / Vacuum 0.25mm / Clear 5mm,25.44,SolexiaÂ®  6mm,5393,SolarbanÂ® 70 S2,6mm Clear,2029,LoEÂ² 270 S4,Float Glass - 5mm,2003,,Air,0.3105,0.0547,18.29,0.1669,0.4335,0.1271,71.72,-12.05,7.02,42.42,-9.02,-2.22,0.009,Yes,No,,
EnthermalPlus,SB70 Solexia 6mm / Air 9.09mm / C272 6mm / Vacuum 0.25mm / Clear 5mm,25.44,SolexiaÂ®  6mm,5393,SolarbanÂ® 70 S2,6 mm Clear,2014,LoEÂ² 272 S4,Float Glass - 5mm,2003,,Air,0.3323,0.0585,17.09,0.1743,0.4464,0.1211,72.56,-11.27,6.93,41.46,-7.82,-2.47,0.0113,Yes,No,,
EnthermalPlus,SB70 Solexia 6mm / Air 9.09mm / C366 6mm / Vacuum 0.25mm / Clear 5mm,25.44,SolexiaÂ®  6mm,5393,SolarbanÂ® 70 S2,6mm Clear,2157,LoEÂ³ 366 S4,Float Glass - 5mm,2003,,Air,0.2608,0.0459,21.77,0.1491,0.404,0.123,69.69,-13.37,7.21,41.75,-8.19,-2.59,0.0034,Yes,No,,
EnthermalPlus,SB70 Solexia 6mm / Air 9.11mm / SB60 6mm / Vacuum 0.25mm / Clear 5mm,25.46,SolexiaÂ®  6mm,5393,SolarbanÂ® 70 S2,Clear  6mm,5284,SolarbanÂ® 60 S4,Clear Float Glass,414,,Air,0.3092,0.0545,18.36,0.1736,0.4465,0.1223,72.58,-12.25,7.14,41.65,-7.92,-2.54,0.0124,Yes,No,,
EnthermalPlus,SB70 Solexia 6mm / Air 9.11mm / SB70 6mm / Vacuum 0.25mm / Clear 5mm,25.46,SolexiaÂ®  6mm,5393,SolarbanÂ® 70 S2,SolarbanÂ® 70 glass  6mm,5439,SolarbanÂ® 70 S4,Clear Float Glass,414,,Air,0.2539,0.0447,22.37,0.1504,0.4099,0.1328,70.06,-13.21,8.46,43.27,-9.97,-2.48,0.0048,Yes,No,,
EnthermalPlus,SB70 Solexia 6mm / Air 8.49mm / LUMI 6mm / Vacuum 0.25mm / Clear 5mm,25.44,SolexiaÂ®  6mm,5393,SolarbanÂ® 70 S2,SGG ECLAZ II 6mm,20756,ECLAZ II S4,SGG PLANICLEAR 5mm,21012,,Air,0.347,0.0611,16.36,0.1993,0.5221,0.1243,77.35,-11.31,6.71,42.03,-7.81,-3.0,0.0258,Yes,No,,
EnthermalPlus,SB70 Solexia 6mm / Air 8.49mm / SKN183 6mm / Vacuum 0.25mm / Clear 5mm,25.44,SolexiaÂ®  6mm,5393,SolarbanÂ® 70 S2,SGG COOL-LITE SKN 183 II 6mm,20896,COOL-LITE SKN 183 II S4,SGG PLANICLEAR 5mm,21012,,Air,0.2595,0.0457,21.88,0.1738,0.4729,0.1276,74.32,-11.44,6.55,42.52,-8.23,-4.05,0.0188,Yes,No,,
EnthermalPlus,SB70 Solarbronze 6mm / Air 9.09mm / C180 6mm / Vacuum 0.25mm / Clear 5mm,25.44,SolarbronzeÂ®  6mm,5377,SolarbanÂ® 70 S2,6mm Clear,2194,LoE 180 S4,Float Glass - 5mm,2003,,Air,0.4084,0.0719,13.91,0.1452,0.3379,0.088,64.46,-2.19,9.58,35.49,-0.22,-0.33,0.014,Yes,No,,
EnthermalPlus,SB70 Solarbronze 6mm / Air 9.09mm / C270 6mm / Vacuum 0.25mm / Clear 5mm,25.44,SolarbronzeÂ®  6mm,5377,SolarbanÂ® 70 S2,6mm Clear,2029,LoEÂ² 270 S4,Float Glass - 5mm,2003,,Air,0.3105,0.0547,18.29,0.1236,0.2973,0.0822,61.09,-2.99,9.6,34.33,-0.55,-0.2,0.0075,Yes,No,,
EnthermalPlus,SB70 Solarbronze 6mm / Air 9.09mm / C272 6mm / Vacuum 0.25mm / Clear 5mm,25.44,SolarbronzeÂ®  6mm,5377,SolarbanÂ® 70 S2,6 mm Clear,2014,LoEÂ² 272 S4,Float Glass - 5mm,2003,,Air,0.3323,0.0585,17.09,0.1298,0.3064,0.0795,61.86,-2.24,9.54,33.78,-0.04,-0.43,0.0096,Yes,No,,
EnthermalPlus,SB70 Solarbronze 6mm / Air 9.09mm / C366 6mm / Vacuum 0.25mm / Clear 5mm,25.44,SolarbronzeÂ®  6mm,5377,SolarbanÂ® 70 S2,6mm Clear,2157,LoEÂ³ 366 S4,Float Glass - 5mm,2003,,Air,0.2608,0.0459,21.77,0.1083,0.2766,0.0803,59.27,-4.45,9.68,33.94,-0.23,-0.55,0.0029,Yes,No,,
EnthermalPlus,SB70 Solarbronze 6mm / Air 9.11mm / SB60 6mm / Vacuum 0.25mm / Clear 5mm,25.46,SolarbronzeÂ®  6mm,5377,SolarbanÂ® 70 S2,Clear  6mm,5284,SolarbanÂ® 60 S4,Clear Float Glass,414,,Air,0.3092,0.0545,18.36,0.1287,0.3062,0.0801,61.85,-3.08,9.71,33.89,-0.14,-0.43,0.0104,Yes,No,,
EnthermalPlus,SB70 Solarbronze 6mm / Air 9.11mm / SB70 6mm / Vacuum 0.25mm / Clear 5mm,25.46,SolarbronzeÂ®  6mm,5377,SolarbanÂ® 70 S2,SolarbanÂ® 70 glass  6mm,5439,SolarbanÂ® 70 S4,Clear Float Glass,414,,Air,0.2539,0.0447,22.37,0.1089,0.2808,0.0847,59.61,-4.25,10.77,34.82,-1.0,-0.42,0.004,Yes,No,,
EnthermalPlus,SB70 Solarbronze 6mm / Air 8.49mm / LUMI 6mm / Vacuum 0.25mm / Clear 5mm,25.44,SolarbronzeÂ®  6mm,5377,SolarbanÂ® 70 S2,SGG ECLAZ II 6mm,20756,ECLAZ II S4,SGG PLANICLEAR 5mm,21012,,Air,0.347,0.0611,16.36,0.1492,0.3585,0.081,66.07,-1.74,9.57,34.11,0.12,-0.59,0.0215,Yes,No,,
EnthermalPlus,SB70 Solarbronze 6mm / Air 8.49mm / SKN183 6mm / Vacuum 0.25mm / Clear 5mm,25.44,SolarbronzeÂ®  6mm,5377,SolarbanÂ® 70 S2,SGG COOL-LITE SKN 183 II 6mm,20896,COOL-LITE SKN 183 II S4,SGG PLANICLEAR 5mm,21012,,Air,0.2595,0.0457,21.88,0.1273,0.3245,0.0824,63.39,-2.26,9.32,34.38,-0.24,-1.29,0.0157,Yes,No,,
EnthermalPlus,SB70 Solargray 6mm / Air 9.09mm / C180 6mm / Vacuum 0.25mm / Clear 5mm,25.44,SolargrayÂ®  6mm,5373,SolarbanÂ® 70 S2,6mm Clear,2194,LoE 180 S4,Float Glass - 5mm,2003,,Air,0.4084,0.0719,13.91,0.1285,0.2825,0.0749,59.98,-4.26,3.21,32.93,-0.58,-3.94,0.0135,Yes,No,,
EnthermalPlus,SB70 Solargray 6mm / Air 9.09mm / C270 6mm / Vacuum 0.25mm / Clear 5mm,25.44,SolargrayÂ®  6mm,5373,SolarbanÂ® 70 S2,6mm Clear,2029,LoEÂ² 270 S4,Float Glass - 5mm,2003,,Air,0.3105,0.0547,18.29,0.1088,0.2486,0.0708,56.81,-4.92,3.52,32.01,-0.77,-3.46,0.0073,Yes,No,,
EnthermalPlus,SB70 Solargray 6mm / Air 9.09mm / C272 6mm / Vacuum 0.25mm / Clear 5mm,25.44,SolargrayÂ®  6mm,5373,SolarbanÂ® 70 S2,6 mm Clear,2014,LoEÂ² 272 S4,Float Glass - 5mm,2003,,Air,0.3323,0.0585,17.09,0.1144,0.2562,0.0689,57.53,-4.21,3.37,31.57,-0.31,-3.54,0.0092,Yes,No,,
EnthermalPlus,SB70 Solargray 6mm / Air 9.09mm / C366 6mm / Vacuum 0.25mm / Clear 5mm,25.44,SolargrayÂ®  6mm,5373,SolarbanÂ® 70 S2,6mm Clear,2157,LoEÂ³ 366 S4,Float Glass - 5mm,2003,,Air,0.2608,0.0459,21.77,0.0952,0.2315,0.0695,55.1,-6.24,3.79,31.71,-0.41,-3.7,0.0028,Yes,No,,
EnthermalPlus,SB70 Solargray 6mm / Air 9.11mm / SB60 6mm / Vacuum 0.25mm / Clear 5mm,25.46,SolargrayÂ®  6mm,5373,SolarbanÂ® 70 S2,Clear  6mm,5284,SolarbanÂ® 60 S4,Clear Float Glass,414,,Air,0.3092,0.0545,18.36,0.1132,0.2561,0.0693,57.53,-5.02,3.57,31.66,-0.38,-3.57,0.01,Yes,No,,
EnthermalPlus,SB70 Solargray 6mm / Air 9.11mm / SB70 6mm / Vacuum 0.25mm / Clear 5mm,25.46,SolargrayÂ®  6mm,5373,SolarbanÂ® 70 S2,SolarbanÂ® 70 glass  6mm,5439,SolarbanÂ® 70 S4,Clear Float Glass,414,,Air,0.2539,0.0447,22.37,0.0955,0.2349,0.0727,55.41,-6.1,4.8,32.42,-1.05,-3.79,0.0039,Yes,No,,
EnthermalPlus,SB70 Solargray 6mm / Air 8.49mm / LUMI 6mm / Vacuum 0.25mm / Clear 5mm,25.44,SolargrayÂ®  6mm,5373,SolarbanÂ® 70 S2,SGG ECLAZ II 6mm,20756,ECLAZ II S4,SGG PLANICLEAR 5mm,21012,,Air,0.347,0.0611,16.36,0.1312,0.2996,0.0699,61.5,-3.89,3.08,31.83,-0.27,-3.78,0.0207,Yes,No,,
EnthermalPlus,SB70 Solargray 6mm / Air 8.49mm / SKN183 6mm / Vacuum 0.25mm / Clear 5mm,25.44,SolargrayÂ®  6mm,5373,SolarbanÂ® 70 S2,SGG COOL-LITE SKN 183 II 6mm,20896,COOL-LITE SKN 183 II S4,SGG PLANICLEAR 5mm,21012,,Air,0.2595,0.0457,21.88,0.1114,0.2713,0.071,58.98,-4.28,3.05,32.07,-0.37,-4.52,0.0152,Yes,No,,
EnthermalPlus,SB70 Optigray 6mm / Air 9.09mm / C180 6mm / Vacuum 0.25mm / Clear 5mm,25.44,OptigrayÂ®  6mm,5390,SolarbanÂ® 70 S2,6mm Clear,2194,LoE 180 S4,Float Glass - 5mm,2003,,Air,0.4084,0.0719,13.91,0.167,0.4002,0.1065,69.36,-6.48,5.44,39.03,-3.02,-3.82,0.0178,Yes,No,,
EnthermalPlus,SB70 Optigray 6mm / Air 9.09mm / C270 6mm / Vacuum 0.25mm / Clear 5mm,25.44,OptigrayÂ®  6mm,5390,SolarbanÂ® 70 S2,6mm Clear,2029,LoEÂ² 270 S4,Float Glass - 5mm,2003,,Air,0.3105,0.0547,18.29,0.1432,0.3523,0.0984,65.8,-7.14,5.69,37.58,-3.29,-3.27,0.0095,Yes,No,,
EnthermalPlus,SB70 Optigray 6mm / Air 9.09mm / C272 6mm / Vacuum 0.25mm / Clear 5mm,25.44,OptigrayÂ®  6mm,5390,SolarbanÂ® 70 S2,6 mm Clear,2014,LoEÂ² 272 S4,Float Glass - 5mm,2003,,Air,0.3323,0.0585,17.09,0.1501,0.3629,0.0945,66.59,-6.35,5.57,36.85,-2.48,-3.46,0.0121,Yes,No,,
EnthermalPlus,SB70 Optigray 6mm / Air 9.09mm / C366 6mm / Vacuum 0.25mm / Clear 5mm,25.44,OptigrayÂ®  6mm,5390,SolarbanÂ® 70 S2,6mm Clear,2157,LoEÂ³ 366 S4,Float Glass - 5mm,2003,,Air,0.2608,0.0459,21.77,0.1265,0.328,0.0957,63.88,-8.55,5.91,37.07,-2.7,-3.63,0.0036,Yes,No,,
EnthermalPlus,SB70 Optigray 6mm / Air 9.11mm / SB60 6mm / Vacuum 0.25mm / Clear 5mm,25.46,OptigrayÂ®  6mm,5390,SolarbanÂ® 70 S2,Clear  6mm,5284,SolarbanÂ® 60 S4,Clear Float Glass,414,,Air,0.3092,0.0545,18.36,0.1491,0.3628,0.0953,66.6,-7.27,5.77,36.99,-2.58,-3.5,0.0131,Yes,No,,
EnthermalPlus,SB70 Optigray 6mm / Air 9.11mm / SB70 6mm / Vacuum 0.25mm / Clear 5mm,25.46,OptigrayÂ®  6mm,5390,SolarbanÂ® 70 S2,SolarbanÂ® 70 glass  6mm,5439,SolarbanÂ® 70 S4,Clear Float Glass,414,,Air,0.2539,0.0447,22.37,0.1274,0.3329,0.102,64.23,-8.38,7.06,38.23,-3.87,-3.63,0.0051,Yes,No,,
EnthermalPlus,SB70 Optigray 6mm / Air 8.49mm / LUMI 6mm / Vacuum 0.25mm / Clear 5mm,25.44,OptigrayÂ®  6mm,5390,SolarbanÂ® 70 S2,SGG ECLAZ II 6mm,20756,ECLAZ II S4,SGG PLANICLEAR 5mm,21012,,Air,0.347,0.0611,16.36,0.1723,0.4245,0.0966,71.06,-6.1,5.33,37.28,-2.42,-3.81,0.0273,Yes,No,,
EnthermalPlus,SB70 Optigray 6mm / Air 8.49mm / SKN183 6mm / Vacuum 0.25mm / Clear 5mm,25.44,OptigrayÂ®  6mm,5390,SolarbanÂ® 70 S2,SGG COOL-LITE SKN 183 II 6mm,20896,COOL-LITE SKN 183 II S4,SGG PLANICLEAR 5mm,21012,,Air,0.2595,0.0457,21.88,0.1484,0.3844,0.0987,68.23,-6.45,5.22,37.66,-2.69,-4.8,0.0199,Yes,No,,
EnthermalPlus,SB70 Solarblue 6mm / Air 9.09mm / C180 6mm / Vacuum 0.25mm / Clear 5mm,25.44,SolarblueÂ®  6mm,5396,SolarbanÂ® 70 S2,6mm Clear,2194,LoE 180 S4,Float Glass - 5mm,2003,,Air,0.4084,0.0719,13.91,0.1559,0.3571,0.0949,66.49,-9.47,-2.95,37.2,-3.24,-10.02,0.0172,Yes,No,,
EnthermalPlus,SB70 Solarblue 6mm / Air 9.09mm / C270 6mm / Vacuum 0.25mm / Clear 5mm,25.44,SolarblueÂ®  6mm,5396,SolarbanÂ® 70 S2,6mm Clear,2029,LoEÂ² 270 S4,Float Glass - 5mm,2003,,Air,0.3105,0.0547,18.29,0.1335,0.3144,0.0883,63.05,-9.95,-2.32,35.91,-3.4,-8.9,0.0092,Yes,No,,
EnthermalPlus,SB70 Solarblue 6mm / Air 9.09mm / C272 6mm / Vacuum 0.25mm / Clear 5mm,25.44,SolarblueÂ®  6mm,5396,SolarbanÂ® 70 S2,6 mm Clear,2014,LoEÂ² 272 S4,Float Glass - 5mm,2003,,Air,0.3323,0.0585,17.09,0.1399,0.3237,0.0851,63.81,-9.2,-2.55,35.25,-2.57,-8.89,0.0117,Yes,No,,
EnthermalPlus,SB70 Solarblue 6mm / Air 9.09mm / C366 6mm / Vacuum 0.25mm / Clear 5mm,25.44,SolarblueÂ®  6mm,5396,SolarbanÂ® 70 S2,6mm Clear,2157,LoEÂ³ 366 S4,Float Glass - 5mm,2003,,Air,0.2608,0.0459,21.77,0.118,0.2931,0.0861,61.22,-11.21,-1.86,35.46,-2.69,-9.12,0.0035,Yes,No,,
EnthermalPlus,SB70 Solarblue 6mm / Air 9.11mm / SB60 6mm / Vacuum 0.25mm / Clear 5mm,25.46,SolarblueÂ®  6mm,5396,SolarbanÂ® 70 S2,Clear  6mm,5284,SolarbanÂ® 60 S4,Clear Float Glass,414,,Air,0.3092,0.0545,18.36,0.1389,0.3238,0.0857,63.83,-10.1,-2.31,35.38,-2.63,-8.99,0.0127,Yes,No,,
EnthermalPlus,SB70 Solarblue 6mm / Air 9.11mm / SB70 6mm / Vacuum 0.25mm / Clear 5mm,25.46,SolarblueÂ®  6mm,5396,SolarbanÂ® 70 S2,SolarbanÂ® 70 glass  6mm,5439,SolarbanÂ® 70 S4,Clear Float Glass,414,,Air,0.2539,0.0447,22.37,0.1186,0.2972,0.0914,61.54,-11.13,-0.75,36.52,-3.79,-9.46,0.0049,Yes,No,,
EnthermalPlus,SB70 Solarblue 6mm / Air 8.49mm / LUMI 6mm / Vacuum 0.25mm / Clear 5mm,25.44,SolarblueÂ®  6mm,5396,SolarbanÂ® 70 S2,SGG ECLAZ II 6mm,20756,ECLAZ II S4,SGG PLANICLEAR 5mm,21012,,Air,0.347,0.0611,16.36,0.1604,0.3786,0.0868,68.12,-9.18,-3.23,35.65,-2.67,-9.41,0.0263,Yes,No,,
EnthermalPlus,SB70 Solarblue 6mm / Air 8.49mm / SKN183 6mm / Vacuum 0.25mm / Clear 5mm,25.44,SolarblueÂ®  6mm,5396,SolarbanÂ® 70 S2,SGG COOL-LITE SKN 183 II 6mm,20896,COOL-LITE SKN 183 II S4,SGG PLANICLEAR 5mm,21012,,Air,0.2595,0.0457,21.88,0.138,0.3429,0.0886,65.39,-9.36,-3.06,36.01,-2.56,-10.58,0.0192,Yes,No,,
EnthermalPlus,SB70 Optiblue 6mm / Air 9.09mm / C180 6mm / Vacuum 0.25mm / Clear 5mm,25.44,OptiblueÂ® (SolarbanÂ® z75)  6mm,5428,SolarbanÂ® 70 S2,6mm Clear,2194,LoE 180 S4,Float Glass - 5mm,2003,,Air,0.4084,0.0719,13.91,0.1733,0.4073,0.1094,70.03,-6.51,0.21,39.68,-1.88,-8.74,0.0227,Yes,No,,
