Repository: Ranojoyd80/enthermal-IGconfigurator_v2

File: Data_Pipeline/1_Source_CSVs/IG_Config_EnthermalPlus_Inboard_Dataset_07-07-26.csv (part 28 of 32)
Product Type,Comment,Total Thickness (mm),Outer Lite (Name_Thickness mm),Outer Lite NFRC ID,Outer Lite Low-E,Middle Lite (Name_Thickness mm),Middle Lite NFRC ID,Middle Lite Low-E,Inner Lite (Name_Thickness mm),Inner Lite NFRC ID,Inner Lite Low-E,Gas Fill,U-value NFRC (W/mÂ²K),U-value NFRC (BTU/hrftF),R-value NFRC,SHGC,Tvis (Visible Transmittance),Exterior Visible Reflectance,Transmitted Color L*,Transmitted Color a*,Transmitted Color b*,Exterior Reflected Color L*,Exterior Reflected Color a*,Exterior Reflected Color b*,T-UV,NFRC,CEN,g-factor,U-value CEN (W/m²K)
EnthermalPlus,SB70 Optiblue 6mm / Air 9.09mm / C270 6mm / Vacuum 0.25mm / Clear 5mm,25.44,OptiblueÂ® (SolarbanÂ® z75)  6mm,5428,SolarbanÂ® 70 S2,6mm Clear,2029,LoEÂ² 270 S4,Float Glass - 5mm,2003,,Air,0.3105,0.0547,18.29,0.1486,0.3585,0.101,66.44,-7.19,0.71,38.18,-2.19,-7.76,0.0121,Yes,No,,
EnthermalPlus,SB70 Optiblue 6mm / Air 9.09mm / C272 6mm / Vacuum 0.25mm / Clear 5mm,25.44,OptiblueÂ® (SolarbanÂ® z75)  6mm,5428,SolarbanÂ® 70 S2,6 mm Clear,2014,LoEÂ² 272 S4,Float Glass - 5mm,2003,,Air,0.3323,0.0585,17.09,0.1558,0.3693,0.0969,67.23,-6.37,0.51,37.43,-1.33,-7.84,0.0152,Yes,No,,
EnthermalPlus,SB70 Optiblue 6mm / Air 9.09mm / C366 6mm / Vacuum 0.25mm / Clear 5mm,25.44,OptiblueÂ® (SolarbanÂ® z75)  6mm,5428,SolarbanÂ® 70 S2,6mm Clear,2157,LoEÂ³ 366 S4,Float Glass - 5mm,2003,,Air,0.2608,0.0459,21.77,0.131,0.3339,0.0982,64.51,-8.63,1.08,37.66,-1.5,-8.09,0.0046,Yes,No,,
EnthermalPlus,SB70 Optiblue 6mm / Air 9.11mm / SB60 6mm / Vacuum 0.25mm / Clear 5mm,25.46,OptiblueÂ® (SolarbanÂ® z75)  6mm,5428,SolarbanÂ® 70 S2,Clear  6mm,5284,SolarbanÂ® 60 S4,Clear Float Glass,414,,Air,0.3092,0.0545,18.36,0.155,0.3693,0.0977,67.25,-7.31,0.74,37.57,-1.43,-7.93,0.0167,Yes,No,,
EnthermalPlus,SB70 Optiblue 6mm / Air 9.11mm / SB70 6mm / Vacuum 0.25mm / Clear 5mm,25.46,OptiblueÂ® (SolarbanÂ® z75)  6mm,5428,SolarbanÂ® 70 S2,SolarbanÂ® 70 glass  6mm,5439,SolarbanÂ® 70 S4,Clear Float Glass,414,,Air,0.2539,0.0447,22.37,0.1318,0.3387,0.1049,64.85,-8.5,2.24,38.87,-2.64,-8.32,0.0064,Yes,No,,
EnthermalPlus,SB70 Optiblue 6mm / Air 8.49mm / LUMI 6mm / Vacuum 0.25mm / Clear 5mm,25.44,OptiblueÂ® (SolarbanÂ® z75)  6mm,5428,SolarbanÂ® 70 S2,SGG ECLAZ II 6mm,20756,ECLAZ II S4,SGG PLANICLEAR 5mm,21012,,Air,0.347,0.0611,16.36,0.1798,0.432,0.0991,71.74,-6.12,-0.01,37.88,-1.34,-8.31,0.0351,Yes,No,,
EnthermalPlus,SB70 Optiblue 6mm / Air 8.49mm / SKN183 6mm / Vacuum 0.25mm / Clear 5mm,25.44,OptiblueÂ® (SolarbanÂ® z75)  6mm,5428,SolarbanÂ® 70 S2,SGG COOL-LITE SKN 183 II 6mm,20896,COOL-LITE SKN 183 II S4,SGG PLANICLEAR 5mm,21012,,Air,0.2595,0.0457,21.88,0.1547,0.3912,0.1013,68.88,-6.48,0.05,38.28,-1.38,-9.58,0.0254,Yes,No,,
EnthermalPlus,LUMI 6mm / Air 8.75mm / C180 6mm / Vacuum 0.25mm / Clear 5mm,25.4,SGG ECLAZ II 6mm,20756,ECLAZ II S2,6mm Clear,2194,LoE 180 S4,Float Glass - 5mm,2003,,Air,0.4126,0.0727,13.76,0.486,0.707,0.1694,87.29,-4.47,4.16,48.41,-2.53,-5.51,0.1622,Yes,Yes,0.493575,0.433674
EnthermalPlus,LUMI 6mm / Air 8.75mm / C270 6mm / Vacuum 0.25mm / Clear 5mm,25.4,SGG ECLAZ II 6mm,20756,ECLAZ II S2,6mm Clear,2029,LoEÂ² 270 S4,Float Glass - 5mm,2003,,Air,0.313,0.0551,18.14,0.3264,0.6219,0.1445,82.96,-5.6,4.48,45.03,-3.4,-3.53,0.0814,Yes,Yes,0.335447,0.324810
EnthermalPlus,LUMI 6mm / Air 8.75mm / C272 6mm / Vacuum 0.25mm / Clear 5mm,25.4,SGG ECLAZ II 6mm,20756,ECLAZ II S2,6 mm Clear,2014,LoEÂ² 272 S4,Float Glass - 5mm,2003,,Air,0.3351,0.059,16.94,0.3613,0.6411,0.1323,83.95,-4.53,4.3,43.23,-1.67,-3.86,0.0967,Yes,Yes,0.370506,0.349105
EnthermalPlus,LUMI 6mm / Air 8.75mm / C366 6mm / Vacuum 0.25mm / Clear 5mm,25.4,SGG ECLAZ II 6mm,20756,ECLAZ II S2,6mm Clear,2157,LoEÂ³ 366 S4,Float Glass - 5mm,2003,,Air,0.2626,0.0463,21.62,0.2527,0.5785,0.1361,80.61,-7.7,4.86,43.8,-1.78,-4.56,0.03,Yes,Yes,0.261311,0.269472
EnthermalPlus,LUMI 6mm / Air 8.77mm / SB60 6mm / Vacuum 0.25mm / Clear 5mm,25.42,SGG ECLAZ II 6mm,20756,ECLAZ II S2,Clear  6mm,5284,SolarbanÂ® 60 S4,Clear Float Glass,414,,Air,0.3117,0.0549,18.22,0.3506,0.6408,0.1344,83.95,-5.69,4.55,43.55,-2.06,-4.03,0.1174,Yes,No,,
EnthermalPlus,LUMI 6mm / Air 8.77mm / SB70 6mm / Vacuum 0.25mm / Clear 5mm,25.42,SGG ECLAZ II 6mm,20756,ECLAZ II S2,SolarbanÂ® 70 glass  6mm,5439,SolarbanÂ® 70 S4,Clear Float Glass,414,,Air,0.2556,0.045,22.22,0.2496,0.5865,0.156,81.0,-7.52,6.24,46.61,-3.95,-4.89,0.0415,Yes,No,,
EnthermalPlus,LUMI 6mm / Air 8.15mm / LUMI 6mm / Vacuum 0.25mm / Clear 5mm,25.4,SGG ECLAZ II 6mm,20756,ECLAZ II S2,SGG ECLAZ II 6mm,20756,ECLAZ II S4,SGG PLANICLEAR 5mm,21012,,Air,0.35,0.0616,16.23,0.5023,0.7507,0.139,89.38,-3.88,3.92,44.33,-1.58,-4.76,0.2673,Yes,Yes,0.508791,0.365077
EnthermalPlus,LUMI 6mm / Air 8.15mm / SKN183 6mm / Vacuum 0.25mm / Clear 5mm,25.4,SGG ECLAZ II 6mm,20756,ECLAZ II S2,SGG COOL-LITE SKN 183 II 6mm,20896,COOL-LITE SKN 183 II S4,SGG PLANICLEAR 5mm,21012,,Air,0.2612,0.046,21.74,0.3244,0.6787,0.1449,85.91,-4.7,3.9,45.17,-2.12,-7.72,0.1816,Yes,Yes,0.331754,0.267611
EnthermalPlus,ZEN 6mm / Air 8.75mm / C180 6mm / Vacuum 0.25mm / Clear 5mm,25.4,SGG ECLAZ ONE II 6mm,20764,ECLAZ ONE II S2,6mm Clear,2194,LoE 180 S4,Float Glass - 5mm,2003,,Air,0.4109,0.0724,13.82,0.4113,0.6709,0.2246,85.46,-4.54,5.19,54.81,-2.24,-7.68,0.1517,Yes,Yes,0.417934,0.431539
EnthermalPlus,ZEN 6mm / Air 8.75mm / C270 6mm / Vacuum 0.25mm / Clear 5mm,25.4,SGG ECLAZ ONE II 6mm,20764,ECLAZ ONE II S2,6mm Clear,2029,LoEÂ² 270 S4,Float Glass - 5mm,2003,,Air,0.312,0.0549,18.2,0.2955,0.5893,0.2021,81.15,-5.64,5.56,52.35,-2.8,-6.65,0.0769,Yes,Yes,0.303115,0.323603
EnthermalPlus,ZEN 6mm / Air 8.75mm / C272 6mm / Vacuum 0.25mm / Clear 5mm,25.4,SGG ECLAZ ONE II 6mm,20764,ECLAZ ONE II S2,6 mm Clear,2014,LoEÂ² 272 S4,Float Glass - 5mm,2003,,Air,0.334,0.0588,17.0,0.3233,0.607,0.1913,82.09,-4.59,5.42,51.09,-1.55,-7.03,0.0911,Yes,Yes,0.330994,0.347712
EnthermalPlus,ZEN 6mm / Air 8.75mm / C366 6mm / Vacuum 0.25mm / Clear 5mm,25.4,SGG ECLAZ ONE II 6mm,20764,ECLAZ ONE II S2,6mm Clear,2157,LoEÂ³ 366 S4,Float Glass - 5mm,2003,,Air,0.2619,0.0461,21.68,0.2337,0.5479,0.1947,78.83,-7.66,5.93,51.48,-1.67,-7.45,0.028,Yes,Yes,0.241016,0.268632
EnthermalPlus,ZEN 6mm / Air 8.77mm / SB60 6mm / Vacuum 0.25mm / Clear 5mm,25.42,SGG ECLAZ ONE II 6mm,20764,ECLAZ ONE II S2,Clear  6mm,5284,SolarbanÂ® 60 S4,Clear Float Glass,414,,Air,0.3107,0.0547,18.27,0.3152,0.6068,0.1932,82.1,-5.71,5.65,51.31,-1.82,-7.1,0.1107,Yes,No,,
EnthermalPlus,ZEN 6mm / Air 8.77mm / SB70 6mm / Vacuum 0.25mm / Clear 5mm,25.42,SGG ECLAZ ONE II 6mm,20764,ECLAZ ONE II S2,SolarbanÂ® 70 glass  6mm,5439,SolarbanÂ® 70 S4,Clear Float Glass,414,,Air,0.2549,0.0449,22.28,0.2317,0.5562,0.2124,79.26,-7.5,7.22,53.48,-3.3,-7.44,0.0387,Yes,No,,
EnthermalPlus,ZEN 6mm / Air 8.15mm / LUMI 6mm / Vacuum 0.25mm / Clear 5mm,25.4,SGG ECLAZ ONE II 6mm,20764,ECLAZ ONE II S2,SGG ECLAZ II 6mm,20756,ECLAZ II S4,SGG PLANICLEAR 5mm,21012,,Air,0.3489,0.0614,16.28,0.4297,0.7109,0.1972,87.44,-3.97,5.07,51.85,-1.47,-7.52,0.2487,Yes,Yes,0.435336,0.363748
EnthermalPlus,ZEN 6mm / Air 8.15mm / SKN183 6mm / Vacuum 0.25mm / Clear 5mm,25.4,SGG ECLAZ ONE II 6mm,20764,ECLAZ ONE II S2,SGG COOL-LITE SKN 183 II 6mm,20896,COOL-LITE SKN 183 II S4,SGG PLANICLEAR 5mm,21012,,Air,0.2605,0.0459,21.8,0.2974,0.6431,0.2026,84.05,-4.73,4.93,52.45,-1.92,-9.43,0.169,Yes,Yes,0.303571,0.266886
EnthermalPlus,SKN183 6mm / Air 8.75mm / C180 6mm / Vacuum 0.25mm / Clear 5mm,25.4,SGG COOL-LITE SKN 183 II 6mm,20896,COOL-LITE SKN 183 II S2,6mm Clear,2194,LoE 180 S4,Float Glass - 5mm,2003,,Air,0.4105,0.0723,13.83,0.297,0.64,0.1663,83.92,-5.28,4.17,48.01,-2.82,-8.83,0.1121,Yes,Yes,0.307684,0.431072
EnthermalPlus,SKN183 6mm / Air 8.75mm / C270 6mm / Vacuum 0.25mm / Clear 5mm,25.4,SGG COOL-LITE SKN 183 II 6mm,20896,COOL-LITE SKN 183 II S2,6mm Clear,2029,LoEÂ² 270 S4,Float Glass - 5mm,2003,,Air,0.3117,0.0549,18.21,0.2447,0.5628,0.1456,79.73,-6.24,4.5,45.21,-3.54,-7.7,0.0571,Yes,Yes,0.254215,0.323339
EnthermalPlus,SKN183 6mm / Air 8.75mm / C272 6mm / Vacuum 0.25mm / Clear 5mm,25.4,SGG COOL-LITE SKN 183 II 6mm,20896,COOL-LITE SKN 183 II S2,6 mm Clear,2014,LoEÂ² 272 S4,Float Glass - 5mm,2003,,Air,0.3337,0.0588,17.01,0.2599,0.5799,0.1357,80.66,-5.24,4.34,43.77,-2.05,-8.09,0.0688,Yes,Yes,0.269897,0.347408
EnthermalPlus,SKN183 6mm / Air 8.75mm / C366 6mm / Vacuum 0.25mm / Clear 5mm,25.4,SGG COOL-LITE SKN 183 II 6mm,20896,COOL-LITE SKN 183 II S2,6mm Clear,2157,LoEÂ³ 366 S4,Float Glass - 5mm,2003,,Air,0.2618,0.0461,21.69,0.2076,0.5237,0.1387,77.46,-8.12,4.84,44.2,-2.33,-8.5,0.0211,Yes,Yes,0.216160,0.268448
EnthermalPlus,SKN183 6mm / Air 8.77mm / SB60 6mm / Vacuum 0.25mm / Clear 5mm,25.42,SGG COOL-LITE SKN 183 II 6mm,20896,COOL-LITE SKN 183 II S2,Clear  6mm,5284,SolarbanÂ® 60 S4,Clear Float Glass,414,,Air,0.3105,0.0547,18.29,0.2581,0.5798,0.1375,80.67,-6.34,4.58,44.03,-2.3,-8.19,0.0816,Yes,No,,
EnthermalPlus,SKN183 6mm / Air 8.77mm / SB70 6mm / Vacuum 0.25mm / Clear 5mm,25.42,SGG COOL-LITE SKN 183 II 6mm,20896,COOL-LITE SKN 183 II S2,SolarbanÂ® 70 glass  6mm,5439,SolarbanÂ® 70 S4,Clear Float Glass,414,,Air,0.2547,0.0449,22.29,0.2077,0.5313,0.1549,77.86,-7.95,6.19,46.48,-4.32,-8.49,0.0293,Yes,No,,
EnthermalPlus,SKN183 6mm / Air 8.15mm / LUMI 6mm / Vacuum 0.25mm / Clear 5mm,25.4,SGG COOL-LITE SKN 183 II 6mm,20896,COOL-LITE SKN 183 II S2,SGG ECLAZ II 6mm,20756,ECLAZ II S4,SGG PLANICLEAR 5mm,21012,,Air,0.3486,0.0614,16.29,0.3125,0.6789,0.1412,85.91,-4.73,3.96,44.66,-1.95,-8.71,0.1816,Yes,Yes,0.321464,0.363458
EnthermalPlus,SKN183 6mm / Air 8.15mm / SKN183 6mm / Vacuum 0.25mm / Clear 5mm,25.4,SGG COOL-LITE SKN 183 II 6mm,20896,COOL-LITE SKN 183 II S2,SGG COOL-LITE SKN 183 II 6mm,20896,COOL-LITE SKN 183 II S4,SGG PLANICLEAR 5mm,21012,,Air,0.2604,0.0459,21.81,0.255,0.6143,0.1462,82.58,-5.38,3.92,45.35,-2.4,-10.77,0.1254,Yes,Yes,0.262530,0.266728
EnthermalPlus,XTREME 6mm / Air 8.75mm / C180 6mm / Vacuum 0.25mm / Clear 5mm,25.4,SGG COOL-LITE XTREME 61-29 II 6mm,20980,COOL-LITE XTREME 61-29 II S2,6mm Clear,2194,LoE 180 S4,Float Glass - 5mm,2003,,Air,0.4107,0.0723,13.83,0.2081,0.5245,0.1412,77.64,-6.86,1.52,44.63,-3.4,-7.63,0.093,Yes,Yes,0.223248,0.431298
EnthermalPlus,XTREME 6mm / Air 8.75mm / C270 6mm / Vacuum 0.25mm / Clear 5mm,25.4,SGG COOL-LITE XTREME 61-29 II 6mm,20980,COOL-LITE XTREME 61-29 II S2,6mm Clear,2029,LoEÂ² 270 S4,Float Glass - 5mm,2003,,Air,0.3118,0.0549,18.21,0.1807,0.4613,0.1271,73.7,-7.52,1.94,42.5,-3.99,-6.34,0.0482,Yes,Yes,0.192933,0.323466
EnthermalPlus,XTREME 6mm / Air 8.75mm / C272 6mm / Vacuum 0.25mm / Clear 5mm,25.4,SGG COOL-LITE XTREME 61-29 II 6mm,20980,COOL-LITE XTREME 61-29 II S2,6 mm Clear,2014,LoEÂ² 272 S4,Float Glass - 5mm,2003,,Air,0.3338,0.0588,17.01,0.1886,0.4749,0.1204,74.55,-6.59,1.73,41.42,-2.73,-6.47,0.0582,Yes,Yes,0.201616,0.347555
EnthermalPlus,XTREME 6mm / Air 8.75mm / C366 6mm / Vacuum 0.25mm / Clear 5mm,25.4,SGG COOL-LITE XTREME 61-29 II 6mm,20980,COOL-LITE XTREME 61-29 II S2,6mm Clear,2157,LoEÂ³ 366 S4,Float Glass - 5mm,2003,,Air,0.2618,0.0461,21.69,0.161,0.4295,0.1224,71.59,-9.08,2.37,41.74,-3.01,-6.89,0.0177,Yes,Yes,0.171403,0.268537
EnthermalPlus,XTREME 6mm / Air 8.77mm / SB60 6mm / Vacuum 0.25mm / Clear 5mm,25.42,SGG COOL-LITE XTREME 61-29 II 6mm,20980,COOL-LITE XTREME 61-29 II S2,Clear  6mm,5284,SolarbanÂ® 60 S4,Clear Float Glass,414,,Air,0.3106,0.0547,18.28,0.1886,0.4749,0.1217,74.57,-7.63,1.96,41.63,-2.86,-6.58,0.0684,Yes,No,,
EnthermalPlus,XTREME 6mm / Air 8.77mm / SB70 6mm / Vacuum 0.25mm / Clear 5mm,25.42,SGG COOL-LITE XTREME 61-29 II 6mm,20980,COOL-LITE XTREME 61-29 II S2,SolarbanÂ® 70 glass  6mm,5439,SolarbanÂ® 70 S4,Clear Float Glass,414,,Air,0.2548,0.0449,22.28,0.1633,0.436,0.1332,71.99,-8.95,3.68,43.43,-4.75,-7.21,0.0246,Yes,No,,
EnthermalPlus,XTREME 6mm / Air 8.15mm / LUMI 6mm / Vacuum 0.25mm / Clear 5mm,25.4,SGG COOL-LITE XTREME 61-29 II 6mm,20980,COOL-LITE XTREME 61-29 II S2,SGG ECLAZ II 6mm,20756,ECLAZ II S4,SGG PLANICLEAR 5mm,21012,,Air,0.3487,0.0614,16.28,0.2177,0.5558,0.1243,79.47,-6.33,1.21,42.1,-2.72,-7.08,0.1492,Yes,Yes,0.230442,0.363598
EnthermalPlus,XTREME 6mm / Air 8.15mm / SKN183 6mm / Vacuum 0.25mm / Clear 5mm,25.4,SGG COOL-LITE XTREME 61-29 II 6mm,20980,COOL-LITE XTREME 61-29 II S2,SGG COOL-LITE SKN 183 II 6mm,20896,COOL-LITE SKN 183 II S4,SGG PLANICLEAR 5mm,21012,,Air,0.2605,0.0459,21.8,0.1908,0.5034,0.1277,76.37,-6.76,1.32,42.63,-2.87,-8.86,0.1035,Yes,Yes,0.200405,0.266804
EnthermalPlus,C180 6mm / Air 9.05mm / Clear 6mm / Vacuum 0.25mm / C180 5mm,25.4,6mm Clear,2194,LoE 180 S2,Float Glass - 6mm,2004,,5mm Clear,2193,LoE 180 S5,Air,0.4127,0.0727,13.76,0.4927,0.6698,0.1947,85.44,-4.64,4.4,51.43,-2.37,-6.82,0.1079,Yes,No,,
EnthermalPlus,C180 6mm / Air 9.05mm / Clear 6mm / Vacuum 0.25mm / C270 5mm,25.4,6mm Clear,2194,LoE 180 S2,Float Glass - 6mm,2004,,5mm Clear,2028,LoEÂ² 270 S5,Air,0.313,0.0551,18.14,0.3793,0.5877,0.185,81.1,-5.81,4.88,50.23,-6.07,-2.87,0.0554,Yes,No,,
EnthermalPlus,C180 6mm / Air 9.05mm / Clear 6mm / Vacuum 0.25mm / C272 5mm,25.4,6mm Clear,2194,LoE 180 S2,Float Glass - 6mm,2004,,5 mm Clear,2013,LoEÂ² 272 S5,Air,0.3352,0.059,16.94,0.4037,0.6071,0.1739,82.14,-4.74,4.66,48.87,-2.88,-3.97,0.0668,Yes,No,,
EnthermalPlus,C180 6mm / Air 9.05mm / Clear 6mm / Vacuum 0.25mm / C366 5mm,25.4,6mm Clear,2194,LoE 180 S2,Float Glass - 6mm,2004,,5mm Clear,2156,LoEÂ³ 366 S5,Air,0.2627,0.0463,21.62,0.3325,0.5464,0.177,78.78,-7.74,5.17,49.22,-1.52,-4.8,0.0202,Yes,No,,
EnthermalPlus,C180 6mm / Air 9.0mm / Clear 6mm / Vacuum 0.25mm / SB60 5mm,25.45,6mm Clear,2194,LoE 180 S2,Clear Float Glass,415,,Clear  5mm,5283,SolarbanÂ® 60 S5,Air,0.3119,0.0549,18.2,0.3893,0.6066,0.178,82.12,-5.92,4.89,49.34,-3.46,-3.33,0.0801,Yes,No,,
EnthermalPlus,C180 6mm / Air 9.0mm / Clear 6mm / Vacuum 0.25mm / SB70 5mm,25.45,6mm Clear,2194,LoE 180 S2,Clear Float Glass,415,,SolarbanÂ® 70 glass  5mm,5434,SolarbanÂ® 70 S5,Air,0.2557,0.045,22.2,0.3091,0.5555,0.1925,79.26,-7.64,6.35,51.12,-3.21,-6.47,0.0296,Yes,No,,
EnthermalPlus,C180 6mm / Air 8.45mm / Clear 6mm / Vacuum 0.25mm / LUMI 5mm,25.4,6mm Clear,2194,LoE 180 S2,SGG PLANICLEAR 6mm,21013,,SGG ECLAZ II 5mm,20755,ECLAZ II S5,Air,0.3492,0.0615,16.26,0.5098,0.7107,0.1741,87.46,-4.05,4.23,48.95,-1.74,-6.07,0.1747,Yes,Yes,0.516665,0.364455
EnthermalPlus,C270 6mm / Air 9.05mm / Clear 6mm / Vacuum 0.25mm / C180 5mm,25.4,6mm Clear,2029,LoEÂ² 270 S2,Float Glass - 6mm,2004,,5mm Clear,2193,LoE 180 S5,Air,0.4101,0.0722,13.85,0.3029,0.5894,0.1547,81.2,-5.85,4.86,46.37,-4.01,-3.52,0.0554,Yes,No,,
EnthermalPlus,C270 6mm / Air 9.05mm / Clear 6mm / Vacuum 0.25mm / C270 5mm,25.4,6mm Clear,2029,LoEÂ² 270 S2,Float Glass - 6mm,2004,,5mm Clear,2028,LoEÂ² 270 S5,Air,0.3115,0.0549,18.23,0.2832,0.5175,0.1471,77.06,-6.75,5.14,45.29,-7.37,0.16,0.0307,Yes,No,,
EnthermalPlus,C270 6mm / Air 9.05mm / Clear 6mm / Vacuum 0.25mm / C272 5mm,25.4,6mm Clear,2029,LoEÂ² 270 S2,Float Glass - 6mm,2004,,5 mm Clear,2013,LoEÂ² 272 S5,Air,0.3334,0.0587,17.03,0.292,0.5346,0.1385,78.06,-5.78,4.94,44.04,-4.48,-0.78,0.0375,Yes,No,,
EnthermalPlus,C270 6mm / Air 9.05mm / Clear 6mm / Vacuum 0.25mm / C366 5mm,25.4,6mm Clear,2029,LoEÂ² 270 S2,Float Glass - 6mm,2004,,5mm Clear,2156,LoEÂ³ 366 S5,Air,0.2616,0.0461,21.71,0.264,0.4814,0.1407,74.85,-8.51,5.43,44.35,-3.34,-1.57,0.0108,Yes,No,,
EnthermalPlus,C270 6mm / Air 9.0mm / Clear 6mm / Vacuum 0.25mm / SB60 5mm,25.45,6mm Clear,2029,LoEÂ² 270 S2,Clear Float Glass,415,,Clear  5mm,5283,SolarbanÂ® 60 S5,Air,0.3104,0.0547,18.29,0.2859,0.5341,0.1417,78.04,-6.89,5.15,44.48,-4.96,-0.2,0.0426,Yes,No,,
EnthermalPlus,C270 6mm / Air 9.0mm / Clear 6mm / Vacuum 0.25mm / SB70 5mm,25.45,6mm Clear,2029,LoEÂ² 270 S2,Clear Float Glass,415,,SolarbanÂ® 70 glass  5mm,5434,SolarbanÂ® 70 S5,Air,0.2547,0.0449,22.3,0.2475,0.4893,0.1528,75.31,-8.47,6.7,46.08,-4.98,-3.14,0.0155,Yes,No,,
EnthermalPlus,C270 6mm / Air 8.45mm / Clear 6mm / Vacuum 0.25mm / LUMI 5mm,25.4,6mm Clear,2029,LoEÂ² 270 S2,SGG PLANICLEAR 6mm,21013,,SGG ECLAZ II 5mm,20755,ECLAZ II S5,Air,0.3476,0.0612,16.34,0.3168,0.6255,0.1386,83.15,-5.27,4.59,44.12,-3.42,-2.74,0.087,Yes,Yes,0.327024,0.362460
EnthermalPlus,C272 6mm / Air 9.05mm / Clear 6mm / Vacuum 0.25mm / C180 5mm,25.4,6 mm Clear,2014,LoEÂ² 272 S2,Float Glass - 6mm,2004,,5mm Clear,2193,LoE 180 S5,Air,0.4107,0.0723,13.83,0.3391,0.6071,0.1422,82.14,-4.74,4.66,44.6,-1.85,-4.05,0.0669,Yes,No,,
EnthermalPlus,C272 6mm / Air 9.05mm / Clear 6mm / Vacuum 0.25mm / C270 5mm,25.4,6 mm Clear,2014,LoEÂ² 272 S2,Float Glass - 6mm,2004,,5mm Clear,2028,LoEÂ² 270 S5,Air,0.3118,0.0549,18.21,0.3071,0.5331,0.1342,77.97,-5.74,4.96,43.38,-5.66,0.24,0.0375,Yes,No,,
EnthermalPlus,C272 6mm / Air 9.05mm / Clear 6mm / Vacuum 0.25mm / C272 5mm,25.4,6 mm Clear,2014,LoEÂ² 272 S2,Float Glass - 6mm,2004,,5 mm Clear,2013,LoEÂ² 272 S5,Air,0.3338,0.0588,17.01,0.3188,0.551,0.1251,78.99,-4.77,4.74,41.98,-2.39,-0.87,0.0464,Yes,No,,
EnthermalPlus,C272 6mm / Air 9.05mm / Clear 6mm / Vacuum 0.25mm / C366 5mm,25.4,6 mm Clear,2014,LoEÂ² 272 S2,Float Glass - 6mm,2004,,5mm Clear,2156,LoEÂ³ 366 S5,Air,0.2618,0.0461,21.69,0.2816,0.496,0.1276,75.74,-7.63,5.3,42.34,-1.06,-1.82,0.0133,Yes,No,,
EnthermalPlus,C272 6mm / Air 9.0mm / Clear 6mm / Vacuum 0.25mm / SB60 5mm,25.45,6 mm Clear,2014,LoEÂ² 272 S2,Clear Float Glass,415,,Clear  5mm,5283,SolarbanÂ® 60 S5,Air,0.3108,0.0547,18.27,0.3112,0.5504,0.1285,78.97,-5.89,4.95,42.47,-2.97,-0.19,0.0515,Yes,No,,
EnthermalPlus,C272 6mm / Air 9.0mm / Clear 6mm / Vacuum 0.25mm / SB70 5mm,25.45,6 mm Clear,2014,LoEÂ² 272 S2,Clear Float Glass,415,,SolarbanÂ® 70 glass  5mm,5434,SolarbanÂ® 70 S5,Air,0.2549,0.0449,22.28,0.2629,0.5039,0.1403,76.18,-7.54,6.55,44.28,-2.8,-3.74,0.0195,Yes,No,,
EnthermalPlus,C272 6mm / Air 8.45mm / Clear 6mm / Vacuum 0.25mm / LUMI 5mm,25.4,6 mm Clear,2014,LoEÂ² 272 S2,SGG PLANICLEAR 6mm,21013,,SGG ECLAZ II 5mm,20755,ECLAZ II S5,Air,0.3479,0.0613,16.32,0.3553,0.6448,0.1253,84.13,-4.16,4.39,42.07,-1.18,-3.13,0.1039,Yes,Yes,0.364992,0.362897
EnthermalPlus,C340 6mm / Air 9.05mm / Clear 6mm / Vacuum 0.25mm / C180 5mm,25.4,6mm Clear,2167,LoEÂ³ 340 S2,Float Glass - 6mm,2004,,5mm Clear,2193,LoE 180 S5,Air,0.4095,0.0721,13.87,0.1451,0.3299,0.1421,64.47,-10.25,-3.51,44.77,-6.57,-13.31,0.0086,Yes,No,,
EnthermalPlus,C340 6mm / Air 9.05mm / Clear 6mm / Vacuum 0.25mm / C270 5mm,25.4,6mm Clear,2167,LoEÂ³ 340 S2,Float Glass - 6mm,2004,,5mm Clear,2028,LoEÂ² 270 S5,Air,0.3112,0.0548,18.25,0.141,0.2898,0.1398,61.06,-10.69,-2.88,44.41,-7.71,-11.96,0.0046,Yes,No,,
EnthermalPlus,C340 6mm / Air 9.05mm / Clear 6mm / Vacuum 0.25mm / C272 5mm,25.4,6mm Clear,2167,LoEÂ³ 340 S2,Float Glass - 6mm,2004,,5 mm Clear,2013,LoEÂ² 272 S5,Air,0.3331,0.0587,17.05,0.1443,0.299,0.1368,61.85,-9.98,-3.09,43.96,-6.7,-12.19,0.0057,Yes,No,,
EnthermalPlus,C340 6mm / Air 9.05mm / Clear 6mm / Vacuum 0.25mm / C366 5mm,25.4,6mm Clear,2167,LoEÂ³ 340 S2,Float Glass - 6mm,2004,,5mm Clear,2156,LoEÂ³ 366 S5,Air,0.2613,0.046,21.73,0.1368,0.27,0.1374,59.27,-11.64,-2.72,44.05,-6.36,-12.45,0.0017,Yes,No,,
EnthermalPlus,C340 6mm / Air 9.0mm / Clear 6mm / Vacuum 0.25mm / SB60 5mm,25.45,6mm Clear,2167,LoEÂ³ 340 S2,Clear Float Glass,415,,Clear  5mm,5283,SolarbanÂ® 60 S5,Air,0.3101,0.0546,18.31,0.1417,0.2991,0.1378,61.86,-10.88,-2.9,44.1,-6.84,-12.03,0.0065,Yes,No,,
EnthermalPlus,C340 6mm / Air 9.0mm / Clear 6mm / Vacuum 0.25mm / SB70 5mm,25.45,6mm Clear,2167,LoEÂ³ 340 S2,Clear Float Glass,415,,SolarbanÂ® 70 glass  5mm,5434,SolarbanÂ® 70 S5,Air,0.2545,0.0448,22.31,0.1306,0.2745,0.1415,59.64,-11.71,-1.56,44.66,-7.01,-12.94,0.0025,Yes,No,,
EnthermalPlus,C340 6mm / Air 8.45mm / Clear 6mm / Vacuum 0.25mm / LUMI 5mm,25.4,6mm Clear,2167,LoEÂ³ 340 S2,SGG PLANICLEAR 6mm,21013,,SGG ECLAZ II 5mm,20755,ECLAZ II S5,Air,0.3472,0.0611,16.35,0.1492,0.3497,0.1369,66.05,-9.96,-3.85,43.99,-6.29,-12.89,0.0137,Yes,Yes,0.164308,0.362022
EnthermalPlus,C366 6mm / Air 9.05mm / Clear 6mm / Vacuum 0.25mm / C180 5mm,25.4,6mm Clear,2157,LoEÂ³ 366 S2,Float Glass - 6mm,2004,,5mm Clear,2193,LoE 180 S5,Air,0.4088,0.072,13.89,0.231,0.548,0.1401,78.87,-7.78,5.14,44.3,-2.52,-4.44,0.0202,Yes,No,,
EnthermalPlus,C366 6mm / Air 9.05mm / Clear 6mm / Vacuum 0.25mm / C270 5mm,25.4,6mm Clear,2157,LoEÂ³ 366 S2,Float Glass - 6mm,2004,,5mm Clear,2028,LoEÂ² 270 S5,Air,0.3107,0.0547,18.27,0.2278,0.4814,0.1336,74.85,-8.51,5.42,43.3,-5.36,-1.36,0.0108,Yes,No,,
EnthermalPlus,C366 6mm / Air 9.05mm / Clear 6mm / Vacuum 0.25mm / C272 5mm,25.4,6mm Clear,2157,LoEÂ³ 366 S2,Float Glass - 6mm,2004,,5 mm Clear,2013,LoEÂ² 272 S5,Air,0.3326,0.0586,17.07,0.2323,0.4973,0.1259,75.82,-7.67,5.28,42.13,-2.62,-2.24,0.0133,Yes,No,,
EnthermalPlus,C366 6mm / Air 9.05mm / Clear 6mm / Vacuum 0.25mm / C366 5mm,25.4,6mm Clear,2157,LoEÂ³ 366 S2,Float Glass - 6mm,2004,,5mm Clear,2156,LoEÂ³ 366 S5,Air,0.261,0.046,21.75,0.2216,0.4483,0.1278,72.72,-10.05,5.6,42.4,-1.77,-2.84,0.0039,Yes,No,,
EnthermalPlus,C366 6mm / Air 9.0mm / Clear 6mm / Vacuum 0.25mm / SB60 5mm,25.45,6mm Clear,2157,LoEÂ³ 366 S2,Clear Float Glass,415,,Clear  5mm,5283,SolarbanÂ® 60 S5,Air,0.3097,0.0545,18.34,0.2286,0.497,0.1288,75.81,-8.73,5.47,42.54,-3.06,-1.7,0.0152,Yes,No,,
EnthermalPlus,C366 6mm / Air 9.0mm / Clear 6mm / Vacuum 0.25mm / SB70 5mm,25.45,6mm Clear,2157,LoEÂ³ 366 S2,Clear Float Glass,415,,SolarbanÂ® 70 glass  5mm,5434,SolarbanÂ® 70 S5,Air,0.2542,0.0448,22.34,0.2106,0.4555,0.1384,73.15,-9.96,6.87,44.01,-3.64,-3.96,0.0058,Yes,No,,
EnthermalPlus,C366 6mm / Air 8.45mm / Clear 6mm / Vacuum 0.25mm / LUMI 5mm,25.4,6mm Clear,2157,LoEÂ³ 366 S2,SGG PLANICLEAR 6mm,21013,,SGG ECLAZ II 5mm,20755,ECLAZ II S5,Air,0.3468,0.0611,16.37,0.2401,0.5817,0.1261,80.78,-7.34,4.94,42.2,-1.65,-3.94,0.032,Yes,Yes,0.251164,0.361481
EnthermalPlus,Q452 6mm / Air 9.05mm / Clear 6mm / Vacuum 0.25mm / C180 5mm,25.4,6mm Clear,2107,Quad LoE 452 S2,Float Glass - 6mm,2004,,5mm Clear,2193,LoE 180 S5,Air,0.4087,0.072,13.89,0.1835,0.4436,0.1143,72.47,-9.73,5.28,40.48,-4.18,-3.01,0.0058,Yes,No,,
EnthermalPlus,Q452 6mm / Air 9.05mm / Clear 6mm / Vacuum 0.25mm / C270 5mm,25.4,6mm Clear,2107,Quad LoE 452 S2,Float Glass - 6mm,2004,,5mm Clear,2028,LoEÂ² 270 S5,Air,0.3106,0.0547,18.28,0.1805,0.3895,0.1102,68.71,-10.31,5.49,39.75,-6.13,-0.83,0.0033,Yes,No,,
EnthermalPlus,Q452 6mm / Air 9.05mm / Clear 6mm / Vacuum 0.25mm / C272 5mm,25.4,6mm Clear,2107,Quad LoE 452 S2,Float Glass - 6mm,2004,,5 mm Clear,2013,LoEÂ² 272 S5,Air,0.3325,0.0586,17.08,0.1842,0.4021,0.105,69.59,-9.51,5.39,38.86,-4.04,-1.44,0.0041,Yes,No,,
EnthermalPlus,Q452 6mm / Air 9.05mm / Clear 6mm / Vacuum 0.25mm / C366 5mm,25.4,6mm Clear,2107,Quad LoE 452 S2,Float Glass - 6mm,2004,,5mm Clear,2156,LoEÂ³ 366 S5,Air,0.261,0.046,21.76,0.1763,0.3626,0.1062,66.72,-11.58,5.55,39.05,-3.43,-1.84,0.0012,Yes,No,,
EnthermalPlus,Q452 6mm / Air 9.0mm / Clear 6mm / Vacuum 0.25mm / SB60 5mm,25.45,6mm Clear,2107,Quad LoE 452 S2,Clear Float Glass,415,,Clear  5mm,5283,SolarbanÂ® 60 S5,Air,0.3096,0.0545,18.34,0.1812,0.402,0.1069,69.6,-10.5,5.56,39.16,-4.36,-1.06,0.0045,Yes,No,,
EnthermalPlus,Q452 6mm / Air 9.0mm / Clear 6mm / Vacuum 0.25mm / SB70 5mm,25.45,6mm Clear,2107,Quad LoE 452 S2,Clear Float Glass,415,,SolarbanÂ® 70 glass  5mm,5434,SolarbanÂ® 70 S5,Air,0.2541,0.0448,22.35,0.1682,0.3687,0.1133,67.14,-11.59,6.8,40.27,-5.03,-2.51,0.0017,Yes,No,,
EnthermalPlus,Q452 6mm / Air 8.45mm / Clear 6mm / Vacuum 0.25mm / LUMI 5mm,25.4,6mm Clear,2107,Quad LoE 452 S2,SGG PLANICLEAR 6mm,21013,,SGG ECLAZ II 5mm,20755,ECLAZ II S5,Air,0.3467,0.0611,16.38,0.1894,0.4703,0.1051,74.22,-9.34,5.09,38.91,-3.37,-2.67,0.0091,Yes,Yes,0.203677,0.361352
EnthermalPlus,SB60 6mm / Air 9.09mm / Clear 6mm / Vacuum 0.25mm / C180 5mm,25.44,Clear  6mm,5284,SolarbanÂ® 60 S2,Float Glass - 6mm,2004,,5mm Clear,2193,LoE 180 S5,Air,0.4099,0.0722,13.85,0.3289,0.6164,0.1449,82.65,-5.52,4.78,44.99,-2.38,-4.27,0.0797,Yes,No,,
EnthermalPlus,SB60 6mm / Air 9.09mm / Clear 6mm / Vacuum 0.25mm / C270 5mm,25.44,Clear  6mm,5284,SolarbanÂ® 60 S2,Float Glass - 6mm,2004,,5mm Clear,2028,LoEÂ² 270 S5,Air,0.3113,0.0548,18.24,0.3042,0.5412,0.1367,78.46,-6.48,5.06,43.75,-6.2,-0.01,0.0423,Yes,No,,
EnthermalPlus,SB60 6mm / Air 9.09mm / Clear 6mm / Vacuum 0.25mm / C272 5mm,25.44,Clear  6mm,5284,SolarbanÂ® 60 S2,Float Glass - 6mm,2004,,5 mm Clear,2013,LoEÂ² 272 S5,Air,0.3333,0.0587,17.04,0.3145,0.5593,0.1272,79.48,-5.51,4.85,42.31,-2.84,-1.13,0.0511,Yes,No,,
EnthermalPlus,SB60 6mm / Air 9.09mm / Clear 6mm / Vacuum 0.25mm / C366 5mm,25.44,Clear  6mm,5284,SolarbanÂ® 60 S2,Float Glass - 6mm,2004,,5mm Clear,2156,LoEÂ³ 366 S5,Air,0.2615,0.046,21.72,0.2815,0.5035,0.1297,76.22,-8.35,5.38,42.68,-1.5,-2.06,0.0151,Yes,No,,
EnthermalPlus,SB60 6mm / Air 9.04mm / Clear 6mm / Vacuum 0.25mm / SB60 5mm,25.49,Clear  6mm,5284,SolarbanÂ® 60 S2,Clear Float Glass,415,,Clear  5mm,5283,SolarbanÂ® 60 S5,Air,0.3103,0.0546,18.3,0.3077,0.5588,0.1307,79.46,-6.64,5.07,42.82,-3.42,-0.45,0.0601,Yes,No,,
EnthermalPlus,SB60 6mm / Air 9.04mm / Clear 6mm / Vacuum 0.25mm / SB70 5mm,25.49,Clear  6mm,5284,SolarbanÂ® 60 S2,Clear Float Glass,415,,SolarbanÂ® 70 glass  5mm,5434,SolarbanÂ® 70 S5,Air,0.2546,0.0448,22.3,0.2631,0.5116,0.1429,76.67,-8.26,6.66,44.66,-3.38,-3.9,0.0219,Yes,No,,
EnthermalPlus,SB60 6mm / Air 8.49mm / Clear 6mm / Vacuum 0.25mm / LUMI 5mm,25.44,Clear  6mm,5284,SolarbanÂ® 60 S2,SGG PLANICLEAR 6mm,21013,,SGG ECLAZ II 5mm,20755,ECLAZ II S5,Air,0.3474,0.0612,16.34,0.3441,0.6546,0.1274,84.65,-4.95,4.51,42.4,-1.62,-3.4,0.1273,Yes,No,,
EnthermalPlus,SB60 Solexia 6mm / Air 9.09mm / Clear 6mm / Vacuum 0.25mm / C180 5mm,25.44,SolexiaÂ®  6mm,5254,SolarbanÂ® 60 S2,Float Glass - 6mm,2004,,5mm Clear,2193,LoE 180 S5,Air,0.4099,0.0722,13.85,0.2553,0.5369,0.1211,78.25,-10.18,5.45,41.46,-5.74,-2.56,0.0457,Yes,No,,
EnthermalPlus,SB60 Solexia 6mm / Air 9.09mm / Clear 6mm / Vacuum 0.25mm / C270 5mm,25.44,SolexiaÂ®  6mm,5254,SolarbanÂ® 60 S2,Float Glass - 6mm,2004,,5mm Clear,2028,LoEÂ² 270 S5,Air,0.3113,0.0548,18.24,0.2429,0.4718,0.115,74.27,-10.8,5.69,40.43,-8.78,0.92,0.0249,Yes,No,,
EnthermalPlus,SB60 Solexia 6mm / Air 9.09mm / Clear 6mm / Vacuum 0.25mm / C272 5mm,25.44,SolexiaÂ®  6mm,5254,SolarbanÂ® 60 S2,Float Glass - 6mm,2004,,5 mm Clear,2013,LoEÂ² 272 S5,Air,0.3333,0.0587,17.04,0.2496,0.4874,0.1074,75.23,-9.96,5.51,39.14,-5.76,-0.07,0.0304,Yes,No,,
EnthermalPlus,SB60 Solexia 6mm / Air 9.09mm / Clear 6mm / Vacuum 0.25mm / C366 5mm,25.44,SolexiaÂ®  6mm,5254,SolarbanÂ® 60 S2,Float Glass - 6mm,2004,,5mm Clear,2156,LoEÂ³ 366 S5,Air,0.2615,0.046,21.72,0.2299,0.4394,0.1092,72.16,-12.36,5.99,39.43,-4.71,-0.84,0.0088,Yes,No,,
EnthermalPlus,SB60 Solexia 6mm / Air 9.04mm / Clear 6mm / Vacuum 0.25mm / SB60 5mm,25.49,SolexiaÂ®  6mm,5254,SolarbanÂ® 60 S2,Clear Float Glass,415,,Clear  5mm,5283,SolarbanÂ® 60 S5,Air,0.3103,0.0546,18.3,0.2448,0.4871,0.1102,75.23,-11.02,5.72,39.58,-6.25,0.52,0.0349,Yes,No,,
EnthermalPlus,SB60 Solexia 6mm / Air 9.04mm / Clear 6mm / Vacuum 0.25mm / SB70 5mm,25.49,SolexiaÂ®  6mm,5254,SolarbanÂ® 60 S2,Clear Float Glass,415,,SolarbanÂ® 70 glass  5mm,5434,SolarbanÂ® 70 S5,Air,0.2546,0.0448,22.3,0.2168,0.4464,0.1196,72.58,-12.28,7.22,41.19,-6.69,-2.15,0.0128,Yes,No,,
EnthermalPlus,SB60 Solexia 6mm / Air 8.49mm / Clear 6mm / Vacuum 0.25mm / LUMI 5mm,25.44,SolexiaÂ®  6mm,5254,SolarbanÂ® 60 S2,SGG PLANICLEAR 6mm,21013,,SGG ECLAZ II 5mm,20755,ECLAZ II S5,Air,0.3474,0.0612,16.34,0.2645,0.5701,0.1075,80.16,-9.77,5.21,39.21,-4.74,-1.95,0.0711,Yes,No,,
EnthermalPlus,SB60 Solarbronze 6mm / Air 9.09mm / Clear 6mm / Vacuum 0.25mm / C180 5mm,25.44,SolarbronzeÂ®  6mm,5274,SolarbanÂ® 60 S2,Float Glass - 6mm,2004,,5mm Clear,2193,LoE 180 S5,Air,0.4099,0.0722,13.85,0.2151,0.3691,0.0797,66.89,-0.51,8.51,33.82,0.6,-0.11,0.0379,Yes,No,,
EnthermalPlus,SB60 Solarbronze 6mm / Air 9.09mm / Clear 6mm / Vacuum 0.25mm / C270 5mm,25.44,SolarbronzeÂ®  6mm,5274,SolarbanÂ® 60 S2,Float Glass - 6mm,2004,,5mm Clear,2028,LoEÂ² 270 S5,Air,0.3113,0.0548,18.24,0.1949,0.324,0.0766,63.36,-1.5,8.52,33.14,-1.27,1.76,0.0208,Yes,No,,
EnthermalPlus,SB60 Solarbronze 6mm / Air 9.09mm / Clear 6mm / Vacuum 0.25mm / C272 5mm,25.44,SolarbronzeÂ®  6mm,5274,SolarbanÂ® 60 S2,Float Glass - 6mm,2004,,5 mm Clear,2013,LoEÂ² 272 S5,Air,0.3333,0.0587,17.04,0.2024,0.3352,0.0734,64.25,-0.68,8.39,32.45,0.27,1.12,0.0255,Yes,No,,
EnthermalPlus,SB60 Solarbronze 6mm / Air 9.09mm / Clear 6mm / Vacuum 0.25mm / C366 5mm,25.44,SolarbronzeÂ®  6mm,5274,SolarbanÂ® 60 S2,Float Glass - 6mm,2004,,5mm Clear,2156,LoEÂ³ 366 S5,Air,0.2615,0.046,21.72,0.1774,0.3013,0.0745,61.47,-3.23,8.71,32.68,0.9,0.77,0.0074,Yes,No,,
EnthermalPlus,SB60 Solarbronze 6mm / Air 9.04mm / Clear 6mm / Vacuum 0.25mm / SB60 5mm,25.49,SolarbronzeÂ®  6mm,5274,SolarbanÂ® 60 S2,Clear Float Glass,415,,Clear  5mm,5283,SolarbanÂ® 60 S5,Air,0.3103,0.0546,18.3,0.1973,0.3346,0.0747,64.21,-1.6,8.55,32.72,-0.03,1.51,0.029,Yes,No,,
EnthermalPlus,SB60 Solarbronze 6mm / Air 9.04mm / Clear 6mm / Vacuum 0.25mm / SB70 5mm,25.49,SolarbronzeÂ®  6mm,5274,SolarbanÂ® 60 S2,Clear Float Glass,415,,SolarbanÂ® 70 glass  5mm,5434,SolarbanÂ® 70 S5,Air,0.2546,0.0448,22.3,0.1655,0.3062,0.079,61.85,-3.11,9.78,33.65,0.08,-0.04,0.0107,Yes,No,,
EnthermalPlus,SB60 Solarbronze 6mm / Air 8.49mm / Clear 6mm / Vacuum 0.25mm / LUMI 5mm,25.44,SolarbronzeÂ®  6mm,5274,SolarbanÂ® 60 S2,SGG PLANICLEAR 6mm,21013,,SGG ECLAZ II 5mm,20755,ECLAZ II S5,Air,0.3474,0.0612,16.34,0.2228,0.3922,0.0735,68.59,0.05,8.37,32.49,0.82,0.08,0.0589,Yes,No,,
EnthermalPlus,SB60 Solargray 6mm / Air 9.09mm / Clear 6mm / Vacuum 0.25mm / C180 5mm,25.44,SolargrayÂ®  6mm,5289,SolarbanÂ® 60 S2,Float Glass - 6mm,2004,,5mm Clear,2193,LoE 180 S5,Air,0.4099,0.0722,13.85,0.1883,0.3085,0.0688,62.28,-2.7,1.96,31.55,0.03,-3.31,0.0365,Yes,No,,
EnthermalPlus,SB60 Solargray 6mm / Air 9.09mm / Clear 6mm / Vacuum 0.25mm / C270 5mm,25.44,SolargrayÂ®  6mm,5289,SolarbanÂ® 60 S2,Float Glass - 6mm,2004,,5mm Clear,2028,LoEÂ² 270 S5,Air,0.3113,0.0548,18.24,0.1703,0.2709,0.0668,58.96,-3.53,2.26,31.04,-1.58,-1.25,0.0201,Yes,No,,
EnthermalPlus,SB60 Solargray 6mm / Air 9.09mm / Clear 6mm / Vacuum 0.25mm / C272 5mm,25.44,SolargrayÂ®  6mm,5289,SolarbanÂ® 60 S2,Float Glass - 6mm,2004,,5 mm Clear,2013,LoEÂ² 272 S5,Air,0.3333,0.0587,17.04,0.177,0.2802,0.0644,59.78,-2.76,2.03,30.47,-0.31,-1.73,0.0246,Yes,No,,
EnthermalPlus,SB60 Solargray 6mm / Air 9.09mm / Clear 6mm / Vacuum 0.25mm / C366 5mm,25.44,SolargrayÂ®  6mm,5289,SolarbanÂ® 60 S2,Float Glass - 6mm,2004,,5mm Clear,2156,LoEÂ³ 366 S5,Air,0.2615,0.046,21.72,0.1546,0.2521,0.0651,57.18,-5.12,2.64,30.64,0.26,-2.15,0.0071,Yes,No,,
EnthermalPlus,SB60 Solargray 6mm / Air 9.04mm / Clear 6mm / Vacuum 0.25mm / SB60 5mm,25.49,SolargrayÂ®  6mm,5289,SolarbanÂ® 60 S2,Clear Float Glass,415,,Clear  5mm,5283,SolarbanÂ® 60 S5,Air,0.3103,0.0546,18.3,0.1725,0.2798,0.0653,59.76,-3.64,2.22,30.68,-0.56,-1.43,0.0281,Yes,No,,
EnthermalPlus,SB60 Solargray 6mm / Air 9.04mm / Clear 6mm / Vacuum 0.25mm / SB70 5mm,25.49,SolargrayÂ®  6mm,5289,SolarbanÂ® 60 S2,Clear Float Glass,415,,SolarbanÂ® 70 glass  5mm,5434,SolarbanÂ® 70 S5,Air,0.2546,0.0448,22.3,0.144,0.2561,0.0684,57.53,-5.05,3.64,31.44,-0.25,-3.17,0.0103,Yes,No,,
EnthermalPlus,SB60 Solargray 6mm / Air 8.49mm / Clear 6mm / Vacuum 0.25mm / LUMI 5mm,25.44,SolargrayÂ®  6mm,5289,SolarbanÂ® 60 S2,SGG PLANICLEAR 6mm,21013,,SGG ECLAZ II 5mm,20755,ECLAZ II S5,Air,0.3474,0.0612,16.34,0.1943,0.3278,0.0644,63.88,-2.21,1.67,30.51,0.21,-2.74,0.0568,Yes,No,,
EnthermalPlus,SB60 Optigray 6mm / Air 9.09mm / Clear 6mm / Vacuum 0.25mm / C180 5mm,25.44,OptigrayÂ®  6mm,5265,SolarbanÂ® 60 S2,Float Glass - 6mm,2004,,5mm Clear,2193,LoE 180 S5,Air,0.4099,0.0722,13.85,0.2383,0.4369,0.0945,71.92,-4.87,4.13,36.85,-1.43,-3.25,0.0481,Yes,No,,
EnthermalPlus,SB60 Optigray 6mm / Air 9.09mm / Clear 6mm / Vacuum 0.25mm / C270 5mm,25.44,OptigrayÂ®  6mm,5265,SolarbanÂ® 60 S2,Float Glass - 6mm,2004,,5mm Clear,2028,LoEÂ² 270 S5,Air,0.3113,0.0548,18.24,0.2201,0.3837,0.0904,68.19,-5.71,4.38,36.03,-3.92,-0.32,0.0264,Yes,No,,
EnthermalPlus,SB60 Optigray 6mm / Air 9.09mm / Clear 6mm / Vacuum 0.25mm / C272 5mm,25.44,OptigrayÂ®  6mm,5265,SolarbanÂ® 60 S2,Float Glass - 6mm,2004,,5 mm Clear,2013,LoEÂ² 272 S5,Air,0.3333,0.0587,17.04,0.2276,0.3967,0.0856,69.11,-4.86,4.18,35.09,-1.74,-1.09,0.0322,Yes,No,,
EnthermalPlus,SB60 Optigray 6mm / Air 9.09mm / Clear 6mm / Vacuum 0.25mm / C366 5mm,25.44,OptigrayÂ®  6mm,5265,SolarbanÂ® 60 S2,Float Glass - 6mm,2004,,5mm Clear,2156,LoEÂ³ 366 S5,Air,0.2615,0.046,21.72,0.2033,0.3571,0.0869,66.21,-7.38,4.72,35.34,-0.88,-1.71,0.0093,Yes,No,,
EnthermalPlus,SB60 Optigray 6mm / Air 9.04mm / Clear 6mm / Vacuum 0.25mm / SB60 5mm,25.49,OptigrayÂ®  6mm,5265,SolarbanÂ® 60 S2,Clear Float Glass,415,,Clear  5mm,5283,SolarbanÂ® 60 S5,Air,0.3103,0.0546,18.3,0.2225,0.3962,0.0874,69.09,-5.85,4.37,35.42,-2.14,-0.62,0.0369,Yes,No,,
EnthermalPlus,SB60 Optigray 6mm / Air 9.04mm / Clear 6mm / Vacuum 0.25mm / SB70 5mm,25.49,OptigrayÂ®  6mm,5265,SolarbanÂ® 60 S2,Clear Float Glass,415,,SolarbanÂ® 70 glass  5mm,5434,SolarbanÂ® 70 S5,Air,0.2546,0.0448,22.3,0.1902,0.3628,0.0936,66.6,-7.3,5.85,36.65,-2.04,-3.02,0.0135,Yes,No,,
EnthermalPlus,SB60 Optigray 6mm / Air 8.49mm / Clear 6mm / Vacuum 0.25mm / LUMI 5mm,25.44,OptigrayÂ®  6mm,5265,SolarbanÂ® 60 S2,SGG PLANICLEAR 6mm,21013,,SGG ECLAZ II 5mm,20755,ECLAZ II S5,Air,0.3474,0.0612,16.34,0.2471,0.4641,0.0856,73.71,-4.37,3.86,35.14,-0.94,-2.61,0.075,Yes,No,,
EnthermalPlus,SB60 Solarblue 6mm / Air 9.09mm / Clear 6mm / Vacuum 0.25mm / C180 5mm,25.44,SolarblueÂ®  6mm,5364,SolarbanÂ® 60 S2,Float Glass - 6mm,2004,,5mm Clear,2193,LoE 180 S5,Air,0.4099,0.0722,13.85,0.2208,0.3896,0.0847,68.96,-7.98,-4.55,35.19,-1.81,-8.87,0.0464,Yes,No,,
EnthermalPlus,SB60 Solarblue 6mm / Air 9.09mm / Clear 6mm / Vacuum 0.25mm / C270 5mm,25.44,SolarblueÂ®  6mm,5364,SolarbanÂ® 60 S2,Float Glass - 6mm,2004,,5mm Clear,2028,LoEÂ² 270 S5,Air,0.3113,0.0548,18.24,0.204,0.3424,0.0816,65.36,-8.62,-3.89,34.47,-4.35,-5.3,0.0255,Yes,No,,
EnthermalPlus,SB60 Solarblue 6mm / Air 9.09mm / Clear 6mm / Vacuum 0.25mm / C272 5mm,25.44,SolarblueÂ®  6mm,5364,SolarbanÂ® 60 S2,Float Glass - 6mm,2004,,5 mm Clear,2013,LoEÂ² 272 S5,Air,0.3333,0.0587,17.04,0.2111,0.3538,0.0774,66.24,-7.81,-4.22,33.59,-2.28,-5.9,0.0312,Yes,No,,
EnthermalPlus,SB60 Solarblue 6mm / Air 9.09mm / Clear 6mm / Vacuum 0.25mm / C366 5mm,25.44,SolarblueÂ®  6mm,5364,SolarbanÂ® 60 S2,Float Glass - 6mm,2004,,5mm Clear,2156,LoEÂ³ 366 S5,Air,0.2615,0.046,21.72,0.1883,0.319,0.0784,63.47,-10.14,-3.31,33.8,-1.39,-6.71,0.009,Yes,No,,
EnthermalPlus,SB60 Solarblue 6mm / Air 9.04mm / Clear 6mm / Vacuum 0.25mm / SB60 5mm,25.49,SolarblueÂ®  6mm,5364,SolarbanÂ® 60 S2,Clear Float Glass,415,,Clear  5mm,5283,SolarbanÂ® 60 S5,Air,0.3103,0.0546,18.3,0.2064,0.3536,0.0788,66.24,-8.78,-3.98,33.87,-2.66,-5.52,0.0356,Yes,No,,
EnthermalPlus,SB60 Solarblue 6mm / Air 9.04mm / Clear 6mm / Vacuum 0.25mm / SB70 5mm,25.49,SolarblueÂ®  6mm,5364,SolarbanÂ® 60 S2,Clear Float Glass,415,,SolarbanÂ® 70 glass  5mm,5434,SolarbanÂ® 70 S5,Air,0.2546,0.0448,22.3,0.176,0.3238,0.0841,63.83,-10.13,-2.23,35.03,-2.18,-8.48,0.0131,Yes,No,,
EnthermalPlus,SB60 Solarblue 6mm / Air 8.49mm / Clear 6mm / Vacuum 0.25mm / LUMI 5mm,25.44,SolarblueÂ®  6mm,5364,SolarbanÂ® 60 S2,SGG PLANICLEAR 6mm,21013,,SGG ECLAZ II 5mm,20755,ECLAZ II S5,Air,0.3474,0.0612,16.34,0.2287,0.4138,0.0775,70.68,-7.56,-5.0,33.65,-1.39,-7.58,0.0721,Yes,No,,
EnthermalPlus,SB60 Optiblue 6mm / Air 9.09mm / Clear 6mm / Vacuum 0.25mm / C180 5mm,25.44,OptiblueÂ® (SolarbanÂ® z50)  6mm,5424,SolarbanÂ® 60 S2,Float Glass - 6mm,2004,,5mm Clear,2193,LoE 180 S5,Air,0.4099,0.0722,13.85,0.2627,0.4448,0.0966,72.62,-4.79,-1.31,37.38,-0.59,-7.68,0.0616,Yes,No,,
EnthermalPlus,SB60 Optiblue 6mm / Air 9.09mm / Clear 6mm / Vacuum 0.25mm / C270 5mm,25.44,OptiblueÂ® (SolarbanÂ® z50)  6mm,5424,SolarbanÂ® 60 S2,Float Glass - 6mm,2004,,5mm Clear,2028,LoEÂ² 270 S5,Air,0.3113,0.0548,18.24,0.2389,0.3906,0.0924,68.86,-5.66,-0.8,36.53,-3.49,-3.95,0.0333,Yes,No,,
EnthermalPlus,SB60 Optiblue 6mm / Air 9.09mm / Clear 6mm / Vacuum 0.25mm / C272 5mm,25.44,OptiblueÂ® (SolarbanÂ® z50)  6mm,5424,SolarbanÂ® 60 S2,Float Glass - 6mm,2004,,5 mm Clear,2013,LoEÂ² 272 S5,Air,0.3333,0.0587,17.04,0.248,0.4037,0.0873,69.78,-4.77,-1.09,35.53,-1.18,-4.7,0.0406,Yes,No,,
EnthermalPlus,SB60 Optiblue 6mm / Air 9.09mm / Clear 6mm / Vacuum 0.25mm / C366 5mm,25.44,OptiblueÂ® (SolarbanÂ® z50)  6mm,5424,SolarbanÂ® 60 S2,Float Glass - 6mm,2004,,5mm Clear,2156,LoEÂ³ 366 S5,Air,0.2615,0.046,21.72,0.2178,0.3636,0.0887,66.86,-7.38,-0.31,35.79,-0.15,-5.51,0.0119,Yes,No,,
EnthermalPlus,SB60 Optiblue 6mm / Air 9.04mm / Clear 6mm / Vacuum 0.25mm / SB60 5mm,25.49,OptiblueÂ® (SolarbanÂ® z50)  6mm,5424,SolarbanÂ® 60 S2,Clear Float Glass,415,,Clear  5mm,5283,SolarbanÂ® 60 S5,Air,0.3103,0.0546,18.3,0.2421,0.4034,0.0891,69.77,-5.79,-0.86,35.87,-1.62,-4.24,0.0469,Yes,No,,
EnthermalPlus,SB60 Optiblue 6mm / Air 9.04mm / Clear 6mm / Vacuum 0.25mm / SB70 5mm,25.49,OptiblueÂ® (SolarbanÂ® z50)  6mm,5424,SolarbanÂ® 60 S2,Clear Float Glass,415,,SolarbanÂ® 70 glass  5mm,5434,SolarbanÂ® 70 S5,Air,0.2546,0.0448,22.3,0.2027,0.3692,0.0958,67.24,-7.34,0.82,37.18,-1.06,-7.35,0.0172,Yes,No,,
EnthermalPlus,SB60 Optiblue 6mm / Air 8.49mm / Clear 6mm / Vacuum 0.25mm / LUMI 5mm,25.44,OptiblueÂ® (SolarbanÂ® z50)  6mm,5424,SolarbanÂ® 60 S2,SGG PLANICLEAR 6mm,21013,,SGG ECLAZ II 5mm,20755,ECLAZ II S5,Air,0.3474,0.0612,16.34,0.274,0.4724,0.0874,74.42,-4.27,-1.7,35.59,-0.22,-6.52,0.0967,Yes,No,,
EnthermalPlus,SB70 6mm / Air 9.09mm / Clear 6mm / Vacuum 0.25mm / C180 5mm,25.44,SolarbanÂ® 70 glass  6mm,5439,SolarbanÂ® 70 S2,Float Glass - 6mm,2004,,5mm Clear,2193,LoE 180 S5,Air,0.4084,0.0719,13.9,0.2307,0.5644,0.1648,79.77,-7.26,6.26,47.69,-4.36,-5.07,0.0293,Yes,No,,
EnthermalPlus,SB70 6mm / Air 9.09mm / Clear 6mm / Vacuum 0.25mm / C270 5mm,25.44,SolarbanÂ® 70 glass  6mm,5439,SolarbanÂ® 70 S2,Float Glass - 6mm,2004,,5mm Clear,2028,LoEÂ² 270 S5,Air,0.3105,0.0547,18.29,0.2291,0.4957,0.1578,75.7,-8.06,6.64,46.74,-7.18,-2.36,0.0153,Yes,No,,
EnthermalPlus,SB70 6mm / Air 9.09mm / Clear 6mm / Vacuum 0.25mm / C272 5mm,25.44,SolarbanÂ® 70 glass  6mm,5439,SolarbanÂ® 70 S2,Float Glass - 6mm,2004,,5 mm Clear,2013,LoEÂ² 272 S5,Air,0.3323,0.0585,17.09,0.2331,0.512,0.1498,76.67,-7.17,6.46,45.65,-4.63,-3.25,0.0193,Yes,No,,
EnthermalPlus,SB70 6mm / Air 9.09mm / Clear 6mm / Vacuum 0.25mm / C366 5mm,25.44,SolarbanÂ® 70 glass  6mm,5439,SolarbanÂ® 70 S2,Float Glass - 6mm,2004,,5mm Clear,2156,LoEÂ³ 366 S5,Air,0.2609,0.0459,21.77,0.2244,0.4614,0.1518,73.54,-9.59,6.8,45.91,-3.81,-3.8,0.0057,Yes,No,,
EnthermalPlus,SB70 6mm / Air 9.04mm / Clear 6mm / Vacuum 0.25mm / SB60 5mm,25.49,SolarbanÂ® 70 glass  6mm,5439,SolarbanÂ® 70 S2,Clear Float Glass,415,,Clear  5mm,5283,SolarbanÂ® 60 S5,Air,0.3095,0.0545,18.35,0.2296,0.5116,0.1528,76.66,-8.25,6.67,46.04,-5.01,-2.73,0.0218,Yes,No,,
EnthermalPlus,SB70 6mm / Air 9.04mm / Clear 6mm / Vacuum 0.25mm / SB70 5mm,25.49,SolarbanÂ® 70 glass  6mm,5439,SolarbanÂ® 70 S2,Clear Float Glass,415,,SolarbanÂ® 70 glass  5mm,5434,SolarbanÂ® 70 S5,Air,0.254,0.0447,22.35,0.214,0.4692,0.1629,74.0,-9.46,7.97,47.41,-5.47,-4.78,0.0089,Yes,No,,
EnthermalPlus,SB70 6mm / Air 8.49mm / Clear 6mm / Vacuum 0.25mm / LUMI 5mm,25.44,SolarbanÂ® 70 glass  6mm,5439,SolarbanÂ® 70 S2,SGG PLANICLEAR 6mm,21013,,SGG ECLAZ II 5mm,20755,ECLAZ II S5,Air,0.3465,0.061,16.39,0.2396,0.5988,0.15,81.68,-6.8,6.14,45.72,-3.71,-4.76,0.0466,Yes,No,,
EnthermalPlus,SB70 Solexia 6mm / Air 9.09mm / Clear 6mm / Vacuum 0.25mm / C180 5mm,25.44,SolexiaÂ®  6mm,5393,SolarbanÂ® 70 S2,Float Glass - 6mm,2004,,5mm Clear,2193,LoE 180 S5,Air,0.4084,0.0719,13.9,0.1994,0.4922,0.1364,75.53,-11.6,6.8,43.83,-8.39,-3.05,0.017,Yes,No,,
EnthermalPlus,SB70 Solexia 6mm / Air 9.09mm / Clear 6mm / Vacuum 0.25mm / C270 5mm,25.44,SolexiaÂ®  6mm,5393,SolarbanÂ® 70 S2,Float Glass - 6mm,2004,,5mm Clear,2028,LoEÂ² 270 S5,Air,0.3105,0.0547,18.29,0.1963,0.4326,0.1313,71.66,-12.09,7.12,43.04,-10.68,-0.78,0.0091,Yes,No,,
EnthermalPlus,SB70 Solexia 6mm / Air 9.09mm / Clear 6mm / Vacuum 0.25mm / C272 5mm,25.44,SolexiaÂ®  6mm,5393,SolarbanÂ® 70 S2,Float Glass - 6mm,2004,,5 mm Clear,2013,LoEÂ² 272 S5,Air,0.3323,0.0585,17.09,0.2001,0.4466,0.1249,72.58,-11.31,6.97,42.05,-8.39,-1.58,0.0115,Yes,No,,
EnthermalPlus,SB70 Solexia 6mm / Air 9.09mm / Clear 6mm / Vacuum 0.25mm / C366 5mm,25.44,SolexiaÂ®  6mm,5393,SolarbanÂ® 70 S2,Float Glass - 6mm,2004,,5mm Clear,2156,LoEÂ³ 366 S5,Air,0.2609,0.0459,21.77,0.1922,0.403,0.1263,69.62,-13.35,7.27,42.26,-7.69,-2.04,0.0034,Yes,No,,
EnthermalPlus,SB70 Solexia 6mm / Air 9.04mm / Clear 6mm / Vacuum 0.25mm / SB60 5mm,25.49,SolexiaÂ®  6mm,5393,SolarbanÂ® 70 S2,Clear Float Glass,415,,Clear  5mm,5283,SolarbanÂ® 60 S5,Air,0.3095,0.0545,18.35,0.1967,0.4465,0.1272,72.59,-12.33,7.17,42.39,-8.71,-1.12,0.0128,Yes,No,,
