Repository: Ranojoyd80/enthermal-IGconfigurator_v2

File: Data_Pipeline/1_Source_CSVs/IG_Config_EnthermalPlus_Inboard_Dataset_07-07-26.csv (part 30 of 32)
Product Type,Comment,Total Thickness (mm),Outer Lite (Name_Thickness mm),Outer Lite NFRC ID,Outer Lite Low-E,Middle Lite (Name_Thickness mm),Middle Lite NFRC ID,Middle Lite Low-E,Inner Lite (Name_Thickness mm),Inner Lite NFRC ID,Inner Lite Low-E,Gas Fill,U-value NFRC (W/mÂ²K),U-value NFRC (BTU/hrftF),R-value NFRC,SHGC,Tvis (Visible Transmittance),Exterior Visible Reflectance,Transmitted Color L*,Transmitted Color a*,Transmitted Color b*,Exterior Reflected Color L*,Exterior Reflected Color a*,Exterior Reflected Color b*,T-UV,NFRC,CEN,g-factor,U-value CEN (W/m²K)
EnthermalPlus,SB60 Solargray 6mm / Air 8.05mm / SB70 6mm / Vacuum 0.25mm / Clear 6mm,25.5,SolargrayÂ®  6mm,5289,SolarbanÂ® 60 S2,SolarbanÂ® 70 glass  6mm,5439,SolarbanÂ® 70 S4,Clear Float Glass,415,,Air,0.257,0.0453,22.1,0.1129,0.2545,0.0676,57.38,-5.22,3.64,31.25,-0.61,-2.95,0.0099,Yes,No,,
EnthermalPlus,SB60 Solargray 6mm / Air 7.49mm / LUMI 6mm / Vacuum 0.25mm / Clear 6mm,25.44,SolargrayÂ®  6mm,5289,SolarbanÂ® 60 S2,SGG ECLAZ II 6mm,20756,ECLAZ II S4,SGG PLANICLEAR 6mm,21013,,Air,0.3523,0.062,16.12,0.1875,0.3267,0.064,63.79,-2.32,1.68,30.43,0.02,-2.72,0.0558,Yes,No,,
EnthermalPlus,SB60 Solargray 6mm / Air 7.49mm / SKN183 6mm / Vacuum 0.25mm / Clear 6mm,25.44,SolargrayÂ®  6mm,5289,SolarbanÂ® 60 S2,SGG COOL-LITE SKN 183 II 6mm,20896,COOL-LITE SKN 183 II S4,SGG PLANICLEAR 6mm,21013,,Air,0.2625,0.0462,21.63,0.1421,0.2955,0.0653,61.17,-2.96,1.79,30.73,-0.01,-3.89,0.0396,Yes,No,,
EnthermalPlus,SB60 Optigray 6mm / Air 8.09mm / C180 6mm / Vacuum 0.25mm / Clear 6mm,25.44,OptigrayÂ®  6mm,5265,SolarbanÂ® 60 S2,6mm Clear,2194,LoE 180 S4,Float Glass - 6mm,2004,,Air,0.4157,0.0732,13.66,0.229,0.433,0.0966,71.66,-5.11,4.18,37.26,-1.82,-3.07,0.047,Yes,No,,
EnthermalPlus,SB60 Optigray 6mm / Air 8.09mm / C270 6mm / Vacuum 0.25mm / Clear 6mm,25.44,OptigrayÂ®  6mm,5265,SolarbanÂ® 60 S2,6mm Clear,2029,LoEÂ² 270 S4,Float Glass - 6mm,2004,,Air,0.3148,0.0554,18.04,0.1822,0.3812,0.0871,68.01,-5.93,4.37,35.41,-2.2,-1.97,0.0258,Yes,No,,
EnthermalPlus,SB60 Optigray 6mm / Air 8.09mm / C272 6mm / Vacuum 0.25mm / Clear 6mm,25.44,OptigrayÂ®  6mm,5265,SolarbanÂ® 60 S2,6 mm Clear,2014,LoEÂ² 272 S4,Float Glass - 6mm,2004,,Air,0.3372,0.0594,16.84,0.1954,0.3929,0.0824,68.85,-5.07,4.2,34.46,-1.22,-2.15,0.0314,Yes,No,,
EnthermalPlus,SB60 Optigray 6mm / Air 8.09mm / C366 6mm / Vacuum 0.25mm / Clear 6mm,25.44,OptigrayÂ®  6mm,5265,SolarbanÂ® 60 S2,6mm Clear,2157,LoEÂ³ 366 S4,Float Glass - 6mm,2004,,Air,0.264,0.0465,21.51,0.1506,0.3548,0.084,66.03,-7.61,4.72,34.77,-1.31,-2.54,0.0092,Yes,No,,
EnthermalPlus,SB60 Optigray 6mm / Air 8.05mm / SB60 6mm / Vacuum 0.25mm / Clear 6mm,25.5,OptigrayÂ®  6mm,5265,SolarbanÂ® 60 S2,Clear  6mm,5284,SolarbanÂ® 60 S4,Clear Float Glass,415,,Air,0.3137,0.0553,18.1,0.192,0.3937,0.0838,68.92,-6.06,4.35,34.73,-1.46,-2.17,0.0359,Yes,No,,
EnthermalPlus,SB60 Optigray 6mm / Air 8.05mm / SB70 6mm / Vacuum 0.25mm / Clear 6mm,25.5,OptigrayÂ®  6mm,5265,SolarbanÂ® 60 S2,SolarbanÂ® 70 glass  6mm,5439,SolarbanÂ® 70 S4,Clear Float Glass,415,,Air,0.257,0.0453,22.1,0.1494,0.3606,0.092,66.43,-7.49,5.85,36.35,-2.64,-2.71,0.013,Yes,No,,
EnthermalPlus,SB60 Optigray 6mm / Air 7.49mm / LUMI 6mm / Vacuum 0.25mm / Clear 6mm,25.44,OptigrayÂ®  6mm,5265,SolarbanÂ® 60 S2,SGG ECLAZ II 6mm,20756,ECLAZ II S4,SGG PLANICLEAR 6mm,21013,,Air,0.3523,0.062,16.12,0.2386,0.4626,0.0849,73.62,-4.49,3.87,35.01,-1.22,-2.66,0.0737,Yes,No,,
EnthermalPlus,SB60 Optigray 6mm / Air 7.49mm / SKN183 6mm / Vacuum 0.25mm / Clear 6mm,25.44,OptigrayÂ®  6mm,5265,SolarbanÂ® 60 S2,SGG COOL-LITE SKN 183 II 6mm,20896,COOL-LITE SKN 183 II S4,SGG PLANICLEAR 6mm,21013,,Air,0.2625,0.0462,21.63,0.1859,0.4184,0.0873,70.67,-5.1,3.91,35.5,-1.47,-4.27,0.0522,Yes,No,,
EnthermalPlus,SB60 Solarblue 6mm / Air 8.09mm / C180 6mm / Vacuum 0.25mm / Clear 6mm,25.44,SolarblueÂ®  6mm,5364,SolarbanÂ® 60 S2,6mm Clear,2194,LoE 180 S4,Float Glass - 6mm,2004,,Air,0.4157,0.0732,13.66,0.2123,0.3862,0.0865,68.71,-8.19,-4.47,35.55,-2.23,-8.8,0.0453,Yes,No,,
EnthermalPlus,SB60 Solarblue 6mm / Air 8.09mm / C270 6mm / Vacuum 0.25mm / Clear 6mm,25.44,SolarblueÂ®  6mm,5364,SolarbanÂ® 60 S2,6mm Clear,2029,LoEÂ² 270 S4,Float Glass - 6mm,2004,,Air,0.3148,0.0554,18.04,0.169,0.3402,0.0788,65.19,-8.82,-3.87,33.92,-2.53,-6.92,0.0249,Yes,No,,
EnthermalPlus,SB60 Solarblue 6mm / Air 8.09mm / C272 6mm / Vacuum 0.25mm / Clear 6mm,25.44,SolarblueÂ®  6mm,5364,SolarbanÂ® 60 S2,6 mm Clear,2014,LoEÂ² 272 S4,Float Glass - 6mm,2004,,Air,0.3372,0.0594,16.84,0.1813,0.3505,0.0749,65.98,-7.99,-4.16,33.05,-1.51,-6.81,0.0305,Yes,No,,
EnthermalPlus,SB60 Solarblue 6mm / Air 8.09mm / C366 6mm / Vacuum 0.25mm / Clear 6mm,25.44,SolarblueÂ®  6mm,5364,SolarbanÂ® 60 S2,6mm Clear,2157,LoEÂ³ 366 S4,Float Glass - 6mm,2004,,Air,0.264,0.0465,21.51,0.1399,0.317,0.0762,63.3,-10.35,-3.28,33.33,-1.48,-7.3,0.0089,Yes,No,,
EnthermalPlus,SB60 Solarblue 6mm / Air 8.05mm / SB60 6mm / Vacuum 0.25mm / Clear 6mm,25.5,SolarblueÂ®  6mm,5364,SolarbanÂ® 60 S2,Clear  6mm,5284,SolarbanÂ® 60 S4,Clear Float Glass,415,,Air,0.3137,0.0553,18.1,0.1781,0.3514,0.076,66.07,-8.96,-3.98,33.29,-1.7,-6.94,0.0347,Yes,No,,
EnthermalPlus,SB60 Solarblue 6mm / Air 8.05mm / SB70 6mm / Vacuum 0.25mm / Clear 6mm,25.5,SolarblueÂ®  6mm,5364,SolarbanÂ® 60 S2,SolarbanÂ® 70 glass  6mm,5439,SolarbanÂ® 70 S4,Clear Float Glass,415,,Air,0.257,0.0453,22.1,0.1386,0.3219,0.0829,63.67,-10.31,-2.2,34.78,-2.74,-7.98,0.0126,Yes,No,,
EnthermalPlus,SB60 Solarblue 6mm / Air 7.49mm / LUMI 6mm / Vacuum 0.25mm / Clear 6mm,25.44,SolarblueÂ®  6mm,5364,SolarbanÂ® 60 S2,SGG ECLAZ II 6mm,20756,ECLAZ II S4,SGG PLANICLEAR 6mm,21013,,Air,0.3523,0.062,16.12,0.2208,0.4125,0.0769,70.59,-7.67,-4.98,33.56,-1.72,-7.55,0.0708,Yes,No,,
EnthermalPlus,SB60 Solarblue 6mm / Air 7.49mm / SKN183 6mm / Vacuum 0.25mm / Clear 6mm,25.44,SolarblueÂ®  6mm,5364,SolarbanÂ® 60 S2,SGG COOL-LITE SKN 183 II 6mm,20896,COOL-LITE SKN 183 II S4,SGG PLANICLEAR 6mm,21013,,Air,0.2625,0.0462,21.63,0.1722,0.3732,0.0791,67.76,-8.1,-4.64,34.03,-1.42,-9.42,0.0503,Yes,No,,
EnthermalPlus,SB60 Optiblue 6mm / Air 8.09mm / C180 6mm / Vacuum 0.25mm / Clear 6mm,25.44,OptiblueÂ® (SolarbanÂ® z50)  6mm,5424,SolarbanÂ® 60 S2,6mm Clear,2194,LoE 180 S4,Float Glass - 6mm,2004,,Air,0.4157,0.0732,13.66,0.2518,0.4408,0.0989,72.36,-5.03,-1.25,37.8,-1.02,-7.55,0.06,Yes,No,,
EnthermalPlus,SB60 Optiblue 6mm / Air 8.09mm / C270 6mm / Vacuum 0.25mm / Clear 6mm,25.44,OptiblueÂ® (SolarbanÂ® z50)  6mm,5424,SolarbanÂ® 60 S2,6mm Clear,2029,LoEÂ² 270 S4,Float Glass - 6mm,2004,,Air,0.3148,0.0554,18.04,0.1959,0.388,0.0889,68.67,-5.88,-0.79,35.89,-1.52,-5.8,0.0325,Yes,No,,
EnthermalPlus,SB60 Optiblue 6mm / Air 8.09mm / C272 6mm / Vacuum 0.25mm / Clear 6mm,25.44,OptiblueÂ® (SolarbanÂ® z50)  6mm,5424,SolarbanÂ® 60 S2,6 mm Clear,2014,LoEÂ² 272 S4,Float Glass - 6mm,2004,,Air,0.3372,0.0594,16.84,0.2115,0.4,0.084,69.51,-4.98,-1.05,34.89,-0.49,-5.81,0.0395,Yes,No,,
EnthermalPlus,SB60 Optiblue 6mm / Air 8.09mm / C366 6mm / Vacuum 0.25mm / Clear 6mm,25.44,OptiblueÂ® (SolarbanÂ® z50)  6mm,5424,SolarbanÂ® 60 S2,6mm Clear,2157,LoEÂ³ 366 S4,Float Glass - 6mm,2004,,Air,0.264,0.0465,21.51,0.1591,0.3612,0.0857,66.68,-7.61,-0.29,35.21,-0.45,-6.34,0.0116,Yes,No,,
EnthermalPlus,SB60 Optiblue 6mm / Air 8.05mm / SB60 6mm / Vacuum 0.25mm / Clear 6mm,25.5,OptiblueÂ® (SolarbanÂ® z50)  6mm,5424,SolarbanÂ® 60 S2,Clear  6mm,5284,SolarbanÂ® 60 S4,Clear Float Glass,415,,Air,0.3137,0.0553,18.1,0.2073,0.4008,0.0854,69.59,-5.99,-0.88,35.17,-0.74,-5.91,0.0456,Yes,No,,
EnthermalPlus,SB60 Optiblue 6mm / Air 8.05mm / SB70 6mm / Vacuum 0.25mm / Clear 6mm,25.5,OptiblueÂ® (SolarbanÂ® z50)  6mm,5424,SolarbanÂ® 60 S2,SolarbanÂ® 70 glass  6mm,5439,SolarbanÂ® 70 S4,Clear Float Glass,415,,Air,0.257,0.0453,22.1,0.1572,0.367,0.0941,67.07,-7.53,0.84,36.88,-1.71,-6.88,0.0164,Yes,No,,
EnthermalPlus,SB60 Optiblue 6mm / Air 7.49mm / LUMI 6mm / Vacuum 0.25mm / Clear 6mm,25.44,OptiblueÂ® (SolarbanÂ® z50)  6mm,5424,SolarbanÂ® 60 S2,SGG ECLAZ II 6mm,20756,ECLAZ II S4,SGG PLANICLEAR 6mm,21013,,Air,0.3523,0.062,16.12,0.2635,0.4709,0.0866,74.33,-4.39,-1.69,35.48,-0.58,-6.49,0.095,Yes,No,,
EnthermalPlus,SB60 Optiblue 6mm / Air 7.49mm / SKN183 6mm / Vacuum 0.25mm / Clear 6mm,25.44,OptiblueÂ® (SolarbanÂ® z50)  6mm,5424,SolarbanÂ® 60 S2,SGG COOL-LITE SKN 183 II 6mm,20896,COOL-LITE SKN 183 II S4,SGG PLANICLEAR 6mm,21013,,Air,0.2625,0.0462,21.63,0.1992,0.4259,0.0892,71.36,-5.03,-1.46,35.99,-0.47,-8.55,0.0668,Yes,No,,
EnthermalPlus,SB70 6mm / Air 8.09mm / C180 6mm / Vacuum 0.25mm / Clear 6mm,25.44,SolarbanÂ® 70 glass  6mm,5439,SolarbanÂ® 70 S2,6mm Clear,2194,LoE 180 S4,Float Glass - 6mm,2004,,Air,0.4145,0.073,13.7,0.2225,0.5595,0.1684,79.49,-7.51,6.31,48.16,-4.8,-4.83,0.0283,Yes,No,,
EnthermalPlus,SB70 6mm / Air 8.09mm / C270 6mm / Vacuum 0.25mm / Clear 6mm,25.44,SolarbanÂ® 70 glass  6mm,5439,SolarbanÂ® 70 S2,6mm Clear,2029,LoEÂ² 270 S4,Float Glass - 6mm,2004,,Air,0.3141,0.0553,18.08,0.192,0.4922,0.1523,75.49,-8.24,6.56,46.02,-5.27,-4.08,0.0149,Yes,No,,
EnthermalPlus,SB70 6mm / Air 8.09mm / C272 6mm / Vacuum 0.25mm / Clear 6mm,25.44,SolarbanÂ® 70 glass  6mm,5439,SolarbanÂ® 70 S2,6 mm Clear,2014,LoEÂ² 272 S4,Float Glass - 6mm,2004,,Air,0.3364,0.0592,16.88,0.2008,0.507,0.1446,76.37,-7.35,6.45,44.94,-4.07,-4.37,0.0187,Yes,No,,
EnthermalPlus,SB70 6mm / Air 8.09mm / C366 6mm / Vacuum 0.25mm / Clear 6mm,25.44,SolarbanÂ® 70 glass  6mm,5439,SolarbanÂ® 70 S2,6mm Clear,2157,LoEÂ³ 366 S4,Float Glass - 6mm,2004,,Air,0.2635,0.0464,21.55,0.1704,0.4583,0.1469,73.34,-9.82,6.77,45.26,-4.43,-4.59,0.0057,Yes,No,,
EnthermalPlus,SB70 6mm / Air 8.05mm / SB60 6mm / Vacuum 0.25mm / Clear 6mm,25.5,SolarbanÂ® 70 glass  6mm,5439,SolarbanÂ® 70 S2,Clear  6mm,5284,SolarbanÂ® 60 S4,Clear Float Glass,415,,Air,0.3131,0.0551,18.14,0.2001,0.5082,0.1469,76.46,-8.43,6.59,45.25,-4.28,-4.39,0.0209,Yes,No,,
EnthermalPlus,SB70 6mm / Air 8.05mm / SB70 6mm / Vacuum 0.25mm / Clear 6mm,25.5,SolarbanÂ® 70 glass  6mm,5439,SolarbanÂ® 70 S2,SolarbanÂ® 70 glass  6mm,5439,SolarbanÂ® 70 S4,Clear Float Glass,415,,Air,0.2565,0.0452,22.14,0.1717,0.4663,0.1602,73.81,-9.68,8.0,47.07,-6.23,-4.48,0.008,Yes,No,,
EnthermalPlus,SB70 6mm / Air 7.49mm / LUMI 6mm / Vacuum 0.25mm / Clear 6mm,25.44,SolarbanÂ® 70 glass  6mm,5439,SolarbanÂ® 70 S2,SGG ECLAZ II 6mm,20756,ECLAZ II S4,SGG PLANICLEAR 6mm,21013,,Air,0.3516,0.0619,16.15,0.2326,0.5968,0.1487,81.57,-6.94,6.17,45.58,-3.98,-4.92,0.045,Yes,No,,
EnthermalPlus,SB70 6mm / Air 7.49mm / SKN183 6mm / Vacuum 0.25mm / Clear 6mm,25.44,SolarbanÂ® 70 glass  6mm,5439,SolarbanÂ® 70 S2,SGG COOL-LITE SKN 183 II 6mm,20896,COOL-LITE SKN 183 II S4,SGG PLANICLEAR 6mm,21013,,Air,0.2621,0.0462,21.66,0.2019,0.5404,0.1528,78.39,-7.34,6.01,46.13,-4.44,-6.33,0.0323,Yes,No,,
EnthermalPlus,SB70 Solexia 6mm / Air 8.09mm / C180 6mm / Vacuum 0.25mm / Clear 6mm,25.44,SolexiaÂ®  6mm,5393,SolarbanÂ® 70 S2,6mm Clear,2194,LoE 180 S4,Float Glass - 6mm,2004,,Air,0.4145,0.073,13.7,0.193,0.488,0.1392,75.27,-11.82,6.84,44.24,-8.82,-2.85,0.0164,Yes,No,,
EnthermalPlus,SB70 Solexia 6mm / Air 8.09mm / C270 6mm / Vacuum 0.25mm / Clear 6mm,25.44,SolexiaÂ®  6mm,5393,SolarbanÂ® 70 S2,6mm Clear,2029,LoEÂ² 270 S4,Float Glass - 6mm,2004,,Air,0.3141,0.0553,18.08,0.1665,0.4296,0.1269,71.46,-12.24,7.05,42.39,-9.0,-2.24,0.0088,Yes,No,,
EnthermalPlus,SB70 Solexia 6mm / Air 8.09mm / C272 6mm / Vacuum 0.25mm / Clear 6mm,25.44,SolexiaÂ®  6mm,5393,SolarbanÂ® 70 S2,6 mm Clear,2014,LoEÂ² 272 S4,Float Glass - 6mm,2004,,Air,0.3364,0.0592,16.88,0.174,0.4424,0.1209,72.3,-11.47,6.96,41.43,-7.81,-2.49,0.0111,Yes,No,,
EnthermalPlus,SB70 Solexia 6mm / Air 8.09mm / C366 6mm / Vacuum 0.25mm / Clear 6mm,25.44,SolexiaÂ®  6mm,5393,SolarbanÂ® 70 S2,6mm Clear,2157,LoEÂ³ 366 S4,Float Glass - 6mm,2004,,Air,0.2635,0.0464,21.55,0.1486,0.4004,0.1228,69.43,-13.55,7.24,41.73,-8.18,-2.61,0.0033,Yes,No,,
EnthermalPlus,SB70 Solexia 6mm / Air 8.05mm / SB60 6mm / Vacuum 0.25mm / Clear 6mm,25.5,SolexiaÂ®  6mm,5393,SolarbanÂ® 70 S2,Clear  6mm,5284,SolarbanÂ® 60 S4,Clear Float Glass,415,,Air,0.3131,0.0551,18.14,0.173,0.4436,0.1227,72.4,-12.49,7.1,41.71,-7.98,-2.5,0.0122,Yes,No,,
EnthermalPlus,SB70 Solexia 6mm / Air 8.05mm / SB70 6mm / Vacuum 0.25mm / Clear 6mm,25.5,SolexiaÂ®  6mm,5393,SolarbanÂ® 70 S2,SolarbanÂ® 70 glass  6mm,5439,SolarbanÂ® 70 S4,Clear Float Glass,415,,Air,0.2565,0.0452,22.14,0.1498,0.4073,0.1331,69.88,-13.43,8.42,43.32,-10.01,-2.45,0.0047,Yes,No,,
EnthermalPlus,SB70 Solexia 6mm / Air 7.49mm / LUMI 6mm / Vacuum 0.25mm / Clear 6mm,25.44,SolexiaÂ®  6mm,5393,SolarbanÂ® 70 S2,SGG ECLAZ II 6mm,20756,ECLAZ II S4,SGG PLANICLEAR 6mm,21013,,Air,0.3516,0.0619,16.15,0.1995,0.5205,0.124,77.25,-11.41,6.72,41.98,-7.83,-3.04,0.0255,Yes,No,,
EnthermalPlus,SB70 Solexia 6mm / Air 7.49mm / SKN183 6mm / Vacuum 0.25mm / Clear 6mm,25.44,SolexiaÂ®  6mm,5393,SolarbanÂ® 70 S2,SGG COOL-LITE SKN 183 II 6mm,20896,COOL-LITE SKN 183 II S4,SGG PLANICLEAR 6mm,21013,,Air,0.2621,0.0462,21.66,0.1737,0.4714,0.1274,74.23,-11.53,6.56,42.49,-8.24,-4.08,0.0186,Yes,No,,
EnthermalPlus,SB70 Solarbronze 6mm / Air 8.09mm / C180 6mm / Vacuum 0.25mm / Clear 6mm,25.44,SolarbronzeÂ®  6mm,5377,SolarbanÂ® 70 S2,6mm Clear,2194,LoE 180 S4,Float Glass - 6mm,2004,,Air,0.4145,0.073,13.7,0.1453,0.3348,0.0879,64.22,-2.4,9.59,35.47,-0.22,-0.35,0.0137,Yes,No,,
EnthermalPlus,SB70 Solarbronze 6mm / Air 8.09mm / C270 6mm / Vacuum 0.25mm / Clear 6mm,25.44,SolarbronzeÂ®  6mm,5377,SolarbanÂ® 70 S2,6mm Clear,2029,LoEÂ² 270 S4,Float Glass - 6mm,2004,,Air,0.3141,0.0553,18.08,0.1233,0.2946,0.0821,60.86,-3.19,9.61,34.31,-0.55,-0.21,0.0074,Yes,No,,
EnthermalPlus,SB70 Solarbronze 6mm / Air 8.09mm / C272 6mm / Vacuum 0.25mm / Clear 6mm,25.44,SolarbronzeÂ®  6mm,5377,SolarbanÂ® 70 S2,6 mm Clear,2014,LoEÂ² 272 S4,Float Glass - 6mm,2004,,Air,0.3364,0.0592,16.88,0.1295,0.3036,0.0794,61.62,-2.44,9.55,33.76,-0.04,-0.44,0.0094,Yes,No,,
EnthermalPlus,SB70 Solarbronze 6mm / Air 8.09mm / C366 6mm / Vacuum 0.25mm / Clear 6mm,25.44,SolarbronzeÂ®  6mm,5377,SolarbanÂ® 70 S2,6mm Clear,2157,LoEÂ³ 366 S4,Float Glass - 6mm,2004,,Air,0.2635,0.0464,21.55,0.108,0.2741,0.0803,59.04,-4.64,9.7,33.93,-0.22,-0.56,0.0028,Yes,No,,
EnthermalPlus,SB70 Solarbronze 6mm / Air 8.05mm / SB60 6mm / Vacuum 0.25mm / Clear 6mm,25.5,SolarbronzeÂ®  6mm,5377,SolarbanÂ® 70 S2,Clear  6mm,5284,SolarbanÂ® 60 S4,Clear Float Glass,415,,Air,0.3131,0.0551,18.14,0.1282,0.3041,0.0803,61.68,-3.31,9.66,33.93,-0.17,-0.4,0.0102,Yes,No,,
EnthermalPlus,SB70 Solarbronze 6mm / Air 8.05mm / SB70 6mm / Vacuum 0.25mm / Clear 6mm,25.5,SolarbronzeÂ®  6mm,5377,SolarbanÂ® 70 S2,SolarbanÂ® 70 glass  6mm,5439,SolarbanÂ® 70 S4,Clear Float Glass,415,,Air,0.2565,0.0452,22.14,0.1085,0.2789,0.0848,59.45,-4.47,10.72,34.86,-1.02,-0.39,0.004,Yes,No,,
EnthermalPlus,SB70 Solarbronze 6mm / Air 7.49mm / LUMI 6mm / Vacuum 0.25mm / Clear 6mm,25.44,SolarbronzeÂ®  6mm,5377,SolarbanÂ® 70 S2,SGG ECLAZ II 6mm,20756,ECLAZ II S4,SGG PLANICLEAR 6mm,21013,,Air,0.3516,0.0619,16.15,0.1493,0.3573,0.0809,65.98,-1.84,9.58,34.08,0.1,-0.62,0.0212,Yes,No,,
EnthermalPlus,SB70 Solarbronze 6mm / Air 7.49mm / SKN183 6mm / Vacuum 0.25mm / Clear 6mm,25.44,SolarbronzeÂ®  6mm,5377,SolarbanÂ® 70 S2,SGG COOL-LITE SKN 183 II 6mm,20896,COOL-LITE SKN 183 II S4,SGG PLANICLEAR 6mm,21013,,Air,0.2621,0.0462,21.66,0.1272,0.3235,0.0823,63.31,-2.35,9.32,34.36,-0.25,-1.32,0.0156,Yes,No,,
EnthermalPlus,SB70 Solargray 6mm / Air 8.09mm / C180 6mm / Vacuum 0.25mm / Clear 6mm,25.44,SolargrayÂ®  6mm,5373,SolarbanÂ® 70 S2,6mm Clear,2194,LoE 180 S4,Float Glass - 6mm,2004,,Air,0.4145,0.073,13.7,0.1286,0.2799,0.0748,59.75,-4.45,3.26,32.91,-0.57,-3.95,0.0132,Yes,No,,
EnthermalPlus,SB70 Solargray 6mm / Air 8.09mm / C270 6mm / Vacuum 0.25mm / Clear 6mm,25.44,SolargrayÂ®  6mm,5373,SolarbanÂ® 70 S2,6mm Clear,2029,LoEÂ² 270 S4,Float Glass - 6mm,2004,,Air,0.3141,0.0553,18.08,0.1087,0.2464,0.0708,56.59,-5.1,3.56,32.0,-0.77,-3.47,0.0071,Yes,No,,
EnthermalPlus,SB70 Solargray 6mm / Air 8.09mm / C272 6mm / Vacuum 0.25mm / Clear 6mm,25.44,SolargrayÂ®  6mm,5373,SolarbanÂ® 70 S2,6 mm Clear,2014,LoEÂ² 272 S4,Float Glass - 6mm,2004,,Air,0.3364,0.0592,16.88,0.1143,0.2539,0.0689,57.31,-4.4,3.41,31.56,-0.3,-3.55,0.0091,Yes,No,,
EnthermalPlus,SB70 Solargray 6mm / Air 8.09mm / C366 6mm / Vacuum 0.25mm / Clear 6mm,25.44,SolargrayÂ®  6mm,5373,SolarbanÂ® 70 S2,6mm Clear,2157,LoEÂ³ 366 S4,Float Glass - 6mm,2004,,Air,0.2635,0.0464,21.55,0.0949,0.2294,0.0695,54.89,-6.41,3.82,31.7,-0.4,-3.7,0.0027,Yes,No,,
EnthermalPlus,SB70 Solargray 6mm / Air 8.05mm / SB60 6mm / Vacuum 0.25mm / Clear 6mm,25.5,SolargrayÂ®  6mm,5373,SolarbanÂ® 70 S2,Clear  6mm,5284,SolarbanÂ® 60 S4,Clear Float Glass,415,,Air,0.3131,0.0551,18.14,0.1129,0.2544,0.0694,57.37,-5.23,3.54,31.69,-0.4,-3.56,0.0099,Yes,No,,
EnthermalPlus,SB70 Solargray 6mm / Air 8.05mm / SB70 6mm / Vacuum 0.25mm / Clear 6mm,25.5,SolargrayÂ®  6mm,5373,SolarbanÂ® 70 S2,SolarbanÂ® 70 glass  6mm,5439,SolarbanÂ® 70 S4,Clear Float Glass,415,,Air,0.2565,0.0452,22.14,0.0952,0.2334,0.0728,55.26,-6.3,4.77,32.45,-1.07,-3.77,0.0038,Yes,No,,
EnthermalPlus,SB70 Solargray 6mm / Air 7.49mm / LUMI 6mm / Vacuum 0.25mm / Clear 6mm,25.44,SolargrayÂ®  6mm,5373,SolarbanÂ® 70 S2,SGG ECLAZ II 6mm,20756,ECLAZ II S4,SGG PLANICLEAR 6mm,21013,,Air,0.3516,0.0619,16.15,0.1314,0.2987,0.0699,61.42,-3.98,3.09,31.81,-0.28,-3.79,0.0205,Yes,No,,
EnthermalPlus,SB70 Solargray 6mm / Air 7.49mm / SKN183 6mm / Vacuum 0.25mm / Clear 6mm,25.44,SolargrayÂ®  6mm,5373,SolarbanÂ® 70 S2,SGG COOL-LITE SKN 183 II 6mm,20896,COOL-LITE SKN 183 II S4,SGG PLANICLEAR 6mm,21013,,Air,0.2621,0.0462,21.66,0.1113,0.2705,0.0709,58.9,-4.36,3.06,32.05,-0.38,-4.53,0.015,Yes,No,,
EnthermalPlus,SB70 Optigray 6mm / Air 8.09mm / C180 6mm / Vacuum 0.25mm / Clear 6mm,25.44,OptigrayÂ®  6mm,5390,SolarbanÂ® 70 S2,6mm Clear,2194,LoE 180 S4,Float Glass - 6mm,2004,,Air,0.4145,0.073,13.7,0.1671,0.3966,0.1063,69.11,-6.69,5.48,39.01,-3.02,-3.83,0.0174,Yes,No,,
EnthermalPlus,SB70 Optigray 6mm / Air 8.09mm / C270 6mm / Vacuum 0.25mm / Clear 6mm,25.44,OptigrayÂ®  6mm,5390,SolarbanÂ® 70 S2,6mm Clear,2029,LoEÂ² 270 S4,Float Glass - 6mm,2004,,Air,0.3141,0.0553,18.08,0.1429,0.3491,0.0982,65.55,-7.33,5.72,37.55,-3.28,-3.28,0.0094,Yes,No,,
EnthermalPlus,SB70 Optigray 6mm / Air 8.09mm / C272 6mm / Vacuum 0.25mm / Clear 6mm,25.44,OptigrayÂ®  6mm,5390,SolarbanÂ® 70 S2,6 mm Clear,2014,LoEÂ² 272 S4,Float Glass - 6mm,2004,,Air,0.3364,0.0592,16.88,0.1498,0.3596,0.0944,66.35,-6.56,5.6,36.83,-2.47,-3.47,0.0118,Yes,No,,
EnthermalPlus,SB70 Optigray 6mm / Air 8.09mm / C366 6mm / Vacuum 0.25mm / Clear 6mm,25.44,OptigrayÂ®  6mm,5390,SolarbanÂ® 70 S2,6mm Clear,2157,LoEÂ³ 366 S4,Float Glass - 6mm,2004,,Air,0.2635,0.0464,21.55,0.1262,0.3251,0.0956,63.64,-8.73,5.94,37.05,-2.69,-3.64,0.0036,Yes,No,,
EnthermalPlus,SB70 Optigray 6mm / Air 8.05mm / SB60 6mm / Vacuum 0.25mm / Clear 6mm,25.5,OptigrayÂ®  6mm,5390,SolarbanÂ® 70 S2,Clear  6mm,5284,SolarbanÂ® 60 S4,Clear Float Glass,415,,Air,0.3131,0.0551,18.14,0.1486,0.3604,0.0955,66.42,-7.5,5.74,37.04,-2.62,-3.47,0.013,Yes,No,,
EnthermalPlus,SB70 Optigray 6mm / Air 8.05mm / SB70 6mm / Vacuum 0.25mm / Clear 6mm,25.5,OptigrayÂ®  6mm,5390,SolarbanÂ® 70 S2,SolarbanÂ® 70 glass  6mm,5439,SolarbanÂ® 70 S4,Clear Float Glass,415,,Air,0.2565,0.0452,22.14,0.1269,0.3307,0.1022,64.06,-8.59,7.03,38.27,-3.9,-3.6,0.005,Yes,No,,
EnthermalPlus,SB70 Optigray 6mm / Air 7.49mm / LUMI 6mm / Vacuum 0.25mm / Clear 6mm,25.44,OptigrayÂ®  6mm,5390,SolarbanÂ® 70 S2,SGG ECLAZ II 6mm,20756,ECLAZ II S4,SGG PLANICLEAR 6mm,21013,,Air,0.3516,0.0619,16.15,0.1724,0.4232,0.0964,70.97,-6.2,5.35,37.25,-2.43,-3.84,0.027,Yes,No,,
EnthermalPlus,SB70 Optigray 6mm / Air 7.49mm / SKN183 6mm / Vacuum 0.25mm / Clear 6mm,25.44,OptigrayÂ®  6mm,5390,SolarbanÂ® 70 S2,SGG COOL-LITE SKN 183 II 6mm,20896,COOL-LITE SKN 183 II S4,SGG PLANICLEAR 6mm,21013,,Air,0.2621,0.0462,21.66,0.1483,0.3832,0.0985,68.14,-6.54,5.23,37.63,-2.7,-4.83,0.0197,Yes,No,,
EnthermalPlus,SB70 Solarblue 6mm / Air 8.09mm / C180 6mm / Vacuum 0.25mm / Clear 6mm,25.44,SolarblueÂ®  6mm,5396,SolarbanÂ® 70 S2,6mm Clear,2194,LoE 180 S4,Float Glass - 6mm,2004,,Air,0.4145,0.073,13.7,0.156,0.3539,0.0948,66.24,-9.66,-2.88,37.18,-3.23,-10.03,0.0168,Yes,No,,
EnthermalPlus,SB70 Solarblue 6mm / Air 8.09mm / C270 6mm / Vacuum 0.25mm / Clear 6mm,25.44,SolarblueÂ®  6mm,5396,SolarbanÂ® 70 S2,6mm Clear,2029,LoEÂ² 270 S4,Float Glass - 6mm,2004,,Air,0.3141,0.0553,18.08,0.1332,0.3116,0.0882,62.82,-10.13,-2.25,35.89,-3.39,-8.91,0.0091,Yes,No,,
EnthermalPlus,SB70 Solarblue 6mm / Air 8.09mm / C272 6mm / Vacuum 0.25mm / Clear 6mm,25.44,SolarblueÂ®  6mm,5396,SolarbanÂ® 70 S2,6 mm Clear,2014,LoEÂ² 272 S4,Float Glass - 6mm,2004,,Air,0.3364,0.0592,16.88,0.1397,0.3208,0.085,63.57,-9.38,-2.48,35.23,-2.56,-8.9,0.0115,Yes,No,,
EnthermalPlus,SB70 Solarblue 6mm / Air 8.09mm / C366 6mm / Vacuum 0.25mm / Clear 6mm,25.44,SolarblueÂ®  6mm,5396,SolarbanÂ® 70 S2,6mm Clear,2157,LoEÂ³ 366 S4,Float Glass - 6mm,2004,,Air,0.2635,0.0464,21.55,0.1176,0.2905,0.086,61.0,-11.37,-1.8,35.44,-2.68,-9.13,0.0034,Yes,No,,
EnthermalPlus,SB70 Solarblue 6mm / Air 8.05mm / SB60 6mm / Vacuum 0.25mm / Clear 6mm,25.5,SolarblueÂ®  6mm,5396,SolarbanÂ® 70 S2,Clear  6mm,5284,SolarbanÂ® 60 S4,Clear Float Glass,415,,Air,0.3131,0.0551,18.14,0.1384,0.3218,0.0859,63.66,-10.31,-2.31,35.42,-2.67,-8.98,0.0126,Yes,No,,
EnthermalPlus,SB70 Solarblue 6mm / Air 8.05mm / SB70 6mm / Vacuum 0.25mm / Clear 6mm,25.5,SolarblueÂ®  6mm,5396,SolarbanÂ® 70 S2,SolarbanÂ® 70 glass  6mm,5439,SolarbanÂ® 70 S4,Clear Float Glass,415,,Air,0.2565,0.0452,22.14,0.1181,0.2953,0.0916,61.38,-11.32,-0.76,36.56,-3.82,-9.44,0.0049,Yes,No,,
EnthermalPlus,SB70 Solarblue 6mm / Air 7.49mm / LUMI 6mm / Vacuum 0.25mm / Clear 6mm,25.44,SolarblueÂ®  6mm,5396,SolarbanÂ® 70 S2,SGG ECLAZ II 6mm,20756,ECLAZ II S4,SGG PLANICLEAR 6mm,21013,,Air,0.3516,0.0619,16.15,0.1605,0.3775,0.0867,68.04,-9.26,-3.21,35.62,-2.67,-9.43,0.026,Yes,No,,
EnthermalPlus,SB70 Solarblue 6mm / Air 7.49mm / SKN183 6mm / Vacuum 0.25mm / Clear 6mm,25.44,SolarblueÂ®  6mm,5396,SolarbanÂ® 70 S2,SGG COOL-LITE SKN 183 II 6mm,20896,COOL-LITE SKN 183 II S4,SGG PLANICLEAR 6mm,21013,,Air,0.2621,0.0462,21.66,0.1379,0.3419,0.0885,65.31,-9.44,-3.03,35.99,-2.56,-10.6,0.0191,Yes,No,,
EnthermalPlus,SB70 Optiblue 6mm / Air 8.09mm / C180 6mm / Vacuum 0.25mm / Clear 6mm,25.44,OptiblueÂ® (SolarbanÂ® z75)  6mm,5428,SolarbanÂ® 70 S2,6mm Clear,2194,LoE 180 S4,Float Glass - 6mm,2004,,Air,0.4145,0.073,13.7,0.1733,0.4037,0.1093,69.77,-6.72,0.27,39.66,-1.87,-8.75,0.0222,Yes,No,,
EnthermalPlus,SB70 Optiblue 6mm / Air 8.09mm / C270 6mm / Vacuum 0.25mm / Clear 6mm,25.44,OptiblueÂ® (SolarbanÂ® z75)  6mm,5428,SolarbanÂ® 70 S2,6mm Clear,2029,LoEÂ² 270 S4,Float Glass - 6mm,2004,,Air,0.3141,0.0553,18.08,0.1483,0.3553,0.1009,66.19,-7.39,0.76,38.16,-2.18,-7.77,0.0118,Yes,No,,
EnthermalPlus,SB70 Optiblue 6mm / Air 8.09mm / C272 6mm / Vacuum 0.25mm / Clear 6mm,25.44,OptiblueÂ® (SolarbanÂ® z75)  6mm,5428,SolarbanÂ® 70 S2,6 mm Clear,2014,LoEÂ² 272 S4,Float Glass - 6mm,2004,,Air,0.3364,0.0592,16.88,0.1555,0.3659,0.0968,66.98,-6.58,0.57,37.4,-1.33,-7.85,0.0149,Yes,No,,
EnthermalPlus,SB70 Optiblue 6mm / Air 8.09mm / C366 6mm / Vacuum 0.25mm / Clear 6mm,25.44,OptiblueÂ® (SolarbanÂ® z75)  6mm,5428,SolarbanÂ® 70 S2,6mm Clear,2157,LoEÂ³ 366 S4,Float Glass - 6mm,2004,,Air,0.2635,0.0464,21.55,0.1305,0.3309,0.0981,64.27,-8.81,1.13,37.64,-1.49,-8.09,0.0045,Yes,No,,
EnthermalPlus,SB70 Optiblue 6mm / Air 8.05mm / SB60 6mm / Vacuum 0.25mm / Clear 6mm,25.5,OptiblueÂ® (SolarbanÂ® z75)  6mm,5428,SolarbanÂ® 70 S2,Clear  6mm,5284,SolarbanÂ® 60 S4,Clear Float Glass,415,,Air,0.3131,0.0551,18.14,0.1544,0.3669,0.098,67.07,-7.54,0.72,37.62,-1.47,-7.9,0.0165,Yes,No,,
EnthermalPlus,SB70 Optiblue 6mm / Air 8.05mm / SB70 6mm / Vacuum 0.25mm / Clear 6mm,25.5,OptiblueÂ® (SolarbanÂ® z75)  6mm,5428,SolarbanÂ® 70 S2,SolarbanÂ® 70 glass  6mm,5439,SolarbanÂ® 70 S4,Clear Float Glass,415,,Air,0.2565,0.0452,22.14,0.1312,0.3365,0.1051,64.68,-8.72,2.22,38.91,-2.68,-8.29,0.0064,Yes,No,,
EnthermalPlus,SB70 Optiblue 6mm / Air 7.49mm / LUMI 6mm / Vacuum 0.25mm / Clear 6mm,25.44,OptiblueÂ® (SolarbanÂ® z75)  6mm,5428,SolarbanÂ® 70 S2,SGG ECLAZ II 6mm,20756,ECLAZ II S4,SGG PLANICLEAR 6mm,21013,,Air,0.3516,0.0619,16.15,0.1799,0.4307,0.0989,71.65,-6.22,0.01,37.85,-1.35,-8.34,0.0347,Yes,No,,
EnthermalPlus,SB70 Optiblue 6mm / Air 7.49mm / SKN183 6mm / Vacuum 0.25mm / Clear 6mm,25.44,OptiblueÂ® (SolarbanÂ® z75)  6mm,5428,SolarbanÂ® 70 S2,SGG COOL-LITE SKN 183 II 6mm,20896,COOL-LITE SKN 183 II S4,SGG PLANICLEAR 6mm,21013,,Air,0.2621,0.0462,21.66,0.1545,0.39,0.1012,68.8,-6.58,0.07,38.25,-1.39,-9.6,0.0252,Yes,No,,
EnthermalPlus,LUMI 6mm / Air 7.75mm / C180 6mm / Vacuum 0.25mm / Clear 6mm,25.4,SGG ECLAZ II 6mm,20756,ECLAZ II S2,6mm Clear,2194,LoE 180 S4,Float Glass - 6mm,2004,,Air,0.4184,0.0737,13.57,0.484,0.7006,0.1689,86.98,-4.76,4.21,48.35,-2.53,-5.53,0.158,Yes,Yes,0.491624,0.439978
EnthermalPlus,LUMI 6mm / Air 7.75mm / C270 6mm / Vacuum 0.25mm / Clear 6mm,25.4,SGG ECLAZ II 6mm,20756,ECLAZ II S2,6mm Clear,2029,LoEÂ² 270 S4,Float Glass - 6mm,2004,,Air,0.3164,0.0557,17.95,0.324,0.6162,0.1441,82.66,-5.86,4.53,44.98,-3.39,-3.55,0.0795,Yes,Yes,0.333248,0.328381
EnthermalPlus,LUMI 6mm / Air 7.75mm / C272 6mm / Vacuum 0.25mm / Clear 6mm,25.4,SGG ECLAZ II 6mm,20756,ECLAZ II S2,6 mm Clear,2014,LoEÂ² 272 S4,Float Glass - 6mm,2004,,Air,0.339,0.0597,16.75,0.3589,0.6352,0.1319,83.64,-4.81,4.35,43.17,-1.66,-3.88,0.0946,Yes,Yes,0.368238,0.353215
EnthermalPlus,LUMI 6mm / Air 7.75mm / C366 6mm / Vacuum 0.25mm / Clear 6mm,25.4,SGG ECLAZ II 6mm,20756,ECLAZ II S2,6mm Clear,2157,LoEÂ³ 366 S4,Float Glass - 6mm,2004,,Air,0.2651,0.0467,21.42,0.2507,0.5732,0.1358,80.32,-7.95,4.91,43.75,-1.77,-4.58,0.0293,Yes,Yes,0.259366,0.271954
EnthermalPlus,LUMI 6mm / Air 7.71mm / SB60 6mm / Vacuum 0.25mm / Clear 6mm,25.46,SGG ECLAZ II 6mm,20756,ECLAZ II S2,Clear  6mm,5284,SolarbanÂ® 60 S4,Clear Float Glass,415,,Air,0.3154,0.0555,18.01,0.3476,0.6365,0.1352,83.73,-5.99,4.5,43.67,-2.14,-3.96,0.1156,Yes,No,,
EnthermalPlus,LUMI 6mm / Air 7.71mm / SB70 6mm / Vacuum 0.25mm / Clear 6mm,25.46,SGG ECLAZ II 6mm,20756,ECLAZ II S2,SolarbanÂ® 70 glass  6mm,5439,SolarbanÂ® 70 S4,Clear Float Glass,415,,Air,0.2581,0.0455,22.0,0.2472,0.5826,0.1567,80.79,-7.8,6.19,46.71,-4.01,-4.83,0.0409,Yes,No,,
EnthermalPlus,LUMI 6mm / Air 7.15mm / LUMI 6mm / Vacuum 0.25mm / Clear 6mm,25.4,SGG ECLAZ II 6mm,20756,ECLAZ II S2,SGG ECLAZ II 6mm,20756,ECLAZ II S4,SGG PLANICLEAR 6mm,21013,,Air,0.3543,0.0624,16.03,0.5015,0.7483,0.1384,89.27,-4.01,3.94,44.25,-1.62,-4.83,0.2631,Yes,Yes,0.508036,0.369613
EnthermalPlus,LUMI 6mm / Air 7.15mm / SKN183 6mm / Vacuum 0.25mm / Clear 6mm,25.4,SGG ECLAZ II 6mm,20756,ECLAZ II S2,SGG COOL-LITE SKN 183 II 6mm,20896,COOL-LITE SKN 183 II S4,SGG PLANICLEAR 6mm,21013,,Air,0.2636,0.0464,21.54,0.3229,0.6766,0.1444,85.8,-4.82,3.91,45.11,-2.16,-7.78,0.1791,Yes,Yes,0.330394,0.270087
EnthermalPlus,ZEN 6mm / Air 7.75mm / C180 6mm / Vacuum 0.25mm / Clear 6mm,25.4,SGG ECLAZ ONE II 6mm,20764,ECLAZ ONE II S2,6mm Clear,2194,LoE 180 S4,Float Glass - 6mm,2004,,Air,0.417,0.0734,13.62,0.4098,0.6647,0.2242,85.15,-4.82,5.24,54.76,-2.23,-7.7,0.1477,Yes,Yes,0.416435,0.438232
EnthermalPlus,ZEN 6mm / Air 7.75mm / C270 6mm / Vacuum 0.25mm / Clear 6mm,25.4,SGG ECLAZ ONE II 6mm,20764,ECLAZ ONE II S2,6mm Clear,2029,LoEÂ² 270 S4,Float Glass - 6mm,2004,,Air,0.3156,0.0556,17.99,0.2934,0.5839,0.2018,80.86,-5.9,5.61,52.31,-2.79,-6.66,0.0751,Yes,Yes,0.301184,0.327398
EnthermalPlus,ZEN 6mm / Air 7.75mm / C272 6mm / Vacuum 0.25mm / Clear 6mm,25.4,SGG ECLAZ ONE II 6mm,20764,ECLAZ ONE II S2,6 mm Clear,2014,LoEÂ² 272 S4,Float Glass - 6mm,2004,,Air,0.3381,0.0595,16.79,0.3212,0.6014,0.1909,81.79,-4.85,5.46,51.05,-1.54,-7.05,0.0891,Yes,Yes,0.329036,0.352083
EnthermalPlus,ZEN 6mm / Air 7.75mm / C366 6mm / Vacuum 0.25mm / Clear 6mm,25.4,SGG ECLAZ ONE II 6mm,20764,ECLAZ ONE II S2,6mm Clear,2157,LoEÂ³ 366 S4,Float Glass - 6mm,2004,,Air,0.2645,0.0466,21.47,0.2318,0.5429,0.1944,78.54,-7.9,5.97,51.44,-1.66,-7.47,0.0273,Yes,Yes,0.239221,0.271274
EnthermalPlus,ZEN 6mm / Air 7.71mm / SB60 6mm / Vacuum 0.25mm / Clear 6mm,25.46,SGG ECLAZ ONE II 6mm,20764,ECLAZ ONE II S2,Clear  6mm,5284,SolarbanÂ® 60 S4,Clear Float Glass,415,,Air,0.3145,0.0554,18.05,0.3126,0.6027,0.1939,81.88,-6.01,5.6,51.4,-1.88,-7.05,0.109,Yes,No,,
EnthermalPlus,ZEN 6mm / Air 7.71mm / SB70 6mm / Vacuum 0.25mm / Clear 6mm,25.46,SGG ECLAZ ONE II 6mm,20764,ECLAZ ONE II S2,SolarbanÂ® 70 glass  6mm,5439,SolarbanÂ® 70 S4,Clear Float Glass,415,,Air,0.2575,0.0454,22.05,0.2295,0.5525,0.2131,79.05,-7.78,7.17,53.55,-3.35,-7.39,0.0382,Yes,No,,
EnthermalPlus,ZEN 6mm / Air 7.15mm / LUMI 6mm / Vacuum 0.25mm / Clear 6mm,25.4,SGG ECLAZ ONE II 6mm,20764,ECLAZ ONE II S2,SGG ECLAZ II 6mm,20756,ECLAZ II S4,SGG PLANICLEAR 6mm,21013,,Air,0.3534,0.0622,16.07,0.429,0.7087,0.1967,87.33,-4.1,5.08,51.79,-1.5,-7.57,0.2448,Yes,Yes,0.434727,0.368551
EnthermalPlus,ZEN 6mm / Air 7.15mm / SKN183 6mm / Vacuum 0.25mm / Clear 6mm,25.4,SGG ECLAZ ONE II 6mm,20764,ECLAZ ONE II S2,SGG COOL-LITE SKN 183 II 6mm,20896,COOL-LITE SKN 183 II S4,SGG PLANICLEAR 6mm,21013,,Air,0.2631,0.0463,21.58,0.296,0.6411,0.2021,83.94,-4.85,4.94,52.41,-1.94,-9.47,0.1666,Yes,Yes,0.302347,0.269511
EnthermalPlus,SKN183 6mm / Air 7.75mm / C180 6mm / Vacuum 0.25mm / Clear 6mm,25.4,SGG COOL-LITE SKN 183 II 6mm,20896,COOL-LITE SKN 183 II S2,6mm Clear,2194,LoE 180 S4,Float Glass - 6mm,2004,,Air,0.4167,0.0734,13.63,0.2964,0.6341,0.1659,83.62,-5.55,4.22,47.96,-2.81,-8.85,0.1093,Yes,Yes,0.307258,0.437853
EnthermalPlus,SKN183 6mm / Air 7.75mm / C270 6mm / Vacuum 0.25mm / Clear 6mm,25.4,SGG COOL-LITE SKN 183 II 6mm,20896,COOL-LITE SKN 183 II S2,6mm Clear,2029,LoEÂ² 270 S4,Float Glass - 6mm,2004,,Air,0.3154,0.0555,18.0,0.2436,0.5577,0.1453,79.44,-6.49,4.55,45.17,-3.53,-7.72,0.0558,Yes,Yes,0.253317,0.327184
EnthermalPlus,SKN183 6mm / Air 7.75mm / C272 6mm / Vacuum 0.25mm / Clear 6mm,25.4,SGG COOL-LITE SKN 183 II 6mm,20896,COOL-LITE SKN 183 II S2,6 mm Clear,2014,LoEÂ² 272 S4,Float Glass - 6mm,2004,,Air,0.3379,0.0595,16.8,0.2589,0.5747,0.1354,80.37,-5.5,4.39,43.72,-2.05,-8.12,0.0673,Yes,Yes,0.269018,0.351836
EnthermalPlus,SKN183 6mm / Air 7.75mm / C366 6mm / Vacuum 0.25mm / Clear 6mm,25.4,SGG COOL-LITE SKN 183 II 6mm,20896,COOL-LITE SKN 183 II S2,6mm Clear,2157,LoEÂ³ 366 S4,Float Glass - 6mm,2004,,Air,0.2644,0.0466,21.48,0.2066,0.519,0.1385,77.18,-8.35,4.89,44.17,-2.32,-8.52,0.0207,Yes,Yes,0.215200,0.271126
EnthermalPlus,SKN183 6mm / Air 7.71mm / SB60 6mm / Vacuum 0.25mm / Clear 6mm,25.46,SGG COOL-LITE SKN 183 II 6mm,20896,COOL-LITE SKN 183 II S2,Clear  6mm,5284,SolarbanÂ® 60 S4,Clear Float Glass,415,,Air,0.3144,0.0554,18.06,0.2567,0.5759,0.1382,80.46,-6.63,4.54,44.13,-2.38,-8.13,0.0804,Yes,No,,
EnthermalPlus,SKN183 6mm / Air 7.71mm / SB70 6mm / Vacuum 0.25mm / Clear 6mm,25.46,SGG COOL-LITE SKN 183 II 6mm,20896,COOL-LITE SKN 183 II S2,SolarbanÂ® 70 glass  6mm,5439,SolarbanÂ® 70 S4,Clear Float Glass,415,,Air,0.2574,0.0453,22.06,0.2064,0.5278,0.1555,77.66,-8.22,6.15,46.56,-4.37,-8.44,0.0289,Yes,No,,
EnthermalPlus,SKN183 6mm / Air 7.15mm / LUMI 6mm / Vacuum 0.25mm / Clear 6mm,25.4,SGG COOL-LITE SKN 183 II 6mm,20896,COOL-LITE SKN 183 II S2,SGG ECLAZ II 6mm,20756,ECLAZ II S4,SGG PLANICLEAR 6mm,21013,,Air,0.3532,0.0622,16.08,0.3123,0.6767,0.1408,85.81,-4.86,3.97,44.59,-1.98,-8.77,0.179,Yes,Yes,0.321399,0.368321
EnthermalPlus,SKN183 6mm / Air 7.15mm / SKN183 6mm / Vacuum 0.25mm / Clear 6mm,25.4,SGG COOL-LITE SKN 183 II 6mm,20896,COOL-LITE SKN 183 II S2,SGG COOL-LITE SKN 183 II 6mm,20896,COOL-LITE SKN 183 II S4,SGG PLANICLEAR 6mm,21013,,Air,0.263,0.0463,21.59,0.2544,0.6124,0.1458,82.47,-5.49,3.93,45.3,-2.43,-10.82,0.1238,Yes,Yes,0.262049,0.269386
EnthermalPlus,XTREME 6mm / Air 7.75mm / C180 6mm / Vacuum 0.25mm / Clear 6mm,25.4,SGG COOL-LITE XTREME 61-29 II 6mm,20980,COOL-LITE XTREME 61-29 II S2,6mm Clear,2194,LoE 180 S4,Float Glass - 6mm,2004,,Air,0.4169,0.0734,13.62,0.2079,0.5197,0.1409,77.35,-7.1,1.58,44.59,-3.39,-7.64,0.0908,Yes,Yes,0.223315,0.438036
EnthermalPlus,XTREME 6mm / Air 7.75mm / C270 6mm / Vacuum 0.25mm / Clear 6mm,25.4,SGG COOL-LITE XTREME 61-29 II 6mm,20980,COOL-LITE XTREME 61-29 II S2,6mm Clear,2029,LoEÂ² 270 S4,Float Glass - 6mm,2004,,Air,0.3155,0.0556,18.0,0.1802,0.4571,0.1269,73.43,-7.73,1.99,42.47,-3.98,-6.35,0.0472,Yes,Yes,0.192561,0.327287
EnthermalPlus,XTREME 6mm / Air 7.75mm / C272 6mm / Vacuum 0.25mm / Clear 6mm,25.4,SGG COOL-LITE XTREME 61-29 II 6mm,20980,COOL-LITE XTREME 61-29 II S2,6 mm Clear,2014,LoEÂ² 272 S4,Float Glass - 6mm,2004,,Air,0.338,0.0595,16.8,0.1881,0.4706,0.1202,74.28,-6.82,1.78,41.39,-2.72,-6.48,0.057,Yes,Yes,0.201280,0.351955
EnthermalPlus,XTREME 6mm / Air 7.75mm / C366 6mm / Vacuum 0.25mm / Clear 6mm,25.4,SGG COOL-LITE XTREME 61-29 II 6mm,20980,COOL-LITE XTREME 61-29 II S2,6mm Clear,2157,LoEÂ³ 366 S4,Float Glass - 6mm,2004,,Air,0.2645,0.0466,21.47,0.1605,0.4256,0.1222,71.33,-9.28,2.42,41.71,-3.0,-6.9,0.0173,Yes,Yes,0.170930,0.271198
EnthermalPlus,XTREME 6mm / Air 7.71mm / SB60 6mm / Vacuum 0.25mm / Clear 6mm,25.46,SGG COOL-LITE XTREME 61-29 II 6mm,20980,COOL-LITE XTREME 61-29 II S2,Clear  6mm,5284,SolarbanÂ® 60 S4,Clear Float Glass,415,,Air,0.3144,0.0554,18.06,0.1878,0.4718,0.1222,74.37,-7.88,1.93,41.7,-2.91,-6.54,0.0674,Yes,No,,
EnthermalPlus,XTREME 6mm / Air 7.71mm / SB70 6mm / Vacuum 0.25mm / Clear 6mm,25.46,SGG COOL-LITE XTREME 61-29 II 6mm,20980,COOL-LITE XTREME 61-29 II S2,SolarbanÂ® 70 glass  6mm,5439,SolarbanÂ® 70 S4,Clear Float Glass,415,,Air,0.2575,0.0453,22.05,0.1625,0.4332,0.1336,71.8,-9.19,3.64,43.49,-4.8,-7.18,0.0243,Yes,No,,
EnthermalPlus,XTREME 6mm / Air 7.15mm / LUMI 6mm / Vacuum 0.25mm / Clear 6mm,25.4,SGG COOL-LITE XTREME 61-29 II 6mm,20980,COOL-LITE XTREME 61-29 II S2,SGG ECLAZ II 6mm,20756,ECLAZ II S4,SGG PLANICLEAR 6mm,21013,,Air,0.3533,0.0622,16.07,0.2177,0.554,0.1239,79.37,-6.44,1.22,42.06,-2.74,-7.12,0.1472,Yes,Yes,0.230603,0.368432
EnthermalPlus,XTREME 6mm / Air 7.15mm / SKN183 6mm / Vacuum 0.25mm / Clear 6mm,25.4,SGG COOL-LITE XTREME 61-29 II 6mm,20980,COOL-LITE XTREME 61-29 II S2,SGG COOL-LITE SKN 183 II 6mm,20896,COOL-LITE SKN 183 II S4,SGG PLANICLEAR 6mm,21013,,Air,0.2631,0.0463,21.58,0.1906,0.5018,0.1274,76.27,-6.86,1.34,42.6,-2.89,-8.9,0.1023,Yes,Yes,0.200286,0.269446
EnthermalPlus,C180 6mm / Air 8.05mm / Clear 6mm / Vacuum 0.25mm / C180 6mm,25.4,6mm Clear,2194,LoE 180 S2,Float Glass - 6mm,2004,,6mm Clear,2194,LoE 180 S5,Air,0.4182,0.0736,13.58,0.4914,0.6636,0.1943,85.13,-4.91,4.45,51.38,-2.39,-6.83,0.1053,Yes,No,,
EnthermalPlus,C180 6mm / Air 8.05mm / Clear 6mm / Vacuum 0.25mm / C270 6mm,25.4,6mm Clear,2194,LoE 180 S2,Float Glass - 6mm,2004,,6mm Clear,2029,LoEÂ² 270 S5,Air,0.3162,0.0557,17.96,0.3781,0.584,0.185,80.9,-6.1,4.9,50.23,-6.1,-2.85,0.0542,Yes,No,,
EnthermalPlus,C180 6mm / Air 8.05mm / Clear 6mm / Vacuum 0.25mm / C272 6mm,25.4,6mm Clear,2194,LoE 180 S2,Float Glass - 6mm,2004,,6 mm Clear,2014,LoEÂ² 272 S5,Air,0.3389,0.0597,16.76,0.4025,0.6016,0.1736,81.84,-5.0,4.71,48.82,-2.9,-3.99,0.0654,Yes,No,,
EnthermalPlus,C180 6mm / Air 8.05mm / Clear 6mm / Vacuum 0.25mm / C366 6mm,25.4,6mm Clear,2194,LoE 180 S2,Float Glass - 6mm,2004,,6mm Clear,2157,LoEÂ³ 366 S5,Air,0.265,0.0467,21.43,0.3315,0.543,0.177,78.58,-8.01,5.19,49.22,-1.56,-4.79,0.0197,Yes,No,,
EnthermalPlus,C180 6mm / Air 8.01mm / Clear 6mm / Vacuum 0.25mm / SB60 6mm,25.46,6mm Clear,2194,LoE 180 S2,Clear Float Glass,415,,Clear  6mm,5284,SolarbanÂ® 60 S5,Air,0.3151,0.0555,18.02,0.3881,0.603,0.1778,81.93,-6.17,4.88,49.31,-3.48,-3.33,0.0786,Yes,No,,
EnthermalPlus,C180 6mm / Air 8.01mm / Clear 6mm / Vacuum 0.25mm / SB70 6mm,25.46,6mm Clear,2194,LoE 180 S2,Clear Float Glass,415,,SolarbanÂ® 70 glass  6mm,5439,SolarbanÂ® 70 S5,Air,0.2579,0.0454,22.02,0.308,0.5522,0.1923,79.07,-7.86,6.35,51.1,-3.22,-6.48,0.029,Yes,No,,
EnthermalPlus,C180 6mm / Air 7.45mm / Clear 6mm / Vacuum 0.25mm / LUMI 6mm,25.4,6mm Clear,2194,LoE 180 S2,SGG PLANICLEAR 6mm,21013,,SGG ECLAZ II 6mm,20756,ECLAZ II S5,Air,0.3538,0.0623,16.05,0.5093,0.7084,0.1738,87.35,-4.19,4.23,48.91,-1.73,-6.14,0.1723,Yes,Yes,0.516167,0.369300
EnthermalPlus,C180 6mm / Air 7.45mm / Clear 6mm / Vacuum 0.25mm / SKN183 6mm,25.4,6mm Clear,2194,LoE 180 S2,SGG PLANICLEAR 6mm,21013,,SGG COOL-LITE SKN 183 II 6mm,20896,COOL-LITE SKN 183 II S5,Air,0.2634,0.0464,21.56,0.3915,0.6411,0.1844,83.97,-5.01,4.23,50.2,-3.48,-6.18,0.1191,Yes,Yes,0.396594,0.269915
EnthermalPlus,C270 6mm / Air 8.05mm / Clear 6mm / Vacuum 0.25mm / C180 6mm,25.4,6mm Clear,2029,LoEÂ² 270 S2,Float Glass - 6mm,2004,,6mm Clear,2194,LoE 180 S5,Air,0.416,0.0733,13.65,0.3026,0.584,0.1543,80.9,-6.1,4.9,46.33,-4.02,-3.53,0.0542,Yes,No,,
EnthermalPlus,C270 6mm / Air 8.05mm / Clear 6mm / Vacuum 0.25mm / C270 6mm,25.4,6mm Clear,2029,LoEÂ² 270 S2,Float Glass - 6mm,2004,,6mm Clear,2029,LoEÂ² 270 S5,Air,0.315,0.0555,18.03,0.2827,0.5142,0.1471,76.87,-7.03,5.16,45.29,-7.4,0.18,0.0301,Yes,No,,
EnthermalPlus,C270 6mm / Air 8.05mm / Clear 6mm / Vacuum 0.25mm / C272 6mm,25.4,6mm Clear,2029,LoEÂ² 270 S2,Float Glass - 6mm,2004,,6 mm Clear,2014,LoEÂ² 272 S5,Air,0.3374,0.0594,16.83,0.2917,0.5297,0.1382,77.77,-6.02,4.98,44.0,-4.49,-0.79,0.0367,Yes,No,,
EnthermalPlus,C270 6mm / Air 8.05mm / Clear 6mm / Vacuum 0.25mm / C366 6mm,25.4,6mm Clear,2029,LoEÂ² 270 S2,Float Glass - 6mm,2004,,6mm Clear,2157,LoEÂ³ 366 S5,Air,0.2641,0.0465,21.5,0.2636,0.4783,0.1407,74.66,-8.76,5.44,44.35,-3.37,-1.55,0.0106,Yes,No,,
EnthermalPlus,C270 6mm / Air 8.01mm / Clear 6mm / Vacuum 0.25mm / SB60 6mm,25.46,6mm Clear,2029,LoEÂ² 270 S2,Clear Float Glass,415,,Clear  6mm,5284,SolarbanÂ® 60 S5,Air,0.3139,0.0553,18.09,0.2855,0.5309,0.1415,77.86,-7.13,5.14,44.45,-4.98,-0.2,0.0418,Yes,No,,
EnthermalPlus,C270 6mm / Air 8.01mm / Clear 6mm / Vacuum 0.25mm / SB70 6mm,25.46,6mm Clear,2029,LoEÂ² 270 S2,Clear Float Glass,415,,SolarbanÂ® 70 glass  6mm,5439,SolarbanÂ® 70 S5,Air,0.2571,0.0453,22.09,0.2471,0.4864,0.1527,75.12,-8.67,6.7,46.06,-4.99,-3.15,0.0152,Yes,No,,
EnthermalPlus,C270 6mm / Air 7.45mm / Clear 6mm / Vacuum 0.25mm / LUMI 6mm,25.4,6mm Clear,2029,LoEÂ² 270 S2,SGG PLANICLEAR 6mm,21013,,SGG ECLAZ II 6mm,20756,ECLAZ II S5,Air,0.3525,0.0621,16.11,0.3167,0.6235,0.1384,83.04,-5.4,4.6,44.09,-3.4,-2.8,0.0859,Yes,Yes,0.327053,0.367678
EnthermalPlus,C270 6mm / Air 7.45mm / Clear 6mm / Vacuum 0.25mm / SKN183 6mm,25.4,6mm Clear,2029,LoEÂ² 270 S2,SGG PLANICLEAR 6mm,21013,,SGG COOL-LITE SKN 183 II 6mm,20896,COOL-LITE SKN 183 II S5,Air,0.2626,0.0462,21.62,0.2905,0.5644,0.1467,79.81,-6.08,4.64,45.26,-5.01,-2.87,0.0603,Yes,Yes,0.297596,0.269034
EnthermalPlus,C272 6mm / Air 8.05mm / Clear 6mm / Vacuum 0.25mm / C180 6mm,25.4,6 mm Clear,2014,LoEÂ² 272 S2,Float Glass - 6mm,2004,,6mm Clear,2194,LoE 180 S5,Air,0.4165,0.0733,13.63,0.3386,0.6016,0.1419,81.84,-5.0,4.71,44.55,-1.86,-4.07,0.0654,Yes,No,,
EnthermalPlus,C272 6mm / Air 8.05mm / Clear 6mm / Vacuum 0.25mm / C270 6mm,25.4,6 mm Clear,2014,LoEÂ² 272 S2,Float Glass - 6mm,2004,,6mm Clear,2029,LoEÂ² 270 S5,Air,0.3153,0.0555,18.01,0.3065,0.5297,0.1342,77.77,-6.02,4.98,43.38,-5.69,0.26,0.0367,Yes,No,,
EnthermalPlus,C272 6mm / Air 8.05mm / Clear 6mm / Vacuum 0.25mm / C272 6mm,25.4,6 mm Clear,2014,LoEÂ² 272 S2,Float Glass - 6mm,2004,,6 mm Clear,2014,LoEÂ² 272 S5,Air,0.3377,0.0595,16.81,0.3183,0.5459,0.1248,78.7,-5.01,4.78,41.94,-2.4,-0.88,0.0455,Yes,No,,
EnthermalPlus,C272 6mm / Air 8.05mm / Clear 6mm / Vacuum 0.25mm / C366 6mm,25.4,6 mm Clear,2014,LoEÂ² 272 S2,Float Glass - 6mm,2004,,6mm Clear,2157,LoEÂ³ 366 S5,Air,0.2643,0.0465,21.48,0.2811,0.4928,0.1276,75.55,-7.89,5.32,42.34,-1.09,-1.8,0.0131,Yes,No,,
EnthermalPlus,C272 6mm / Air 8.01mm / Clear 6mm / Vacuum 0.25mm / SB60 6mm,25.46,6 mm Clear,2014,LoEÂ² 272 S2,Clear Float Glass,415,,Clear  6mm,5284,SolarbanÂ® 60 S5,Air,0.3141,0.0553,18.08,0.3106,0.5471,0.1283,78.78,-6.13,4.95,42.45,-2.99,-0.2,0.0506,Yes,No,,
EnthermalPlus,C272 6mm / Air 8.01mm / Clear 6mm / Vacuum 0.25mm / SB70 6mm,25.46,6 mm Clear,2014,LoEÂ² 272 S2,Clear Float Glass,415,,SolarbanÂ® 70 glass  6mm,5439,SolarbanÂ® 70 S5,Air,0.2572,0.0453,22.07,0.2623,0.5009,0.1402,76.0,-7.75,6.55,44.26,-2.81,-3.74,0.0191,Yes,No,,
EnthermalPlus,C272 6mm / Air 7.45mm / Clear 6mm / Vacuum 0.25mm / LUMI 6mm,25.4,6 mm Clear,2014,LoEÂ² 272 S2,SGG PLANICLEAR 6mm,21013,,SGG ECLAZ II 6mm,20756,ECLAZ II S5,Air,0.3528,0.0621,16.1,0.3551,0.6427,0.125,84.02,-4.29,4.4,42.03,-1.16,-3.2,0.1027,Yes,Yes,0.364937,0.368032
EnthermalPlus,C272 6mm / Air 7.45mm / Clear 6mm / Vacuum 0.25mm / SKN183 6mm,25.4,6 mm Clear,2014,LoEÂ² 272 S2,SGG PLANICLEAR 6mm,21013,,SGG COOL-LITE SKN 183 II 6mm,20896,COOL-LITE SKN 183 II S5,Air,0.2628,0.0463,21.61,0.3164,0.5815,0.1337,80.74,-5.03,4.45,43.35,-2.97,-3.33,0.0731,Yes,Yes,0.323199,0.269227
