Repository: Ranojoyd80/enthermal-IGconfigurator_v2

File: Data_Pipeline/1_Source_CSVs/IG_Config_EnthermalPlus_Inboard_Dataset_07-07-26.csv (part 31 of 32)
Product Type,Comment,Total Thickness (mm),Outer Lite (Name_Thickness mm),Outer Lite NFRC ID,Outer Lite Low-E,Middle Lite (Name_Thickness mm),Middle Lite NFRC ID,Middle Lite Low-E,Inner Lite (Name_Thickness mm),Inner Lite NFRC ID,Inner Lite Low-E,Gas Fill,U-value NFRC (W/mÂ²K),U-value NFRC (BTU/hrftF),R-value NFRC,SHGC,Tvis (Visible Transmittance),Exterior Visible Reflectance,Transmitted Color L*,Transmitted Color a*,Transmitted Color b*,Exterior Reflected Color L*,Exterior Reflected Color a*,Exterior Reflected Color b*,T-UV,NFRC,CEN,g-factor,U-value CEN (W/m²K)
EnthermalPlus,C340 6mm / Air 8.05mm / Clear 6mm / Vacuum 0.25mm / C180 6mm,25.4,6mm Clear,2167,LoEÂ³ 340 S2,Float Glass - 6mm,2004,,6mm Clear,2194,LoE 180 S5,Air,0.4155,0.0732,13.66,0.1452,0.3269,0.142,64.23,-10.43,-3.45,44.76,-6.57,-13.31,0.0084,Yes,No,,
EnthermalPlus,C340 6mm / Air 8.05mm / Clear 6mm / Vacuum 0.25mm / C270 6mm,25.4,6mm Clear,2167,LoEÂ³ 340 S2,Float Glass - 6mm,2004,,6mm Clear,2029,LoEÂ² 270 S5,Air,0.3147,0.0554,18.04,0.141,0.2881,0.1398,60.91,-10.89,-2.85,44.41,-7.72,-11.95,0.0045,Yes,No,,
EnthermalPlus,C340 6mm / Air 8.05mm / Clear 6mm / Vacuum 0.25mm / C272 6mm,25.4,6mm Clear,2167,LoEÂ³ 340 S2,Float Glass - 6mm,2004,,6 mm Clear,2014,LoEÂ² 272 S5,Air,0.3371,0.0594,16.84,0.1443,0.2963,0.1367,61.62,-10.14,-3.03,43.94,-6.7,-12.19,0.0056,Yes,No,,
EnthermalPlus,C340 6mm / Air 8.05mm / Clear 6mm / Vacuum 0.25mm / C366 6mm,25.4,6mm Clear,2167,LoEÂ³ 340 S2,Float Glass - 6mm,2004,,6mm Clear,2157,LoEÂ³ 366 S5,Air,0.2639,0.0465,21.52,0.1368,0.2684,0.1374,59.12,-11.83,-2.69,44.05,-6.37,-12.44,0.0016,Yes,No,,
EnthermalPlus,C340 6mm / Air 8.01mm / Clear 6mm / Vacuum 0.25mm / SB60 6mm,25.46,6mm Clear,2167,LoEÂ³ 340 S2,Clear Float Glass,415,,Clear  6mm,5284,SolarbanÂ® 60 S5,Air,0.3136,0.0552,18.11,0.1417,0.2973,0.1378,61.72,-11.05,-2.89,44.09,-6.84,-12.03,0.0064,Yes,No,,
EnthermalPlus,C340 6mm / Air 8.01mm / Clear 6mm / Vacuum 0.25mm / SB70 6mm,25.46,6mm Clear,2167,LoEÂ³ 340 S2,Clear Float Glass,415,,SolarbanÂ® 70 glass  6mm,5439,SolarbanÂ® 70 S5,Air,0.2569,0.0452,22.1,0.1306,0.2729,0.1415,59.49,-11.86,-1.55,44.66,-7.01,-12.94,0.0025,Yes,No,,
EnthermalPlus,C340 6mm / Air 7.45mm / Clear 6mm / Vacuum 0.25mm / LUMI 6mm,25.4,6mm Clear,2167,LoEÂ³ 340 S2,SGG PLANICLEAR 6mm,21013,,SGG ECLAZ II 6mm,20756,ECLAZ II S5,Air,0.3522,0.062,16.12,0.1493,0.3486,0.1368,65.97,-10.05,-3.83,43.99,-6.28,-12.91,0.0135,Yes,Yes,0.164630,0.367324
EnthermalPlus,C340 6mm / Air 7.45mm / Clear 6mm / Vacuum 0.25mm / SKN183 6mm,25.4,6mm Clear,2167,LoEÂ³ 340 S2,SGG PLANICLEAR 6mm,21013,,SGG COOL-LITE SKN 183 II 6mm,20896,COOL-LITE SKN 183 II S5,Air,0.2625,0.0462,21.64,0.1415,0.316,0.1396,63.33,-10.21,-3.61,44.4,-6.83,-12.94,0.0096,Yes,Yes,0.152324,0.268842
EnthermalPlus,C366 6mm / Air 8.05mm / Clear 6mm / Vacuum 0.25mm / C180 6mm,25.4,6mm Clear,2157,LoEÂ³ 366 S2,Float Glass - 6mm,2004,,6mm Clear,2194,LoE 180 S5,Air,0.415,0.0731,13.68,0.2309,0.543,0.1398,78.58,-8.01,5.19,44.26,-2.52,-4.46,0.0197,Yes,No,,
EnthermalPlus,C366 6mm / Air 8.05mm / Clear 6mm / Vacuum 0.25mm / C270 6mm,25.4,6mm Clear,2157,LoEÂ³ 366 S2,Float Glass - 6mm,2004,,6mm Clear,2029,LoEÂ² 270 S5,Air,0.3144,0.0554,18.06,0.2276,0.4783,0.1336,74.66,-8.76,5.44,43.3,-5.39,-1.35,0.0106,Yes,No,,
EnthermalPlus,C366 6mm / Air 8.05mm / Clear 6mm / Vacuum 0.25mm / C272 6mm,25.4,6mm Clear,2157,LoEÂ³ 366 S2,Float Glass - 6mm,2004,,6 mm Clear,2014,LoEÂ² 272 S5,Air,0.3367,0.0593,16.86,0.2322,0.4928,0.1257,75.55,-7.89,5.32,42.09,-2.62,-2.24,0.0131,Yes,No,,
EnthermalPlus,C366 6mm / Air 8.05mm / Clear 6mm / Vacuum 0.25mm / C366 6mm,25.4,6mm Clear,2157,LoEÂ³ 366 S2,Float Glass - 6mm,2004,,6mm Clear,2157,LoEÂ³ 366 S5,Air,0.2637,0.0464,21.54,0.2214,0.4455,0.1278,72.54,-10.28,5.62,42.4,-1.79,-2.82,0.0038,Yes,No,,
EnthermalPlus,C366 6mm / Air 8.01mm / Clear 6mm / Vacuum 0.25mm / SB60 6mm,25.46,6mm Clear,2157,LoEÂ³ 366 S2,Clear Float Glass,415,,Clear  6mm,5284,SolarbanÂ® 60 S5,Air,0.3133,0.0552,18.13,0.2285,0.494,0.1286,75.64,-8.95,5.46,42.52,-3.07,-1.71,0.015,Yes,No,,
EnthermalPlus,C366 6mm / Air 8.01mm / Clear 6mm / Vacuum 0.25mm / SB70 6mm,25.46,6mm Clear,2157,LoEÂ³ 366 S2,Clear Float Glass,415,,SolarbanÂ® 70 glass  6mm,5439,SolarbanÂ® 70 S5,Air,0.2567,0.0452,22.12,0.2104,0.4528,0.1382,72.98,-10.15,6.87,43.99,-3.65,-3.96,0.0057,Yes,No,,
EnthermalPlus,C366 6mm / Air 7.45mm / Clear 6mm / Vacuum 0.25mm / LUMI 6mm,25.4,6mm Clear,2157,LoEÂ³ 366 S2,SGG PLANICLEAR 6mm,21013,,SGG ECLAZ II 6mm,20756,ECLAZ II S5,Air,0.3518,0.062,16.14,0.2402,0.5799,0.1259,80.68,-7.46,4.95,42.17,-1.63,-4.01,0.0316,Yes,Yes,0.251344,0.366887
EnthermalPlus,C366 6mm / Air 7.45mm / Clear 6mm / Vacuum 0.25mm / SKN183 6mm,25.4,6mm Clear,2157,LoEÂ³ 366 S2,SGG PLANICLEAR 6mm,21013,,SGG COOL-LITE SKN 183 II 6mm,20896,COOL-LITE SKN 183 II S5,Air,0.2622,0.0462,21.65,0.2308,0.525,0.1332,77.53,-7.9,4.93,43.27,-3.28,-3.92,0.0222,Yes,Yes,0.238479,0.268605
EnthermalPlus,Q452 6mm / Air 8.05mm / Clear 6mm / Vacuum 0.25mm / C180 6mm,25.4,6mm Clear,2107,Quad LoE 452 S2,Float Glass - 6mm,2004,,6mm Clear,2194,LoE 180 S5,Air,0.4148,0.0731,13.69,0.1836,0.4395,0.1142,72.2,-9.94,5.31,40.45,-4.18,-3.02,0.0057,Yes,No,,
EnthermalPlus,Q452 6mm / Air 8.05mm / Clear 6mm / Vacuum 0.25mm / C270 6mm,25.4,6mm Clear,2107,Quad LoE 452 S2,Float Glass - 6mm,2004,,6mm Clear,2029,LoEÂ² 270 S5,Air,0.3143,0.0553,18.07,0.1805,0.3871,0.1102,68.54,-10.54,5.51,39.75,-6.15,-0.82,0.0032,Yes,No,,
EnthermalPlus,Q452 6mm / Air 8.05mm / Clear 6mm / Vacuum 0.25mm / C272 6mm,25.4,6mm Clear,2107,Quad LoE 452 S2,Float Glass - 6mm,2004,,6 mm Clear,2014,LoEÂ² 272 S5,Air,0.3366,0.0593,16.87,0.1842,0.3985,0.1049,69.34,-9.71,5.42,38.83,-4.04,-1.44,0.004,Yes,No,,
EnthermalPlus,Q452 6mm / Air 8.05mm / Clear 6mm / Vacuum 0.25mm / C366 6mm,25.4,6mm Clear,2107,Quad LoE 452 S2,Float Glass - 6mm,2004,,6mm Clear,2157,LoEÂ³ 366 S5,Air,0.2636,0.0464,21.54,0.1762,0.3604,0.1062,66.55,-11.8,5.56,39.05,-3.45,-1.83,0.0011,Yes,No,,
EnthermalPlus,Q452 6mm / Air 8.01mm / Clear 6mm / Vacuum 0.25mm / SB60 6mm,25.46,6mm Clear,2107,Quad LoE 452 S2,Clear Float Glass,415,,Clear  6mm,5284,SolarbanÂ® 60 S5,Air,0.3132,0.0552,18.13,0.1812,0.3996,0.1068,69.43,-10.7,5.55,39.15,-4.37,-1.07,0.0044,Yes,No,,
EnthermalPlus,Q452 6mm / Air 8.01mm / Clear 6mm / Vacuum 0.25mm / SB70 6mm,25.46,6mm Clear,2107,Quad LoE 452 S2,Clear Float Glass,415,,SolarbanÂ® 70 glass  6mm,5439,SolarbanÂ® 70 S5,Air,0.2566,0.0452,22.13,0.1681,0.3665,0.1132,66.98,-11.77,6.8,40.26,-5.03,-2.52,0.0017,Yes,No,,
EnthermalPlus,Q452 6mm / Air 7.45mm / Clear 6mm / Vacuum 0.25mm / LUMI 6mm,25.4,6mm Clear,2107,Quad LoE 452 S2,SGG PLANICLEAR 6mm,21013,,SGG ECLAZ II 6mm,20756,ECLAZ II S5,Air,0.3517,0.0619,16.14,0.1895,0.4688,0.105,74.12,-9.45,5.09,38.89,-3.35,-2.72,0.009,Yes,Yes,0.203977,0.366783
EnthermalPlus,Q452 6mm / Air 7.45mm / Clear 6mm / Vacuum 0.25mm / SKN183 6mm,25.4,6mm Clear,2107,Quad LoE 452 S2,SGG PLANICLEAR 6mm,21013,,SGG COOL-LITE SKN 183 II 6mm,20896,COOL-LITE SKN 183 II S5,Air,0.2622,0.0462,21.66,0.1819,0.4248,0.1098,71.21,-9.79,5.05,39.72,-4.66,-2.6,0.0064,Yes,Yes,0.191967,0.268548
EnthermalPlus,SB60 6mm / Air 8.09mm / Clear 6mm / Vacuum 0.25mm / C180 6mm,25.44,Clear  6mm,5284,SolarbanÂ® 60 S2,Float Glass - 6mm,2004,,6mm Clear,2194,LoE 180 S5,Air,0.4158,0.0732,13.66,0.3285,0.6107,0.1446,82.35,-5.77,4.83,44.94,-2.39,-4.29,0.0779,Yes,No,,
EnthermalPlus,SB60 6mm / Air 8.09mm / Clear 6mm / Vacuum 0.25mm / C270 6mm,25.44,Clear  6mm,5284,SolarbanÂ® 60 S2,Float Glass - 6mm,2004,,6mm Clear,2029,LoEÂ² 270 S5,Air,0.3148,0.0554,18.04,0.3037,0.5378,0.1367,78.26,-6.76,5.08,43.75,-6.23,0.01,0.0414,Yes,No,,
EnthermalPlus,SB60 6mm / Air 8.09mm / Clear 6mm / Vacuum 0.25mm / C272 6mm,25.44,Clear  6mm,5284,SolarbanÂ® 60 S2,Float Glass - 6mm,2004,,6 mm Clear,2014,LoEÂ² 272 S5,Air,0.3373,0.0594,16.84,0.3141,0.5542,0.1269,79.19,-5.75,4.89,42.27,-2.84,-1.14,0.0501,Yes,No,,
EnthermalPlus,SB60 6mm / Air 8.09mm / Clear 6mm / Vacuum 0.25mm / C366 6mm,25.44,Clear  6mm,5284,SolarbanÂ® 60 S2,Float Glass - 6mm,2004,,6mm Clear,2157,LoEÂ³ 366 S5,Air,0.264,0.0465,21.51,0.281,0.5004,0.1297,76.03,-8.6,5.4,42.68,-1.53,-2.04,0.0148,Yes,No,,
EnthermalPlus,SB60 6mm / Air 8.05mm / Clear 6mm / Vacuum 0.25mm / SB60 6mm,25.5,Clear  6mm,5284,SolarbanÂ® 60 S2,Clear Float Glass,415,,Clear  6mm,5284,SolarbanÂ® 60 S5,Air,0.3137,0.0552,18.1,0.3073,0.5554,0.1305,79.28,-6.88,5.06,42.79,-3.45,-0.45,0.059,Yes,No,,
EnthermalPlus,SB60 6mm / Air 8.05mm / Clear 6mm / Vacuum 0.25mm / SB70 6mm,25.5,Clear  6mm,5284,SolarbanÂ® 60 S2,Clear Float Glass,415,,SolarbanÂ® 70 glass  6mm,5439,SolarbanÂ® 70 S5,Air,0.257,0.0453,22.1,0.2627,0.5086,0.1428,76.48,-8.47,6.66,44.64,-3.39,-3.91,0.0214,Yes,No,,
EnthermalPlus,SB60 6mm / Air 7.49mm / Clear 6mm / Vacuum 0.25mm / LUMI 6mm,25.44,Clear  6mm,5284,SolarbanÂ® 60 S2,SGG PLANICLEAR 6mm,21013,,SGG ECLAZ II 6mm,20756,ECLAZ II S5,Air,0.3523,0.062,16.12,0.344,0.6524,0.1271,84.55,-5.08,4.51,42.37,-1.6,-3.48,0.1256,Yes,No,,
EnthermalPlus,SB60 6mm / Air 7.49mm / Clear 6mm / Vacuum 0.25mm / SKN183 6mm,25.44,Clear  6mm,5284,SolarbanÂ® 60 S2,SGG PLANICLEAR 6mm,21013,,SGG COOL-LITE SKN 183 II 6mm,20896,COOL-LITE SKN 183 II S5,Air,0.2625,0.0462,21.63,0.3125,0.5903,0.1362,81.25,-5.79,4.56,43.71,-3.48,-3.55,0.0873,Yes,No,,
EnthermalPlus,SB60 Solexia 6mm / Air 8.09mm / Clear 6mm / Vacuum 0.25mm / C180 6mm,25.44,SolexiaÂ®  6mm,5254,SolarbanÂ® 60 S2,Float Glass - 6mm,2004,,6mm Clear,2194,LoE 180 S5,Air,0.4158,0.0732,13.66,0.2552,0.5321,0.1208,77.97,-10.4,5.5,41.42,-5.74,-2.57,0.0447,Yes,No,,
EnthermalPlus,SB60 Solexia 6mm / Air 8.09mm / Clear 6mm / Vacuum 0.25mm / C270 6mm,25.44,SolexiaÂ®  6mm,5254,SolarbanÂ® 60 S2,Float Glass - 6mm,2004,,6mm Clear,2029,LoEÂ² 270 S5,Air,0.3148,0.0554,18.04,0.2427,0.4688,0.115,74.08,-11.04,5.71,40.43,-8.81,0.94,0.0244,Yes,No,,
EnthermalPlus,SB60 Solexia 6mm / Air 8.09mm / Clear 6mm / Vacuum 0.25mm / C272 6mm,25.44,SolexiaÂ®  6mm,5254,SolarbanÂ® 60 S2,Float Glass - 6mm,2004,,6 mm Clear,2014,LoEÂ² 272 S5,Air,0.3373,0.0594,16.84,0.2495,0.483,0.1072,74.96,-10.17,5.55,39.11,-5.77,-0.08,0.0298,Yes,No,,
EnthermalPlus,SB60 Solexia 6mm / Air 8.09mm / Clear 6mm / Vacuum 0.25mm / C366 6mm,25.44,SolexiaÂ®  6mm,5254,SolarbanÂ® 60 S2,Float Glass - 6mm,2004,,6mm Clear,2157,LoEÂ³ 366 S5,Air,0.264,0.0465,21.51,0.2297,0.4367,0.1092,71.98,-12.59,6.0,39.43,-4.74,-0.82,0.0087,Yes,No,,
EnthermalPlus,SB60 Solexia 6mm / Air 8.05mm / Clear 6mm / Vacuum 0.25mm / SB60 6mm,25.5,SolexiaÂ®  6mm,5254,SolarbanÂ® 60 S2,Clear Float Glass,415,,Clear  6mm,5284,SolarbanÂ® 60 S5,Air,0.3137,0.0552,18.1,0.2447,0.4843,0.11,75.05,-11.24,5.71,39.56,-6.26,0.51,0.0343,Yes,No,,
EnthermalPlus,SB60 Solexia 6mm / Air 8.05mm / Clear 6mm / Vacuum 0.25mm / SB70 6mm,25.5,SolexiaÂ®  6mm,5254,SolarbanÂ® 60 S2,Clear Float Glass,415,,SolarbanÂ® 70 glass  6mm,5439,SolarbanÂ® 70 S5,Air,0.257,0.0453,22.1,0.2166,0.4438,0.1195,72.4,-12.47,7.22,41.17,-6.7,-2.16,0.0126,Yes,No,,
EnthermalPlus,SB60 Solexia 6mm / Air 7.49mm / Clear 6mm / Vacuum 0.25mm / LUMI 6mm,25.44,SolexiaÂ®  6mm,5254,SolarbanÂ® 60 S2,SGG PLANICLEAR 6mm,21013,,SGG ECLAZ II 6mm,20756,ECLAZ II S5,Air,0.3523,0.062,16.12,0.2646,0.5683,0.1073,80.06,-9.89,5.21,39.18,-4.72,-2.01,0.0704,Yes,No,,
EnthermalPlus,SB60 Solexia 6mm / Air 7.49mm / Clear 6mm / Vacuum 0.25mm / SKN183 6mm,25.44,SolexiaÂ®  6mm,5254,SolarbanÂ® 60 S2,SGG PLANICLEAR 6mm,21013,,SGG COOL-LITE SKN 183 II 6mm,20896,COOL-LITE SKN 183 II S5,Air,0.2625,0.0462,21.63,0.2458,0.5145,0.1145,76.93,-10.28,5.23,40.38,-6.47,-1.95,0.0498,Yes,No,,
EnthermalPlus,SB60 Solarbronze 6mm / Air 8.09mm / Clear 6mm / Vacuum 0.25mm / C180 6mm,25.44,SolarbronzeÂ®  6mm,5274,SolarbanÂ® 60 S2,Float Glass - 6mm,2004,,6mm Clear,2194,LoE 180 S5,Air,0.4158,0.0732,13.66,0.215,0.3657,0.0796,66.63,-0.73,8.53,33.79,0.59,-0.12,0.0371,Yes,No,,
EnthermalPlus,SB60 Solarbronze 6mm / Air 8.09mm / Clear 6mm / Vacuum 0.25mm / C270 6mm,25.44,SolarbronzeÂ®  6mm,5274,SolarbanÂ® 60 S2,Float Glass - 6mm,2004,,6mm Clear,2029,LoEÂ² 270 S5,Air,0.3148,0.0554,18.04,0.1946,0.3219,0.0766,63.2,-1.74,8.52,33.14,-1.29,1.77,0.0204,Yes,No,,
EnthermalPlus,SB60 Solarbronze 6mm / Air 8.09mm / Clear 6mm / Vacuum 0.25mm / C272 6mm,25.44,SolarbronzeÂ®  6mm,5274,SolarbanÂ® 60 S2,Float Glass - 6mm,2004,,6 mm Clear,2014,LoEÂ² 272 S5,Air,0.3373,0.0594,16.84,0.2022,0.3321,0.0733,64.0,-0.9,8.41,32.43,0.26,1.11,0.025,Yes,No,,
EnthermalPlus,SB60 Solarbronze 6mm / Air 8.09mm / Clear 6mm / Vacuum 0.25mm / C366 6mm,25.44,SolarbronzeÂ®  6mm,5274,SolarbanÂ® 60 S2,Float Glass - 6mm,2004,,6mm Clear,2157,LoEÂ³ 366 S5,Air,0.264,0.0465,21.51,0.1771,0.2994,0.0745,61.3,-3.45,8.71,32.68,0.88,0.78,0.0072,Yes,No,,
EnthermalPlus,SB60 Solarbronze 6mm / Air 8.05mm / Clear 6mm / Vacuum 0.25mm / SB60 6mm,25.5,SolarbronzeÂ®  6mm,5274,SolarbanÂ® 60 S2,Clear Float Glass,415,,Clear  6mm,5284,SolarbanÂ® 60 S5,Air,0.3137,0.0552,18.1,0.1971,0.3326,0.0747,64.05,-1.81,8.53,32.71,-0.05,1.5,0.0285,Yes,No,,
EnthermalPlus,SB60 Solarbronze 6mm / Air 8.05mm / Clear 6mm / Vacuum 0.25mm / SB70 6mm,25.5,SolarbronzeÂ®  6mm,5274,SolarbanÂ® 60 S2,Clear Float Glass,415,,SolarbanÂ® 70 glass  6mm,5439,SolarbanÂ® 70 S5,Air,0.257,0.0453,22.1,0.1652,0.3043,0.079,61.69,-3.3,9.76,33.64,0.07,-0.05,0.0105,Yes,No,,
EnthermalPlus,SB60 Solarbronze 6mm / Air 7.49mm / Clear 6mm / Vacuum 0.25mm / LUMI 6mm,25.44,SolarbronzeÂ®  6mm,5274,SolarbanÂ® 60 S2,SGG PLANICLEAR 6mm,21013,,SGG ECLAZ II 6mm,20756,ECLAZ II S5,Air,0.3523,0.062,16.12,0.2229,0.3909,0.0734,68.5,-0.06,8.36,32.47,0.83,0.04,0.0583,Yes,No,,
EnthermalPlus,SB60 Solarbronze 6mm / Air 7.49mm / Clear 6mm / Vacuum 0.25mm / SKN183 6mm,25.44,SolarbronzeÂ®  6mm,5274,SolarbanÂ® 60 S2,SGG PLANICLEAR 6mm,21013,,SGG COOL-LITE SKN 183 II 6mm,20896,COOL-LITE SKN 183 II S5,Air,0.2625,0.0462,21.63,0.1992,0.3536,0.0765,65.72,-0.85,8.26,33.14,-0.07,0.08,0.0413,Yes,No,,
EnthermalPlus,SB60 Solargray 6mm / Air 8.09mm / Clear 6mm / Vacuum 0.25mm / C180 6mm,25.44,SolargrayÂ®  6mm,5289,SolarbanÂ® 60 S2,Float Glass - 6mm,2004,,6mm Clear,2194,LoE 180 S5,Air,0.4158,0.0732,13.66,0.1883,0.3057,0.0687,62.04,-2.91,2.0,31.53,0.02,-3.31,0.0358,Yes,No,,
EnthermalPlus,SB60 Solargray 6mm / Air 8.09mm / Clear 6mm / Vacuum 0.25mm / C270 6mm,25.44,SolargrayÂ®  6mm,5289,SolarbanÂ® 60 S2,Float Glass - 6mm,2004,,6mm Clear,2029,LoEÂ² 270 S5,Air,0.3148,0.0554,18.04,0.1702,0.2692,0.0668,58.8,-3.75,2.28,31.04,-1.6,-1.25,0.0197,Yes,No,,
EnthermalPlus,SB60 Solargray 6mm / Air 8.09mm / Clear 6mm / Vacuum 0.25mm / C272 6mm,25.44,SolargrayÂ®  6mm,5289,SolarbanÂ® 60 S2,Float Glass - 6mm,2004,,6 mm Clear,2014,LoEÂ² 272 S5,Air,0.3373,0.0594,16.84,0.1769,0.2776,0.0643,59.55,-2.96,2.08,30.46,-0.31,-1.73,0.0242,Yes,No,,
EnthermalPlus,SB60 Solargray 6mm / Air 8.09mm / Clear 6mm / Vacuum 0.25mm / C366 6mm,25.44,SolargrayÂ®  6mm,5289,SolarbanÂ® 60 S2,Float Glass - 6mm,2004,,6mm Clear,2157,LoEÂ³ 366 S5,Air,0.264,0.0465,21.51,0.1544,0.2506,0.0651,57.03,-5.32,2.66,30.64,0.24,-2.15,0.007,Yes,No,,
EnthermalPlus,SB60 Solargray 6mm / Air 8.05mm / Clear 6mm / Vacuum 0.25mm / SB60 6mm,25.5,SolargrayÂ®  6mm,5289,SolarbanÂ® 60 S2,Clear Float Glass,415,,Clear  6mm,5284,SolarbanÂ® 60 S5,Air,0.3137,0.0552,18.1,0.1724,0.2781,0.0652,59.61,-3.83,2.22,30.67,-0.57,-1.44,0.0276,Yes,No,,
EnthermalPlus,SB60 Solargray 6mm / Air 8.05mm / Clear 6mm / Vacuum 0.25mm / SB70 6mm,25.5,SolargrayÂ®  6mm,5289,SolarbanÂ® 60 S2,Clear Float Glass,415,,SolarbanÂ® 70 glass  6mm,5439,SolarbanÂ® 70 S5,Air,0.257,0.0453,22.1,0.1438,0.2546,0.0684,57.38,-5.22,3.64,31.43,-0.26,-3.18,0.0102,Yes,No,,
EnthermalPlus,SB60 Solargray 6mm / Air 7.49mm / Clear 6mm / Vacuum 0.25mm / LUMI 6mm,25.44,SolargrayÂ®  6mm,5289,SolarbanÂ® 60 S2,SGG PLANICLEAR 6mm,21013,,SGG ECLAZ II 6mm,20756,ECLAZ II S5,Air,0.3523,0.062,16.12,0.1944,0.3267,0.0643,63.79,-2.32,1.68,30.49,0.22,-2.77,0.0561,Yes,No,,
EnthermalPlus,SB60 Solargray 6mm / Air 7.49mm / Clear 6mm / Vacuum 0.25mm / SKN183 6mm,25.44,SolargrayÂ®  6mm,5289,SolarbanÂ® 60 S2,SGG PLANICLEAR 6mm,21013,,SGG COOL-LITE SKN 183 II 6mm,20896,COOL-LITE SKN 183 II S5,Air,0.2625,0.0462,21.63,0.1732,0.2955,0.0667,61.17,-2.97,1.81,31.04,-0.43,-2.9,0.0398,Yes,No,,
EnthermalPlus,SB60 Optigray 6mm / Air 8.09mm / Clear 6mm / Vacuum 0.25mm / C180 6mm,25.44,OptigrayÂ®  6mm,5265,SolarbanÂ® 60 S2,Float Glass - 6mm,2004,,6mm Clear,2194,LoE 180 S5,Air,0.4158,0.0732,13.66,0.2382,0.4329,0.0943,71.65,-5.1,4.17,36.82,-1.43,-3.26,0.0472,Yes,No,,
EnthermalPlus,SB60 Optigray 6mm / Air 8.09mm / Clear 6mm / Vacuum 0.25mm / C270 6mm,25.44,OptigrayÂ®  6mm,5265,SolarbanÂ® 60 S2,Float Glass - 6mm,2004,,6mm Clear,2029,LoEÂ² 270 S5,Air,0.3148,0.0554,18.04,0.2199,0.3813,0.0904,68.02,-5.95,4.4,36.03,-3.95,-0.31,0.0258,Yes,No,,
EnthermalPlus,SB60 Optigray 6mm / Air 8.09mm / Clear 6mm / Vacuum 0.25mm / C272 6mm,25.44,OptigrayÂ®  6mm,5265,SolarbanÂ® 60 S2,Float Glass - 6mm,2004,,6 mm Clear,2014,LoEÂ² 272 S5,Air,0.3373,0.0594,16.84,0.2275,0.3931,0.0854,68.85,-5.08,4.22,35.06,-1.75,-1.1,0.0316,Yes,No,,
EnthermalPlus,SB60 Optigray 6mm / Air 8.09mm / Clear 6mm / Vacuum 0.25mm / C366 6mm,25.44,OptigrayÂ®  6mm,5265,SolarbanÂ® 60 S2,Float Glass - 6mm,2004,,6mm Clear,2157,LoEÂ³ 366 S5,Air,0.264,0.0465,21.51,0.203,0.3549,0.0869,66.04,-7.61,4.74,35.34,-0.91,-1.7,0.0092,Yes,No,,
EnthermalPlus,SB60 Optigray 6mm / Air 8.05mm / Clear 6mm / Vacuum 0.25mm / SB60 6mm,25.5,OptigrayÂ®  6mm,5265,SolarbanÂ® 60 S2,Clear Float Glass,415,,Clear  6mm,5284,SolarbanÂ® 60 S5,Air,0.3137,0.0552,18.1,0.2223,0.3939,0.0873,68.93,-6.07,4.37,35.4,-2.16,-0.63,0.0362,Yes,No,,
EnthermalPlus,SB60 Optigray 6mm / Air 8.05mm / Clear 6mm / Vacuum 0.25mm / SB70 6mm,25.5,OptigrayÂ®  6mm,5265,SolarbanÂ® 60 S2,Clear Float Glass,415,,SolarbanÂ® 70 glass  6mm,5439,SolarbanÂ® 70 S5,Air,0.257,0.0453,22.1,0.19,0.3606,0.0935,66.43,-7.48,5.85,36.64,-2.05,-3.03,0.0133,Yes,No,,
EnthermalPlus,SB60 Optigray 6mm / Air 7.49mm / Clear 6mm / Vacuum 0.25mm / LUMI 6mm,25.44,OptigrayÂ®  6mm,5265,SolarbanÂ® 60 S2,SGG PLANICLEAR 6mm,21013,,SGG ECLAZ II 6mm,20756,ECLAZ II S5,Air,0.3523,0.062,16.12,0.2472,0.4626,0.0855,73.62,-4.49,3.87,35.11,-0.93,-2.66,0.0742,Yes,No,,
EnthermalPlus,SB60 Optigray 6mm / Air 7.49mm / Clear 6mm / Vacuum 0.25mm / SKN183 6mm,25.44,OptigrayÂ®  6mm,5265,SolarbanÂ® 60 S2,SGG PLANICLEAR 6mm,21013,,SGG COOL-LITE SKN 183 II 6mm,20896,COOL-LITE SKN 183 II S5,Air,0.2625,0.0462,21.63,0.2242,0.4186,0.0901,70.68,-5.11,3.94,36.01,-2.12,-2.73,0.0525,Yes,No,,
EnthermalPlus,SB60 Solarblue 6mm / Air 8.09mm / Clear 6mm / Vacuum 0.25mm / C180 6mm,25.44,SolarblueÂ®  6mm,5364,SolarbanÂ® 60 S2,Float Glass - 6mm,2004,,6mm Clear,2194,LoE 180 S5,Air,0.4158,0.0732,13.66,0.2208,0.3861,0.0846,68.7,-8.18,-4.47,35.16,-1.81,-8.86,0.0455,Yes,No,,
EnthermalPlus,SB60 Solarblue 6mm / Air 8.09mm / Clear 6mm / Vacuum 0.25mm / C270 6mm,25.44,SolarblueÂ®  6mm,5364,SolarbanÂ® 60 S2,Float Glass - 6mm,2004,,6mm Clear,2029,LoEÂ² 270 S5,Air,0.3148,0.0554,18.04,0.2038,0.3403,0.0816,65.2,-8.85,-3.85,34.47,-4.37,-5.29,0.025,Yes,No,,
EnthermalPlus,SB60 Solarblue 6mm / Air 8.09mm / Clear 6mm / Vacuum 0.25mm / C272 6mm,25.44,SolarblueÂ®  6mm,5364,SolarbanÂ® 60 S2,Float Glass - 6mm,2004,,6 mm Clear,2014,LoEÂ² 272 S5,Air,0.3373,0.0594,16.84,0.211,0.3506,0.0773,65.99,-8.0,-4.14,33.56,-2.28,-5.9,0.0306,Yes,No,,
EnthermalPlus,SB60 Solarblue 6mm / Air 8.09mm / Clear 6mm / Vacuum 0.25mm / C366 6mm,25.44,SolarblueÂ®  6mm,5364,SolarbanÂ® 60 S2,Float Glass - 6mm,2004,,6mm Clear,2157,LoEÂ³ 366 S5,Air,0.264,0.0465,21.51,0.1881,0.3171,0.0784,63.31,-10.35,-3.27,33.8,-1.41,-6.69,0.0089,Yes,No,,
EnthermalPlus,SB60 Solarblue 6mm / Air 8.05mm / Clear 6mm / Vacuum 0.25mm / SB60 6mm,25.5,SolarblueÂ®  6mm,5364,SolarbanÂ® 60 S2,Clear Float Glass,415,,Clear  6mm,5284,SolarbanÂ® 60 S5,Air,0.3137,0.0552,18.1,0.2062,0.3516,0.0788,66.08,-8.97,-3.96,33.86,-2.67,-5.52,0.035,Yes,No,,
EnthermalPlus,SB60 Solarblue 6mm / Air 8.05mm / Clear 6mm / Vacuum 0.25mm / SB70 6mm,25.5,SolarblueÂ®  6mm,5364,SolarbanÂ® 60 S2,Clear Float Glass,415,,SolarbanÂ® 70 glass  6mm,5439,SolarbanÂ® 70 S5,Air,0.257,0.0453,22.1,0.1758,0.3219,0.0841,63.67,-10.3,-2.2,35.02,-2.18,-8.48,0.0129,Yes,No,,
EnthermalPlus,SB60 Solarblue 6mm / Air 7.49mm / Clear 6mm / Vacuum 0.25mm / LUMI 6mm,25.44,SolarblueÂ®  6mm,5364,SolarbanÂ® 60 S2,SGG PLANICLEAR 6mm,21013,,SGG ECLAZ II 6mm,20756,ECLAZ II S5,Air,0.3523,0.062,16.12,0.2288,0.4125,0.0774,70.59,-7.66,-4.98,33.63,-1.37,-7.62,0.0713,Yes,No,,
EnthermalPlus,SB60 Solarblue 6mm / Air 7.49mm / Clear 6mm / Vacuum 0.25mm / SKN183 6mm,25.44,SolarblueÂ®  6mm,5364,SolarbanÂ® 60 S2,SGG PLANICLEAR 6mm,21013,,SGG COOL-LITE SKN 183 II 6mm,20896,COOL-LITE SKN 183 II S5,Air,0.2625,0.0462,21.63,0.207,0.3733,0.0813,67.76,-8.12,-4.62,34.46,-2.33,-7.96,0.0505,Yes,No,,
EnthermalPlus,SB60 Optiblue 6mm / Air 8.09mm / Clear 6mm / Vacuum 0.25mm / C180 6mm,25.44,OptiblueÂ® (SolarbanÂ® z50)  6mm,5424,SolarbanÂ® 60 S2,Float Glass - 6mm,2004,,6mm Clear,2194,LoE 180 S5,Air,0.4158,0.0732,13.66,0.2625,0.4407,0.0964,72.35,-5.02,-1.25,37.34,-0.6,-7.69,0.0602,Yes,No,,
EnthermalPlus,SB60 Optiblue 6mm / Air 8.09mm / Clear 6mm / Vacuum 0.25mm / C270 6mm,25.44,OptiblueÂ® (SolarbanÂ® z50)  6mm,5424,SolarbanÂ® 60 S2,Float Glass - 6mm,2004,,6mm Clear,2029,LoEÂ² 270 S5,Air,0.3148,0.0554,18.04,0.2385,0.3882,0.0924,68.68,-5.91,-0.77,36.53,-3.51,-3.94,0.0327,Yes,No,,
EnthermalPlus,SB60 Optiblue 6mm / Air 8.09mm / Clear 6mm / Vacuum 0.25mm / C272 6mm,25.44,OptiblueÂ® (SolarbanÂ® z50)  6mm,5424,SolarbanÂ® 60 S2,Float Glass - 6mm,2004,,6 mm Clear,2014,LoEÂ² 272 S5,Air,0.3373,0.0594,16.84,0.2477,0.4001,0.0871,69.52,-4.99,-1.03,35.5,-1.19,-4.7,0.0398,Yes,No,,
EnthermalPlus,SB60 Optiblue 6mm / Air 8.09mm / Clear 6mm / Vacuum 0.25mm / C366 6mm,25.44,OptiblueÂ® (SolarbanÂ® z50)  6mm,5424,SolarbanÂ® 60 S2,Float Glass - 6mm,2004,,6mm Clear,2157,LoEÂ³ 366 S5,Air,0.264,0.0465,21.51,0.2174,0.3613,0.0887,66.69,-7.61,-0.28,35.79,-0.18,-5.5,0.0116,Yes,No,,
EnthermalPlus,SB60 Optiblue 6mm / Air 8.05mm / Clear 6mm / Vacuum 0.25mm / SB60 6mm,25.5,OptiblueÂ® (SolarbanÂ® z50)  6mm,5424,SolarbanÂ® 60 S2,Clear Float Glass,415,,Clear  6mm,5284,SolarbanÂ® 60 S5,Air,0.3137,0.0552,18.1,0.2418,0.401,0.089,69.6,-6.0,-0.86,35.85,-1.63,-4.24,0.046,Yes,No,,
EnthermalPlus,SB60 Optiblue 6mm / Air 8.05mm / Clear 6mm / Vacuum 0.25mm / SB70 6mm,25.5,OptiblueÂ® (SolarbanÂ® z50)  6mm,5424,SolarbanÂ® 60 S2,Clear Float Glass,415,,SolarbanÂ® 70 glass  6mm,5439,SolarbanÂ® 70 S5,Air,0.257,0.0453,22.1,0.2023,0.367,0.0957,67.08,-7.53,0.84,37.17,-1.07,-7.35,0.0169,Yes,No,,
EnthermalPlus,SB60 Optiblue 6mm / Air 7.49mm / Clear 6mm / Vacuum 0.25mm / LUMI 6mm,25.44,OptiblueÂ® (SolarbanÂ® z50)  6mm,5424,SolarbanÂ® 60 S2,SGG PLANICLEAR 6mm,21013,,SGG ECLAZ II 6mm,20756,ECLAZ II S5,Air,0.3523,0.062,16.12,0.2739,0.4709,0.0872,74.33,-4.38,-1.69,35.57,-0.2,-6.57,0.0956,Yes,No,,
EnthermalPlus,SB60 Optiblue 6mm / Air 7.49mm / Clear 6mm / Vacuum 0.25mm / SKN183 6mm,25.44,OptiblueÂ® (SolarbanÂ® z50)  6mm,5424,SolarbanÂ® 60 S2,SGG PLANICLEAR 6mm,21013,,SGG COOL-LITE SKN 183 II 6mm,20896,COOL-LITE SKN 183 II S5,Air,0.2625,0.0462,21.63,0.245,0.426,0.0921,71.36,-5.04,-1.44,36.51,-1.32,-6.86,0.0672,Yes,No,,
EnthermalPlus,SB70 6mm / Air 8.09mm / Clear 6mm / Vacuum 0.25mm / C180 6mm,25.44,SolarbanÂ® 70 glass  6mm,5439,SolarbanÂ® 70 S2,Float Glass - 6mm,2004,,6mm Clear,2194,LoE 180 S5,Air,0.4146,0.073,13.7,0.2307,0.5592,0.1645,79.47,-7.49,6.3,47.66,-4.37,-5.08,0.0286,Yes,No,,
EnthermalPlus,SB70 6mm / Air 8.09mm / Clear 6mm / Vacuum 0.25mm / C270 6mm,25.44,SolarbanÂ® 70 glass  6mm,5439,SolarbanÂ® 70 S2,Float Glass - 6mm,2004,,6mm Clear,2029,LoEÂ² 270 S5,Air,0.3141,0.0553,18.08,0.229,0.4926,0.1578,75.51,-8.32,6.65,46.74,-7.2,-2.34,0.015,Yes,No,,
EnthermalPlus,SB70 6mm / Air 8.09mm / Clear 6mm / Vacuum 0.25mm / C272 6mm,25.44,SolarbanÂ® 70 glass  6mm,5439,SolarbanÂ® 70 S2,Float Glass - 6mm,2004,,6 mm Clear,2014,LoEÂ² 272 S5,Air,0.3365,0.0593,16.88,0.233,0.5073,0.1496,76.39,-7.39,6.5,45.62,-4.63,-3.26,0.0189,Yes,No,,
EnthermalPlus,SB70 6mm / Air 8.09mm / Clear 6mm / Vacuum 0.25mm / C366 6mm,25.44,SolarbanÂ® 70 glass  6mm,5439,SolarbanÂ® 70 S2,Float Glass - 6mm,2004,,6mm Clear,2157,LoEÂ³ 366 S5,Air,0.2635,0.0464,21.55,0.2243,0.4586,0.1518,73.35,-9.83,6.82,45.91,-3.84,-3.79,0.0056,Yes,No,,
EnthermalPlus,SB70 6mm / Air 8.05mm / Clear 6mm / Vacuum 0.25mm / SB60 6mm,25.5,SolarbanÂ® 70 glass  6mm,5439,SolarbanÂ® 70 S2,Clear Float Glass,415,,Clear  6mm,5284,SolarbanÂ® 60 S5,Air,0.313,0.0551,18.14,0.2295,0.5086,0.1527,76.48,-8.47,6.66,46.02,-5.03,-2.73,0.0214,Yes,No,,
EnthermalPlus,SB70 6mm / Air 8.05mm / Clear 6mm / Vacuum 0.25mm / SB70 6mm,25.5,SolarbanÂ® 70 glass  6mm,5439,SolarbanÂ® 70 S2,Clear Float Glass,415,,SolarbanÂ® 70 glass  6mm,5439,SolarbanÂ® 70 S5,Air,0.2565,0.0452,22.14,0.2139,0.4664,0.1627,73.82,-9.66,7.97,47.4,-5.48,-4.78,0.0088,Yes,No,,
EnthermalPlus,SB70 6mm / Air 7.49mm / Clear 6mm / Vacuum 0.25mm / LUMI 6mm,25.44,SolarbanÂ® 70 glass  6mm,5439,SolarbanÂ® 70 S2,SGG PLANICLEAR 6mm,21013,,SGG ECLAZ II 6mm,20756,ECLAZ II S5,Air,0.3516,0.0619,16.15,0.2397,0.5969,0.1498,81.57,-6.92,6.15,45.69,-3.69,-4.82,0.046,Yes,No,,
EnthermalPlus,SB70 6mm / Air 7.49mm / Clear 6mm / Vacuum 0.25mm / SKN183 6mm,25.44,SolarbanÂ® 70 glass  6mm,5439,SolarbanÂ® 70 S2,SGG PLANICLEAR 6mm,21013,,SGG COOL-LITE SKN 183 II 6mm,20896,COOL-LITE SKN 183 II S5,Air,0.2621,0.0462,21.66,0.2316,0.5407,0.1574,78.41,-7.38,6.09,46.72,-5.19,-4.69,0.0328,Yes,No,,
EnthermalPlus,SB70 Solexia 6mm / Air 8.09mm / Clear 6mm / Vacuum 0.25mm / C180 6mm,25.44,SolexiaÂ®  6mm,5393,SolarbanÂ® 70 S2,Float Glass - 6mm,2004,,6mm Clear,2194,LoE 180 S5,Air,0.4146,0.073,13.7,0.1995,0.4878,0.1362,75.25,-11.8,6.84,43.8,-8.39,-3.06,0.0166,Yes,No,,
EnthermalPlus,SB70 Solexia 6mm / Air 8.09mm / Clear 6mm / Vacuum 0.25mm / C270 6mm,25.44,SolexiaÂ®  6mm,5393,SolarbanÂ® 70 S2,Float Glass - 6mm,2004,,6mm Clear,2029,LoEÂ² 270 S5,Air,0.3141,0.0553,18.08,0.1963,0.4299,0.1313,71.48,-12.32,7.13,43.04,-10.7,-0.77,0.0089,Yes,No,,
EnthermalPlus,SB70 Solexia 6mm / Air 8.09mm / Clear 6mm / Vacuum 0.25mm / C272 6mm,25.44,SolexiaÂ®  6mm,5393,SolarbanÂ® 70 S2,Float Glass - 6mm,2004,,6 mm Clear,2014,LoEÂ² 272 S5,Air,0.3365,0.0593,16.88,0.2002,0.4426,0.1247,72.32,-11.51,7.01,42.02,-8.39,-1.59,0.0112,Yes,No,,
EnthermalPlus,SB70 Solexia 6mm / Air 8.09mm / Clear 6mm / Vacuum 0.25mm / C366 6mm,25.44,SolexiaÂ®  6mm,5393,SolarbanÂ® 70 S2,Float Glass - 6mm,2004,,6mm Clear,2157,LoEÂ³ 366 S5,Air,0.2635,0.0464,21.55,0.1921,0.4006,0.1263,69.45,-13.56,7.28,42.26,-7.71,-2.02,0.0033,Yes,No,,
EnthermalPlus,SB70 Solexia 6mm / Air 8.05mm / Clear 6mm / Vacuum 0.25mm / SB60 6mm,25.5,SolexiaÂ®  6mm,5393,SolarbanÂ® 70 S2,Clear Float Glass,415,,Clear  6mm,5284,SolarbanÂ® 60 S5,Air,0.313,0.0551,18.14,0.1967,0.4439,0.1271,72.42,-12.53,7.17,42.37,-8.72,-1.13,0.0126,Yes,No,,
EnthermalPlus,SB70 Solexia 6mm / Air 8.05mm / Clear 6mm / Vacuum 0.25mm / SB70 6mm,25.5,SolexiaÂ®  6mm,5393,SolarbanÂ® 70 S2,Clear Float Glass,415,,SolarbanÂ® 70 glass  6mm,5439,SolarbanÂ® 70 S5,Air,0.2565,0.0452,22.14,0.1838,0.4074,0.135,69.89,-13.41,8.4,43.59,-9.36,-2.72,0.0052,Yes,No,,
EnthermalPlus,SB70 Solexia 6mm / Air 7.49mm / Clear 6mm / Vacuum 0.25mm / LUMI 6mm,25.44,SolexiaÂ®  6mm,5393,SolarbanÂ® 70 S2,SGG PLANICLEAR 6mm,21013,,SGG ECLAZ II 6mm,20756,ECLAZ II S5,Air,0.3516,0.0619,16.15,0.2051,0.5205,0.1248,77.26,-11.39,6.7,42.08,-7.6,-2.91,0.0261,Yes,No,,
EnthermalPlus,SB70 Solexia 6mm / Air 7.49mm / Clear 6mm / Vacuum 0.25mm / SKN183 6mm,25.44,SolexiaÂ®  6mm,5393,SolarbanÂ® 70 S2,SGG PLANICLEAR 6mm,21013,,SGG COOL-LITE SKN 183 II 6mm,20896,COOL-LITE SKN 183 II S5,Air,0.2621,0.0462,21.66,0.1964,0.4717,0.1309,74.24,-11.57,6.63,43.0,-8.97,-2.71,0.0189,Yes,No,,
EnthermalPlus,SB70 Solarbronze 6mm / Air 8.09mm / Clear 6mm / Vacuum 0.25mm / C180 6mm,25.44,SolarbronzeÂ®  6mm,5377,SolarbanÂ® 70 S2,Float Glass - 6mm,2004,,6mm Clear,2194,LoE 180 S5,Air,0.4146,0.073,13.7,0.1501,0.3346,0.0865,64.2,-2.38,9.59,35.2,-0.03,-0.52,0.0139,Yes,No,,
EnthermalPlus,SB70 Solarbronze 6mm / Air 8.09mm / Clear 6mm / Vacuum 0.25mm / C270 6mm,25.44,SolarbronzeÂ®  6mm,5377,SolarbanÂ® 70 S2,Float Glass - 6mm,2004,,6mm Clear,2029,LoEÂ² 270 S5,Air,0.3141,0.0553,18.08,0.1455,0.2947,0.084,60.87,-3.25,9.68,34.68,-1.46,0.7,0.0075,Yes,No,,
EnthermalPlus,SB70 Solarbronze 6mm / Air 8.09mm / Clear 6mm / Vacuum 0.25mm / C272 6mm,25.44,SolarbronzeÂ®  6mm,5377,SolarbanÂ® 70 S2,Float Glass - 6mm,2004,,6 mm Clear,2014,LoEÂ² 272 S5,Air,0.3365,0.0593,16.88,0.1487,0.3038,0.0812,61.64,-2.47,9.6,34.12,-0.22,0.18,0.0095,Yes,No,,
EnthermalPlus,SB70 Solarbronze 6mm / Air 8.09mm / Clear 6mm / Vacuum 0.25mm / C366 6mm,25.44,SolarbronzeÂ®  6mm,5377,SolarbanÂ® 70 S2,Float Glass - 6mm,2004,,6mm Clear,2157,LoEÂ³ 366 S5,Air,0.2635,0.0464,21.55,0.1405,0.2742,0.0821,59.05,-4.65,9.74,34.3,0.13,-0.01,0.0028,Yes,No,,
EnthermalPlus,SB70 Solarbronze 6mm / Air 8.05mm / Clear 6mm / Vacuum 0.25mm / SB60 6mm,25.5,SolarbronzeÂ®  6mm,5377,SolarbanÂ® 70 S2,Clear Float Glass,415,,Clear  6mm,5284,SolarbanÂ® 60 S5,Air,0.313,0.0551,18.14,0.1457,0.3043,0.0824,61.69,-3.34,9.71,34.34,-0.44,0.49,0.0105,Yes,No,,
EnthermalPlus,SB70 Solarbronze 6mm / Air 8.05mm / Clear 6mm / Vacuum 0.25mm / SB70 6mm,25.5,SolarbronzeÂ®  6mm,5377,SolarbanÂ® 70 S2,Clear Float Glass,415,,SolarbanÂ® 70 glass  6mm,5439,SolarbanÂ® 70 S5,Air,0.2565,0.0452,22.14,0.1339,0.279,0.0858,59.45,-4.46,10.7,35.05,-0.67,-0.46,0.0043,Yes,No,,
EnthermalPlus,SB70 Solarbronze 6mm / Air 7.49mm / Clear 6mm / Vacuum 0.25mm / LUMI 6mm,25.44,SolarbronzeÂ®  6mm,5377,SolarbanÂ® 70 S2,SGG PLANICLEAR 6mm,21013,,SGG ECLAZ II 6mm,20756,ECLAZ II S5,Air,0.3516,0.0619,16.15,0.1535,0.3574,0.0813,65.99,-1.82,9.56,34.15,0.23,-0.57,0.0218,Yes,No,,
EnthermalPlus,SB70 Solarbronze 6mm / Air 7.49mm / Clear 6mm / Vacuum 0.25mm / SKN183 6mm,25.44,SolarbronzeÂ®  6mm,5377,SolarbanÂ® 70 S2,SGG PLANICLEAR 6mm,21013,,SGG COOL-LITE SKN 183 II 6mm,20896,COOL-LITE SKN 183 II S5,Air,0.2621,0.0462,21.66,0.1456,0.3237,0.0839,63.32,-2.38,9.38,34.68,-0.53,-0.44,0.0158,Yes,No,,
EnthermalPlus,SB70 Solargray 6mm / Air 8.09mm / Clear 6mm / Vacuum 0.25mm / C180 6mm,25.44,SolargrayÂ®  6mm,5373,SolarbanÂ® 70 S2,Float Glass - 6mm,2004,,6mm Clear,2194,LoE 180 S5,Air,0.4146,0.073,13.7,0.1328,0.2798,0.0738,59.74,-4.44,3.26,32.69,-0.39,-4.04,0.0134,Yes,No,,
EnthermalPlus,SB70 Solargray 6mm / Air 8.09mm / Clear 6mm / Vacuum 0.25mm / C270 6mm,25.44,SolargrayÂ®  6mm,5373,SolarbanÂ® 70 S2,Float Glass - 6mm,2004,,6mm Clear,2029,LoEÂ² 270 S5,Air,0.3141,0.0553,18.08,0.1278,0.2465,0.0721,56.61,-5.16,3.62,32.3,-1.6,-2.67,0.0072,Yes,No,,
EnthermalPlus,SB70 Solargray 6mm / Air 8.09mm / Clear 6mm / Vacuum 0.25mm / C272 6mm,25.44,SolargrayÂ®  6mm,5373,SolarbanÂ® 70 S2,Float Glass - 6mm,2004,,6 mm Clear,2014,LoEÂ² 272 S5,Air,0.3365,0.0593,16.88,0.1308,0.254,0.0701,57.32,-4.42,3.45,31.83,-0.57,-3.06,0.0092,Yes,No,,
EnthermalPlus,SB70 Solargray 6mm / Air 8.09mm / Clear 6mm / Vacuum 0.25mm / C366 6mm,25.44,SolargrayÂ®  6mm,5373,SolarbanÂ® 70 S2,Float Glass - 6mm,2004,,6mm Clear,2157,LoEÂ³ 366 S5,Air,0.2635,0.0464,21.55,0.1228,0.2295,0.0707,54.9,-6.42,3.86,31.97,-0.25,-3.31,0.0027,Yes,No,,
EnthermalPlus,SB70 Solargray 6mm / Air 8.05mm / Clear 6mm / Vacuum 0.25mm / SB60 6mm,25.5,SolargrayÂ®  6mm,5373,SolarbanÂ® 70 S2,Clear Float Glass,415,,Clear  6mm,5284,SolarbanÂ® 60 S5,Air,0.313,0.0551,18.14,0.128,0.2546,0.0709,57.38,-5.26,3.59,32.01,-0.75,-2.83,0.0101,Yes,No,,
EnthermalPlus,SB70 Solargray 6mm / Air 8.05mm / Clear 6mm / Vacuum 0.25mm / SB70 6mm,25.5,SolargrayÂ®  6mm,5373,SolarbanÂ® 70 S2,Clear Float Glass,415,,SolarbanÂ® 70 glass  6mm,5439,SolarbanÂ® 70 S5,Air,0.2565,0.0452,22.14,0.1169,0.2334,0.0735,55.27,-6.29,4.76,32.6,-0.8,-3.92,0.0042,Yes,No,,
EnthermalPlus,SB70 Solargray 6mm / Air 7.49mm / Clear 6mm / Vacuum 0.25mm / LUMI 6mm,25.44,SolargrayÂ®  6mm,5373,SolarbanÂ® 70 S2,SGG PLANICLEAR 6mm,21013,,SGG ECLAZ II 6mm,20756,ECLAZ II S5,Air,0.3516,0.0619,16.15,0.1351,0.2987,0.0701,61.42,-3.96,3.07,31.86,-0.15,-3.79,0.021,Yes,No,,
EnthermalPlus,SB70 Solargray 6mm / Air 7.49mm / Clear 6mm / Vacuum 0.25mm / SKN183 6mm,25.44,SolargrayÂ®  6mm,5373,SolarbanÂ® 70 S2,SGG PLANICLEAR 6mm,21013,,SGG COOL-LITE SKN 183 II 6mm,20896,COOL-LITE SKN 183 II S5,Air,0.2621,0.0462,21.66,0.127,0.2706,0.0721,58.91,-4.39,3.12,32.3,-0.72,-3.79,0.0152,Yes,No,,
EnthermalPlus,SB70 Optigray 6mm / Air 8.09mm / Clear 6mm / Vacuum 0.25mm / C180 6mm,25.44,OptigrayÂ®  6mm,5390,SolarbanÂ® 70 S2,Float Glass - 6mm,2004,,6mm Clear,2194,LoE 180 S5,Air,0.4146,0.073,13.7,0.1728,0.3964,0.1044,69.09,-6.68,5.48,38.66,-2.71,-4.0,0.0176,Yes,No,,
EnthermalPlus,SB70 Optigray 6mm / Air 8.09mm / Clear 6mm / Vacuum 0.25mm / C270 6mm,25.44,OptigrayÂ®  6mm,5390,SolarbanÂ® 70 S2,Float Glass - 6mm,2004,,6mm Clear,2029,LoEÂ² 270 S5,Air,0.3141,0.0553,18.08,0.1689,0.3493,0.101,65.57,-7.4,5.8,38.04,-4.58,-2.08,0.0094,Yes,No,,
EnthermalPlus,SB70 Optigray 6mm / Air 8.09mm / Clear 6mm / Vacuum 0.25mm / C272 6mm,25.44,OptigrayÂ®  6mm,5390,SolarbanÂ® 70 S2,Float Glass - 6mm,2004,,6 mm Clear,2014,LoEÂ² 272 S5,Air,0.3365,0.0593,16.88,0.1724,0.3598,0.0969,66.36,-6.59,5.65,37.28,-2.88,-2.72,0.012,Yes,No,,
EnthermalPlus,SB70 Optigray 6mm / Air 8.09mm / Clear 6mm / Vacuum 0.25mm / C366 6mm,25.44,OptigrayÂ®  6mm,5390,SolarbanÂ® 70 S2,Float Glass - 6mm,2004,,6mm Clear,2157,LoEÂ³ 366 S5,Air,0.2635,0.0464,21.55,0.164,0.3253,0.098,63.65,-8.74,5.98,37.49,-2.36,-3.07,0.0035,Yes,No,,
EnthermalPlus,SB70 Optigray 6mm / Air 8.05mm / Clear 6mm / Vacuum 0.25mm / SB60 6mm,25.5,OptigrayÂ®  6mm,5390,SolarbanÂ® 70 S2,Clear Float Glass,415,,Clear  6mm,5284,SolarbanÂ® 60 S5,Air,0.313,0.0551,18.14,0.1692,0.3607,0.0985,66.44,-7.54,5.79,37.56,-3.16,-2.35,0.0133,Yes,No,,
EnthermalPlus,SB70 Optigray 6mm / Air 8.05mm / Clear 6mm / Vacuum 0.25mm / SB70 6mm,25.5,OptigrayÂ®  6mm,5390,SolarbanÂ® 70 S2,Clear Float Glass,415,,SolarbanÂ® 70 glass  6mm,5439,SolarbanÂ® 70 S5,Air,0.2565,0.0452,22.14,0.1565,0.3308,0.1036,64.07,-8.58,7.0,38.5,-3.43,-3.8,0.0055,Yes,No,,
EnthermalPlus,SB70 Optigray 6mm / Air 7.49mm / Clear 6mm / Vacuum 0.25mm / LUMI 6mm,25.44,OptigrayÂ®  6mm,5390,SolarbanÂ® 70 S2,SGG PLANICLEAR 6mm,21013,,SGG ECLAZ II 6mm,20756,ECLAZ II S5,Air,0.3516,0.0619,16.15,0.1774,0.4232,0.0969,70.97,-6.18,5.32,37.33,-2.24,-3.79,0.0276,Yes,No,,
EnthermalPlus,SB70 Optigray 6mm / Air 7.49mm / Clear 6mm / Vacuum 0.25mm / SKN183 6mm,25.44,OptigrayÂ®  6mm,5390,SolarbanÂ® 70 S2,SGG PLANICLEAR 6mm,21013,,SGG COOL-LITE SKN 183 II 6mm,20896,COOL-LITE SKN 183 II S5,Air,0.2621,0.0462,21.66,0.1691,0.3834,0.1008,68.15,-6.58,5.3,38.03,-3.23,-3.71,0.02,Yes,No,,
EnthermalPlus,SB70 Solarblue 6mm / Air 8.09mm / Clear 6mm / Vacuum 0.25mm / C180 6mm,25.44,SolarblueÂ®  6mm,5396,SolarbanÂ® 70 S2,Float Glass - 6mm,2004,,6mm Clear,2194,LoE 180 S5,Air,0.4146,0.073,13.7,0.1613,0.3537,0.0931,66.23,-9.64,-2.88,36.87,-2.9,-10.1,0.017,Yes,No,,
EnthermalPlus,SB70 Solarblue 6mm / Air 8.09mm / Clear 6mm / Vacuum 0.25mm / C270 6mm,25.44,SolarblueÂ®  6mm,5396,SolarbanÂ® 70 S2,Float Glass - 6mm,2004,,6mm Clear,2029,LoEÂ² 270 S5,Air,0.3141,0.0553,18.08,0.1572,0.3118,0.0906,62.84,-10.2,-2.18,36.33,-4.76,-7.74,0.0091,Yes,No,,
EnthermalPlus,SB70 Solarblue 6mm / Air 8.09mm / Clear 6mm / Vacuum 0.25mm / C272 6mm,25.44,SolarblueÂ®  6mm,5396,SolarbanÂ® 70 S2,Float Glass - 6mm,2004,,6 mm Clear,2014,LoEÂ² 272 S5,Air,0.3365,0.0593,16.88,0.1607,0.321,0.087,63.58,-9.42,-2.43,35.62,-3.13,-8.25,0.0116,Yes,No,,
EnthermalPlus,SB70 Solarblue 6mm / Air 8.09mm / Clear 6mm / Vacuum 0.25mm / C366 6mm,25.44,SolarblueÂ®  6mm,5396,SolarbanÂ® 70 S2,Float Glass - 6mm,2004,,6mm Clear,2157,LoEÂ³ 366 S5,Air,0.2635,0.0464,21.55,0.1525,0.2906,0.0879,61.01,-11.39,-1.76,35.8,-2.59,-8.73,0.0034,Yes,No,,
EnthermalPlus,SB70 Solarblue 6mm / Air 8.05mm / Clear 6mm / Vacuum 0.25mm / SB60 6mm,25.5,SolarblueÂ®  6mm,5396,SolarbanÂ® 70 S2,Clear Float Glass,415,,Clear  6mm,5284,SolarbanÂ® 60 S5,Air,0.313,0.0551,18.14,0.1576,0.322,0.0883,63.68,-10.35,-2.26,35.86,-3.41,-7.95,0.0129,Yes,No,,
EnthermalPlus,SB70 Solarblue 6mm / Air 8.05mm / Clear 6mm / Vacuum 0.25mm / SB70 6mm,25.5,SolarblueÂ®  6mm,5396,SolarbanÂ® 70 S2,Clear Float Glass,415,,SolarbanÂ® 70 glass  6mm,5439,SolarbanÂ® 70 S5,Air,0.2565,0.0452,22.14,0.1453,0.2954,0.0926,61.38,-11.3,-0.79,36.74,-3.38,-9.77,0.0053,Yes,No,,
EnthermalPlus,SB70 Solarblue 6mm / Air 7.49mm / Clear 6mm / Vacuum 0.25mm / LUMI 6mm,25.44,SolarblueÂ®  6mm,5396,SolarbanÂ® 70 S2,SGG PLANICLEAR 6mm,21013,,SGG ECLAZ II 6mm,20756,ECLAZ II S5,Air,0.3516,0.0619,16.15,0.1652,0.3775,0.0871,68.04,-9.24,-3.23,35.67,-2.45,-9.42,0.0266,Yes,No,,
EnthermalPlus,SB70 Solarblue 6mm / Air 7.49mm / Clear 6mm / Vacuum 0.25mm / SKN183 6mm,25.44,SolarblueÂ®  6mm,5396,SolarbanÂ® 70 S2,SGG PLANICLEAR 6mm,21013,,SGG COOL-LITE SKN 183 II 6mm,20896,COOL-LITE SKN 183 II S5,Air,0.2621,0.0462,21.66,0.1568,0.3421,0.0904,65.32,-9.48,-2.97,36.32,-3.27,-9.53,0.0193,Yes,No,,
EnthermalPlus,SB70 Optiblue 6mm / Air 8.09mm / Clear 6mm / Vacuum 0.25mm / C180 6mm,25.44,OptiblueÂ® (SolarbanÂ® z75)  6mm,5428,SolarbanÂ® 70 S2,Float Glass - 6mm,2004,,6mm Clear,2194,LoE 180 S5,Air,0.4146,0.073,13.7,0.1795,0.4035,0.1072,69.76,-6.7,0.27,39.3,-1.53,-8.87,0.0224,Yes,No,,
EnthermalPlus,SB70 Optiblue 6mm / Air 8.09mm / Clear 6mm / Vacuum 0.25mm / C270 6mm,25.44,OptiblueÂ® (SolarbanÂ® z75)  6mm,5428,SolarbanÂ® 70 S2,Float Glass - 6mm,2004,,6mm Clear,2029,LoEÂ² 270 S5,Air,0.3141,0.0553,18.08,0.1762,0.3555,0.1038,66.21,-7.46,0.84,38.66,-3.66,-6.44,0.0119,Yes,No,,
EnthermalPlus,SB70 Optiblue 6mm / Air 8.09mm / Clear 6mm / Vacuum 0.25mm / C272 6mm,25.44,OptiblueÂ® (SolarbanÂ® z75)  6mm,5428,SolarbanÂ® 70 S2,Float Glass - 6mm,2004,,6 mm Clear,2014,LoEÂ² 272 S5,Air,0.3365,0.0593,16.88,0.1798,0.3661,0.0994,67.0,-6.61,0.62,37.87,-1.86,-7.06,0.0151,Yes,No,,
EnthermalPlus,SB70 Optiblue 6mm / Air 8.09mm / Clear 6mm / Vacuum 0.25mm / C366 6mm,25.44,OptiblueÂ® (SolarbanÂ® z75)  6mm,5428,SolarbanÂ® 70 S2,Float Glass - 6mm,2004,,6mm Clear,2157,LoEÂ³ 366 S5,Air,0.2635,0.0464,21.55,0.1712,0.3311,0.1006,64.28,-8.83,1.17,38.08,-1.26,-7.54,0.0044,Yes,No,,
EnthermalPlus,SB70 Optiblue 6mm / Air 8.05mm / Clear 6mm / Vacuum 0.25mm / SB60 6mm,25.5,OptiblueÂ® (SolarbanÂ® z75)  6mm,5428,SolarbanÂ® 70 S2,Clear Float Glass,415,,Clear  6mm,5284,SolarbanÂ® 60 S5,Air,0.313,0.0551,18.14,0.1767,0.3671,0.101,67.09,-7.58,0.78,38.14,-2.17,-6.7,0.0169,Yes,No,,
EnthermalPlus,SB70 Optiblue 6mm / Air 8.05mm / Clear 6mm / Vacuum 0.25mm / SB70 6mm,25.5,OptiblueÂ® (SolarbanÂ® z75)  6mm,5428,SolarbanÂ® 70 S2,Clear Float Glass,415,,SolarbanÂ® 70 glass  6mm,5439,SolarbanÂ® 70 S5,Air,0.2565,0.0452,22.14,0.163,0.3366,0.1064,64.69,-8.7,2.19,39.14,-2.18,-8.6,0.007,Yes,No,,
EnthermalPlus,SB70 Optiblue 6mm / Air 7.49mm / Clear 6mm / Vacuum 0.25mm / LUMI 6mm,25.44,OptiblueÂ® (SolarbanÂ® z75)  6mm,5428,SolarbanÂ® 70 S2,SGG PLANICLEAR 6mm,21013,,SGG ECLAZ II 6mm,20756,ECLAZ II S5,Air,0.3516,0.0619,16.15,0.1853,0.4307,0.0995,71.65,-6.19,-0.01,37.92,-1.11,-8.32,0.0355,Yes,No,,
EnthermalPlus,SB70 Optiblue 6mm / Air 7.49mm / Clear 6mm / Vacuum 0.25mm / SKN183 6mm,25.44,OptiblueÂ® (SolarbanÂ® z75)  6mm,5428,SolarbanÂ® 70 S2,SGG PLANICLEAR 6mm,21013,,SGG COOL-LITE SKN 183 II 6mm,20896,COOL-LITE SKN 183 II S5,Air,0.2621,0.0462,21.66,0.1772,0.3902,0.1036,68.81,-6.61,0.14,38.65,-2.07,-8.38,0.0256,Yes,No,,
EnthermalPlus,LUMI 6mm / Air 7.75mm / Clear 6mm / Vacuum 0.25mm / C180 6mm,25.4,SGG ECLAZ II 6mm,20756,ECLAZ II S2,Float Glass - 6mm,2004,,6mm Clear,2194,LoE 180 S5,Air,0.4185,0.0737,13.57,0.5092,0.7003,0.1628,86.97,-4.75,4.21,47.56,-1.86,-5.87,0.1589,Yes,Yes,0.515118,0.439978
EnthermalPlus,LUMI 6mm / Air 7.75mm / Clear 6mm / Vacuum 0.25mm / C270 6mm,25.4,SGG ECLAZ II 6mm,20756,ECLAZ II S2,Float Glass - 6mm,2004,,6mm Clear,2029,LoEÂ² 270 S5,Air,0.3165,0.0557,17.94,0.4016,0.6165,0.1525,82.68,-5.91,4.58,46.11,-6.64,-0.53,0.08,Yes,Yes,0.406693,0.328381
EnthermalPlus,LUMI 6mm / Air 7.75mm / Clear 6mm / Vacuum 0.25mm / C272 6mm,25.4,SGG ECLAZ II 6mm,20756,ECLAZ II S2,Float Glass - 6mm,2004,,6 mm Clear,2014,LoEÂ² 272 S5,Air,0.3391,0.0597,16.74,0.4263,0.6355,0.1398,83.66,-4.83,4.38,44.31,-2.55,-1.92,0.0956,Yes,Yes,0.431630,0.353215
EnthermalPlus,LUMI 6mm / Air 7.75mm / Clear 6mm / Vacuum 0.25mm / C366 6mm,25.4,SGG ECLAZ II 6mm,20756,ECLAZ II S2,Float Glass - 6mm,2004,,6mm Clear,2157,LoEÂ³ 366 S5,Air,0.2652,0.0467,21.41,0.3523,0.5734,0.1435,80.33,-7.94,4.93,44.83,-0.79,-3.06,0.0292,Yes,Yes,0.356690,0.271954
EnthermalPlus,LUMI 6mm / Air 7.71mm / Clear 6mm / Vacuum 0.25mm / SB60 6mm,25.46,SGG ECLAZ II 6mm,20756,ECLAZ II S2,Clear Float Glass,415,,Clear  6mm,5284,SolarbanÂ® 60 S5,Air,0.3153,0.0555,18.01,0.4117,0.6368,0.1444,83.74,-6.02,4.55,44.94,-3.31,-1.09,0.1174,Yes,No,,
