Repository: Ranojoyd80/enthermal-IGconfigurator_v2

File: Data_Pipeline/1_Source_CSVs/IG_Config_EnthermalPlus_Inboard_Dataset_07-07-26.csv (part 32 of 32)
Product Type,Comment,Total Thickness (mm),Outer Lite (Name_Thickness mm),Outer Lite NFRC ID,Outer Lite Low-E,Middle Lite (Name_Thickness mm),Middle Lite NFRC ID,Middle Lite Low-E,Inner Lite (Name_Thickness mm),Inner Lite NFRC ID,Inner Lite Low-E,Gas Fill,U-value NFRC (W/mÂ²K),U-value NFRC (BTU/hrftF),R-value NFRC,SHGC,Tvis (Visible Transmittance),Exterior Visible Reflectance,Transmitted Color L*,Transmitted Color a*,Transmitted Color b*,Exterior Reflected Color L*,Exterior Reflected Color a*,Exterior Reflected Color b*,T-UV,NFRC,CEN,g-factor,U-value CEN (W/m²K)
EnthermalPlus,LUMI 6mm / Air 7.71mm / Clear 6mm / Vacuum 0.25mm / SB70 6mm,25.46,SGG ECLAZ II 6mm,20756,ECLAZ II S2,Clear Float Glass,415,,SolarbanÂ® 70 glass  6mm,5439,SolarbanÂ® 70 S5,Air,0.2581,0.0454,22.0,0.3263,0.5827,0.1607,80.8,-7.78,6.17,47.21,-2.86,-5.44,0.0427,Yes,No,,
EnthermalPlus,LUMI 6mm / Air 7.15mm / Clear 6mm / Vacuum 0.25mm / LUMI 6mm,25.4,SGG ECLAZ II 6mm,20756,ECLAZ II S2,SGG PLANICLEAR 6mm,21013,,SGG ECLAZ II 6mm,20756,ECLAZ II S5,Air,0.3543,0.0624,16.03,0.5312,0.7483,0.14,89.27,-4.0,3.93,44.43,-1.03,-4.82,0.2654,Yes,Yes,0.536040,0.369613
EnthermalPlus,LUMI 6mm / Air 7.15mm / Clear 6mm / Vacuum 0.25mm / SKN183 6mm,25.4,SGG ECLAZ II 6mm,20756,ECLAZ II S2,SGG PLANICLEAR 6mm,21013,,SGG COOL-LITE SKN 183 II 6mm,20896,COOL-LITE SKN 183 II S5,Air,0.2636,0.0464,21.54,0.4163,0.6768,0.1518,85.81,-4.84,3.96,46.07,-3.25,-4.97,0.1811,Yes,Yes,0.419776,0.270087
EnthermalPlus,ZEN 6mm / Air 7.75mm / Clear 6mm / Vacuum 0.25mm / C180 6mm,25.4,SGG ECLAZ ONE II 6mm,20764,ECLAZ ONE II S2,Float Glass - 6mm,2004,,6mm Clear,2194,LoE 180 S5,Air,0.4171,0.0735,13.61,0.4303,0.6642,0.2187,85.12,-4.8,5.24,54.18,-1.74,-7.99,0.1482,Yes,Yes,0.435587,0.438232
EnthermalPlus,ZEN 6mm / Air 7.75mm / Clear 6mm / Vacuum 0.25mm / C270 6mm,25.4,SGG ECLAZ ONE II 6mm,20764,ECLAZ ONE II S2,Float Glass - 6mm,2004,,6mm Clear,2029,LoEÂ² 270 S5,Air,0.3156,0.0556,17.99,0.3628,0.5844,0.2094,80.89,-6.0,5.7,53.13,-5.1,-4.57,0.0754,Yes,Yes,0.367033,0.327398
EnthermalPlus,ZEN 6mm / Air 7.75mm / Clear 6mm / Vacuum 0.25mm / C272 6mm,25.4,SGG ECLAZ ONE II 6mm,20764,ECLAZ ONE II S2,Float Glass - 6mm,2004,,6 mm Clear,2014,LoEÂ² 272 S5,Air,0.3382,0.0596,16.79,0.3811,0.6019,0.198,81.82,-4.89,5.52,51.84,-2.16,-5.67,0.0897,Yes,Yes,0.385507,0.352083
EnthermalPlus,ZEN 6mm / Air 7.75mm / Clear 6mm / Vacuum 0.25mm / C366 6mm,25.4,SGG ECLAZ ONE II 6mm,20764,ECLAZ ONE II S2,Float Glass - 6mm,2004,,6mm Clear,2157,LoEÂ³ 366 S5,Air,0.2646,0.0466,21.46,0.3241,0.5433,0.2013,78.57,-7.88,5.99,52.21,-0.97,-6.35,0.0273,Yes,Yes,0.327612,0.271274
EnthermalPlus,ZEN 6mm / Air 7.71mm / Clear 6mm / Vacuum 0.25mm / SB60 6mm,25.46,SGG ECLAZ ONE II 6mm,20764,ECLAZ ONE II S2,Clear Float Glass,415,,Clear  6mm,5284,SolarbanÂ® 60 S5,Air,0.3145,0.0554,18.05,0.3694,0.6033,0.2022,81.92,-6.06,5.69,52.29,-2.7,-5.06,0.11,Yes,No,,
EnthermalPlus,ZEN 6mm / Air 7.71mm / Clear 6mm / Vacuum 0.25mm / SB70 6mm,25.46,SGG ECLAZ ONE II 6mm,20764,ECLAZ ONE II S2,Clear Float Glass,415,,SolarbanÂ® 70 glass  6mm,5439,SolarbanÂ® 70 S5,Air,0.2575,0.0454,22.05,0.3009,0.5528,0.2167,79.07,-7.74,7.13,53.92,-2.53,-7.75,0.0393,Yes,No,,
EnthermalPlus,ZEN 6mm / Air 7.15mm / Clear 6mm / Vacuum 0.25mm / LUMI 6mm,25.4,SGG ECLAZ ONE II 6mm,20764,ECLAZ ONE II S2,SGG PLANICLEAR 6mm,21013,,SGG ECLAZ II 6mm,20756,ECLAZ II S5,Air,0.3534,0.0622,16.07,0.4516,0.7088,0.1982,87.33,-4.07,5.07,51.92,-1.1,-7.54,0.2463,Yes,Yes,0.456013,0.368551
EnthermalPlus,ZEN 6mm / Air 7.15mm / Clear 6mm / Vacuum 0.25mm / SKN183 6mm,25.4,SGG ECLAZ ONE II 6mm,20764,ECLAZ ONE II S2,SGG PLANICLEAR 6mm,21013,,SGG COOL-LITE SKN 183 II 6mm,20896,COOL-LITE SKN 183 II S5,Air,0.2631,0.0463,21.58,0.3768,0.6416,0.2088,83.97,-4.9,5.04,53.09,-2.72,-7.5,0.1677,Yes,Yes,0.379796,0.269511
EnthermalPlus,SKN183 6mm / Air 7.75mm / Clear 6mm / Vacuum 0.25mm / C180 6mm,25.4,SGG COOL-LITE SKN 183 II 6mm,20896,COOL-LITE SKN 183 II S2,Float Glass - 6mm,2004,,6mm Clear,2194,LoE 180 S5,Air,0.4168,0.0734,13.62,0.3091,0.6338,0.1609,83.61,-5.53,4.22,47.31,-2.26,-9.17,0.1101,Yes,Yes,0.319056,0.437853
EnthermalPlus,SKN183 6mm / Air 7.75mm / Clear 6mm / Vacuum 0.25mm / C270 6mm,25.4,SGG COOL-LITE SKN 183 II 6mm,20896,COOL-LITE SKN 183 II S2,Float Glass - 6mm,2004,,6mm Clear,2029,LoEÂ² 270 S5,Air,0.3155,0.0556,18.0,0.2962,0.5581,0.1523,79.46,-6.56,4.62,46.1,-6.15,-5.37,0.0562,Yes,Yes,0.303222,0.327184
EnthermalPlus,SKN183 6mm / Air 7.75mm / Clear 6mm / Vacuum 0.25mm / C272 6mm,25.4,SGG COOL-LITE SKN 183 II 6mm,20896,COOL-LITE SKN 183 II S2,Float Glass - 6mm,2004,,6 mm Clear,2014,LoEÂ² 272 S5,Air,0.338,0.0595,16.8,0.3038,0.575,0.1418,80.39,-5.53,4.43,44.63,-2.8,-6.58,0.068,Yes,Yes,0.311388,0.351836
EnthermalPlus,SKN183 6mm / Air 7.75mm / Clear 6mm / Vacuum 0.25mm / C366 6mm,25.4,SGG COOL-LITE SKN 183 II 6mm,20896,COOL-LITE SKN 183 II S2,Float Glass - 6mm,2004,,6mm Clear,2157,LoEÂ³ 366 S5,Air,0.2644,0.0466,21.47,0.2803,0.5192,0.1448,77.19,-8.35,4.91,45.04,-1.55,-7.35,0.0206,Yes,Yes,0.285904,0.271126
EnthermalPlus,SKN183 6mm / Air 7.71mm / Clear 6mm / Vacuum 0.25mm / SB60 6mm,25.46,SGG COOL-LITE SKN 183 II 6mm,20896,COOL-LITE SKN 183 II S2,Clear Float Glass,415,,Clear  6mm,5284,SolarbanÂ® 60 S5,Air,0.3143,0.0554,18.06,0.2986,0.5763,0.1457,80.48,-6.67,4.59,45.15,-3.37,-5.89,0.0818,Yes,No,,
EnthermalPlus,SKN183 6mm / Air 7.71mm / Clear 6mm / Vacuum 0.25mm / SB70 6mm,25.46,SGG COOL-LITE SKN 183 II 6mm,20896,COOL-LITE SKN 183 II S2,Clear Float Glass,415,,SolarbanÂ® 70 glass  6mm,5439,SolarbanÂ® 70 S5,Air,0.2574,0.0453,22.06,0.2634,0.528,0.1588,77.67,-8.2,6.13,46.98,-3.4,-8.85,0.0305,Yes,No,,
EnthermalPlus,SKN183 6mm / Air 7.15mm / Clear 6mm / Vacuum 0.25mm / LUMI 6mm,25.4,SGG COOL-LITE SKN 183 II 6mm,20896,COOL-LITE SKN 183 II S2,SGG PLANICLEAR 6mm,21013,,SGG ECLAZ II 6mm,20756,ECLAZ II S5,Air,0.3532,0.0622,16.08,0.3233,0.6768,0.1421,85.81,-4.84,3.96,44.74,-1.53,-8.7,0.1811,Yes,Yes,0.331720,0.368321
EnthermalPlus,SKN183 6mm / Air 7.15mm / Clear 6mm / Vacuum 0.25mm / SKN183 6mm,25.4,SGG COOL-LITE SKN 183 II 6mm,20896,COOL-LITE SKN 183 II S2,SGG PLANICLEAR 6mm,21013,,SGG COOL-LITE SKN 183 II 6mm,20896,COOL-LITE SKN 183 II S5,Air,0.263,0.0463,21.59,0.3028,0.6127,0.1518,82.49,-5.53,4.0,46.07,-3.39,-8.62,0.1252,Yes,Yes,0.308460,0.269386
EnthermalPlus,XTREME 6mm / Air 7.75mm / Clear 6mm / Vacuum 0.25mm / C180 6mm,25.4,SGG COOL-LITE XTREME 61-29 II 6mm,20980,COOL-LITE XTREME 61-29 II S2,Float Glass - 6mm,2004,,6mm Clear,2194,LoE 180 S5,Air,0.417,0.0734,13.62,0.2162,0.5194,0.1375,77.33,-7.07,1.57,44.09,-2.93,-7.83,0.0914,Yes,Yes,0.231032,0.438036
EnthermalPlus,XTREME 6mm / Air 7.75mm / Clear 6mm / Vacuum 0.25mm / C270 6mm,25.4,SGG COOL-LITE XTREME 61-29 II 6mm,20980,COOL-LITE XTREME 61-29 II S2,Float Glass - 6mm,2004,,6mm Clear,2029,LoEÂ² 270 S5,Air,0.3155,0.0556,18.0,0.2165,0.4575,0.1317,73.46,-7.82,2.06,43.18,-6.05,-4.53,0.0475,Yes,Yes,0.226968,0.327287
EnthermalPlus,XTREME 6mm / Air 7.75mm / Clear 6mm / Vacuum 0.25mm / C272 6mm,25.4,SGG COOL-LITE XTREME 61-29 II 6mm,20980,COOL-LITE XTREME 61-29 II S2,Float Glass - 6mm,2004,,6 mm Clear,2014,LoEÂ² 272 S5,Air,0.3381,0.0595,16.8,0.2195,0.4709,0.1245,74.3,-6.85,1.82,42.06,-3.42,-5.36,0.0576,Yes,Yes,0.230921,0.351955
EnthermalPlus,XTREME 6mm / Air 7.75mm / Clear 6mm / Vacuum 0.25mm / C366 6mm,25.4,SGG COOL-LITE XTREME 61-29 II 6mm,20980,COOL-LITE XTREME 61-29 II S2,Float Glass - 6mm,2004,,6mm Clear,2157,LoEÂ³ 366 S5,Air,0.2645,0.0466,21.47,0.2124,0.4259,0.1263,71.35,-9.28,2.44,42.33,-2.55,-6.1,0.0172,Yes,Yes,0.220761,0.271198
EnthermalPlus,XTREME 6mm / Air 7.71mm / Clear 6mm / Vacuum 0.25mm / SB60 6mm,25.46,SGG COOL-LITE XTREME 61-29 II 6mm,20980,COOL-LITE XTREME 61-29 II S2,Clear Float Glass,415,,Clear  6mm,5284,SolarbanÂ® 60 S5,Air,0.3144,0.0554,18.06,0.2164,0.4722,0.1272,74.4,-7.93,1.99,42.45,-3.81,-4.86,0.0685,Yes,No,,
EnthermalPlus,XTREME 6mm / Air 7.71mm / Clear 6mm / Vacuum 0.25mm / SB70 6mm,25.46,SGG COOL-LITE XTREME 61-29 II 6mm,20980,COOL-LITE XTREME 61-29 II S2,Clear Float Glass,415,,SolarbanÂ® 70 glass  6mm,5439,SolarbanÂ® 70 S5,Air,0.2575,0.0453,22.06,0.2022,0.4333,0.1358,71.81,-9.17,3.62,43.81,-4.0,-7.59,0.0254,Yes,No,,
EnthermalPlus,XTREME 6mm / Air 7.15mm / Clear 6mm / Vacuum 0.25mm / LUMI 6mm,25.4,SGG COOL-LITE XTREME 61-29 II 6mm,20980,COOL-LITE XTREME 61-29 II S2,SGG PLANICLEAR 6mm,21013,,SGG ECLAZ II 6mm,20756,ECLAZ II S5,Air,0.3533,0.0622,16.07,0.2244,0.5541,0.1248,79.37,-6.43,1.22,42.15,-2.37,-7.1,0.1487,Yes,Yes,0.236872,0.368432
EnthermalPlus,XTREME 6mm / Air 7.15mm / Clear 6mm / Vacuum 0.25mm / SKN183 6mm,25.4,SGG COOL-LITE XTREME 61-29 II 6mm,20980,COOL-LITE XTREME 61-29 II S2,SGG PLANICLEAR 6mm,21013,,SGG COOL-LITE SKN 183 II 6mm,20896,COOL-LITE SKN 183 II S5,Air,0.2631,0.0463,21.58,0.2168,0.5022,0.1314,76.29,-6.9,1.4,43.16,-3.77,-7.21,0.1034,Yes,Yes,0.225410,0.269446
EnthermalPlus,SB60 Starphire 5mm / Argon 11.89mm / SB60 Starphire 5mm / Vacuum 0.25mm / Starphire 4mm,25.44,StarphireÂ®  5mm,5348,SolarbanÂ® 60 S2,StarphireÂ®  5mm,5348,SolarbanÂ® 60 S4,StarphireÂ®  4mm,5002,,Ar90,0.2871,0.0506,19.78,0.3016,0.6113,0.1297,82.33,-2.77,4.98,42.68,-0.68,-3.12,0.0829,Yes,No,,
EnthermalPlus,SB60 Starphire 5mm / Air 11.89mm / SB60 Starphire 5mm / Vacuum 0.25mm / Starphire 4mm,25.44,StarphireÂ®  5mm,5348,SolarbanÂ® 60 S2,StarphireÂ®  5mm,5348,SolarbanÂ® 60 S4,StarphireÂ®  4mm,5002,,Air,0.3012,0.053,18.85,0.2983,0.6113,0.1297,82.33,-2.77,4.98,42.68,-0.68,-3.12,0.0829,Yes,No,,
EnthermalPlus,SB60 Starphire 5mm / Argon 11.13mm / SB60 Starphire 5mm / Vacuum 0.25mm / Starphire 5mm,25.48,StarphireÂ®  5mm,5348,SolarbanÂ® 60 S2,StarphireÂ®  5mm,5348,SolarbanÂ® 60 S4,StarphireÂ®  5mm,5003,,Ar90,0.2897,0.051,19.6,0.301,0.6107,0.1296,82.3,-2.79,4.97,42.67,-0.68,-3.12,0.0827,Yes,No,,
EnthermalPlus,SB60 Starphire 5mm / Air 11.13mm / SB60 Starphire 5mm / Vacuum 0.25mm / Starphire 5mm,25.48,StarphireÂ®  5mm,5348,SolarbanÂ® 60 S2,StarphireÂ®  5mm,5348,SolarbanÂ® 60 S4,StarphireÂ®  5mm,5003,,Air,0.3035,0.0534,18.71,0.2977,0.6107,0.1296,82.3,-2.79,4.97,42.67,-0.68,-3.12,0.0827,Yes,No,,
EnthermalPlus,SB60 Starphire 6mm / Argon 10.14mm / SB60 Starphire 5mm / Vacuum 0.25mm / Starphire 5mm,25.49,StarphireÂ®  6mm,5349,SolarbanÂ® 60 S2,StarphireÂ®  5mm,5348,SolarbanÂ® 60 S4,StarphireÂ®  5mm,5003,,Ar90,0.2935,0.0517,19.34,0.2996,0.61,0.1294,82.26,-2.83,4.97,42.64,-0.71,-3.12,0.0825,Yes,No,,
EnthermalPlus,SB60 Starphire 6mm / Air 10.14mm / SB60 Starphire 5mm / Vacuum 0.25mm / Starphire 5mm,25.49,StarphireÂ®  6mm,5349,SolarbanÂ® 60 S2,StarphireÂ®  5mm,5348,SolarbanÂ® 60 S4,StarphireÂ®  5mm,5003,,Air,0.3066,0.054,18.52,0.2965,0.61,0.1294,82.26,-2.83,4.97,42.64,-0.71,-3.12,0.0825,Yes,No,,
EnthermalPlus,SB72 Starphire 6mm / Argon 10.14mm / SB60 Starphire 5mm / Vacuum 0.25mm / Starphire 5mm,25.49,StarphireÂ®  6mm,5435,SolarbanÂ® 72 S2,StarphireÂ®  5mm,5348,SolarbanÂ® 60 S4,StarphireÂ®  5mm,5003,,Ar90,0.2918,0.0514,19.46,0.2189,0.5593,0.1505,79.45,-3.95,5.47,45.71,-1.86,-4.63,0.0319,Yes,No,,
EnthermalPlus,SB72 Starphire 6mm / Air 10.14mm / SB60 Starphire 5mm / Vacuum 0.25mm / Starphire 5mm,25.49,StarphireÂ®  6mm,5435,SolarbanÂ® 72 S2,StarphireÂ®  5mm,5348,SolarbanÂ® 60 S4,StarphireÂ®  5mm,5003,,Air,0.3056,0.0538,18.58,0.2171,0.5593,0.1505,79.45,-3.95,5.47,45.71,-1.86,-4.63,0.0319,Yes,No,,
EnthermalPlus,SB60 Starphire 6mm / Argon 9.15mm / SB60 Starphire 6mm / Vacuum 0.25mm / Starphire 5mm,25.5,StarphireÂ®  6mm,5349,SolarbanÂ® 60 S2,StarphireÂ®  6mm,5349,SolarbanÂ® 60 S4,StarphireÂ®  5mm,5003,,Ar90,0.2976,0.0524,19.08,0.298,0.6092,0.1293,82.22,-2.87,4.96,42.63,-0.72,-3.13,0.0823,Yes,No,,
EnthermalPlus,SB60 Starphire 6mm / Air 9.15mm / SB60 Starphire 6mm / Vacuum 0.25mm / Starphire 5mm,25.5,StarphireÂ®  6mm,5349,SolarbanÂ® 60 S2,StarphireÂ®  6mm,5349,SolarbanÂ® 60 S4,StarphireÂ®  5mm,5003,,Air,0.31,0.0546,18.32,0.295,0.6092,0.1293,82.22,-2.87,4.96,42.63,-0.72,-3.13,0.0823,Yes,No,,
EnthermalPlus,SB60 Starphire 6mm / Argon 9.15mm / SB72 Starphire 6mm / Vacuum 0.25mm / Starphire 5mm,25.5,StarphireÂ®  6mm,5349,SolarbanÂ® 60 S2,StarphireÂ®  6mm,5435,SolarbanÂ® 72 S4,StarphireÂ®  5mm,5003,,Ar90,0.2455,0.0432,23.13,0.2235,0.5588,0.1453,79.42,-4.03,5.56,44.97,-1.94,-3.73,0.0316,Yes,No,,
EnthermalPlus,SB60 Starphire 6mm / Air 9.15mm / SB72 Starphire 6mm / Vacuum 0.25mm / Starphire 5mm,25.5,StarphireÂ®  6mm,5349,SolarbanÂ® 60 S2,StarphireÂ®  6mm,5435,SolarbanÂ® 72 S4,StarphireÂ®  5mm,5003,,Air,0.2541,0.0447,22.35,0.2206,0.5588,0.1453,79.42,-4.03,5.56,44.97,-1.94,-3.73,0.0316,Yes,No,,
EnthermalPlus,SB72 Starphire 6mm / Argon 9.15mm / SB60 Starphire 6mm / Vacuum 0.25mm / Starphire 5mm,25.5,StarphireÂ®  6mm,5435,SolarbanÂ® 72 S2,StarphireÂ®  6mm,5349,SolarbanÂ® 60 S4,StarphireÂ®  5mm,5003,,Ar90,0.2961,0.0521,19.18,0.218,0.5586,0.1504,79.41,-3.98,5.47,45.7,-1.87,-4.64,0.0318,Yes,No,,
EnthermalPlus,SB72 Starphire 6mm / Air 9.15mm / SB60 Starphire 6mm / Vacuum 0.25mm / Starphire 5mm,25.5,StarphireÂ®  6mm,5435,SolarbanÂ® 72 S2,StarphireÂ®  6mm,5349,SolarbanÂ® 60 S4,StarphireÂ®  5mm,5003,,Air,0.3091,0.0544,18.37,0.2163,0.5586,0.1504,79.41,-3.98,5.47,45.7,-1.87,-4.64,0.0318,Yes,No,,
EnthermalPlus,SB72 Starphire 6mm / Argon 9.15mm / SB72 Starphire 6mm / Vacuum 0.25mm / Starphire 5mm,25.5,StarphireÂ®  6mm,5435,SolarbanÂ® 72 S2,StarphireÂ®  6mm,5435,SolarbanÂ® 72 S4,StarphireÂ®  5mm,5003,,Ar90,0.2445,0.0431,23.23,0.1879,0.5134,0.1634,76.75,-4.79,5.93,47.44,-3.35,-4.88,0.0133,Yes,No,,
EnthermalPlus,SB72 Starphire 6mm / Air 9.15mm / SB72 Starphire 6mm / Vacuum 0.25mm / Starphire 5mm,25.5,StarphireÂ®  6mm,5435,SolarbanÂ® 72 S2,StarphireÂ®  6mm,5435,SolarbanÂ® 72 S4,StarphireÂ®  5mm,5003,,Air,0.2535,0.0446,22.4,0.186,0.5134,0.1634,76.75,-4.79,5.93,47.44,-3.35,-4.88,0.0133,Yes,No,,
EnthermalPlus,SB60 Starphire 6mm / Argon 8.16mm / SB60 Starphire 6mm / Vacuum 0.25mm / Starphire 6mm,25.51,StarphireÂ®  6mm,5349,SolarbanÂ® 60 S2,StarphireÂ®  6mm,5349,SolarbanÂ® 60 S4,StarphireÂ®  6mm,5004,,Ar90,0.3019,0.0532,18.81,0.297,0.6084,0.1293,82.18,-2.9,4.95,42.62,-0.73,-3.13,0.0821,Yes,No,,
EnthermalPlus,SB60 Starphire 6mm / Air 8.16mm / SB60 Starphire 6mm / Vacuum 0.25mm / Starphire 6mm,25.51,StarphireÂ®  6mm,5349,SolarbanÂ® 60 S2,StarphireÂ®  6mm,5349,SolarbanÂ® 60 S4,StarphireÂ®  6mm,5004,,Air,0.3134,0.0552,18.12,0.2941,0.6084,0.1293,82.18,-2.9,4.95,42.62,-0.73,-3.13,0.0821,Yes,No,,
EnthermalPlus,SB60 Starphire 6mm / Argon 8.16mm / SB72 Starphire 6mm / Vacuum 0.25mm / Starphire 6mm,25.51,StarphireÂ®  6mm,5349,SolarbanÂ® 60 S2,StarphireÂ®  6mm,5435,SolarbanÂ® 72 S4,StarphireÂ®  6mm,5004,,Ar90,0.2485,0.0438,22.85,0.2225,0.5581,0.1453,79.38,-4.06,5.55,44.96,-1.95,-3.74,0.0315,Yes,No,,
EnthermalPlus,SB60 Starphire 6mm / Air 8.16mm / SB72 Starphire 6mm / Vacuum 0.25mm / Starphire 6mm,25.51,StarphireÂ®  6mm,5349,SolarbanÂ® 60 S2,StarphireÂ®  6mm,5435,SolarbanÂ® 72 S4,StarphireÂ®  6mm,5004,,Air,0.2564,0.0452,22.14,0.2198,0.5581,0.1453,79.38,-4.06,5.55,44.96,-1.95,-3.74,0.0315,Yes,No,,
EnthermalPlus,SB72 Starphire 6mm / Argon 8.16mm / SB60 Starphire 6mm / Vacuum 0.25mm / Starphire 6mm,25.51,StarphireÂ®  6mm,5435,SolarbanÂ® 72 S2,StarphireÂ®  6mm,5349,SolarbanÂ® 60 S4,StarphireÂ®  6mm,5004,,Ar90,0.3007,0.053,18.89,0.2174,0.5579,0.1504,79.37,-4.02,5.46,45.69,-1.88,-4.64,0.0317,Yes,No,,
EnthermalPlus,SB72 Starphire 6mm / Air 8.16mm / SB60 Starphire 6mm / Vacuum 0.25mm / Starphire 6mm,25.51,StarphireÂ®  6mm,5435,SolarbanÂ® 72 S2,StarphireÂ®  6mm,5349,SolarbanÂ® 60 S4,StarphireÂ®  6mm,5004,,Air,0.3127,0.0551,18.16,0.2158,0.5579,0.1504,79.37,-4.02,5.46,45.69,-1.88,-4.64,0.0317,Yes,No,,
EnthermalPlus,SB72 Starphire 6mm / Argon 8.16mm / SB72 Starphire 6mm / Vacuum 0.25mm / Starphire 6mm,25.51,StarphireÂ®  6mm,5435,SolarbanÂ® 72 S2,StarphireÂ®  6mm,5435,SolarbanÂ® 72 S4,StarphireÂ®  6mm,5004,,Ar90,0.2477,0.0436,22.93,0.1872,0.5128,0.1634,76.71,-4.82,5.92,47.43,-3.35,-4.88,0.0132,Yes,No,,
EnthermalPlus,SB72 Starphire 6mm / Air 8.16mm / SB72 Starphire 6mm / Vacuum 0.25mm / Starphire 6mm,25.51,StarphireÂ®  6mm,5435,SolarbanÂ® 72 S2,StarphireÂ®  6mm,5435,SolarbanÂ® 72 S4,StarphireÂ®  6mm,5004,,Air,0.256,0.0451,22.18,0.1855,0.5128,0.1634,76.71,-4.82,5.92,47.43,-3.35,-4.88,0.0132,Yes,No,,
EnthermalPlus,SB60 Starphire 5mm / Argon 11.13mm / Starphire 5mm / Vacuum 0.25mm / SB60 Starphire 5mm,25.48,StarphireÂ®  5mm,5348,SolarbanÂ® 60 S2,StarphireÂ®  5mm,5003,,StarphireÂ®  5mm,5348,SolarbanÂ® 60 S5,Ar90,0.2897,0.051,19.6,0.352,0.611,0.1368,82.32,-2.81,5.01,43.69,-1.58,-0.6,0.0839,Yes,No,,
EnthermalPlus,SB60 Starphire 5mm / Air 11.13mm / Starphire 5mm / Vacuum 0.25mm / SB60 Starphire 5mm,25.48,StarphireÂ®  5mm,5348,SolarbanÂ® 60 S2,StarphireÂ®  5mm,5003,,StarphireÂ®  5mm,5348,SolarbanÂ® 60 S5,Air,0.3034,0.0534,18.71,0.3515,0.611,0.1368,82.32,-2.81,5.01,43.69,-1.58,-0.6,0.0839,Yes,No,,
EnthermalPlus,SB60 Starphire 6mm / Argon 10.14mm / Starphire 5mm / Vacuum 0.25mm / SB60 Starphire 5mm,25.49,StarphireÂ®  6mm,5349,SolarbanÂ® 60 S2,StarphireÂ®  5mm,5003,,StarphireÂ®  5mm,5348,SolarbanÂ® 60 S5,Ar90,0.2935,0.0517,19.35,0.3511,0.6103,0.1365,82.28,-2.85,5.01,43.66,-1.61,-0.6,0.0837,Yes,No,,
EnthermalPlus,SB60 Starphire 6mm / Air 10.14mm / Starphire 5mm / Vacuum 0.25mm / SB60 Starphire 5mm,25.49,StarphireÂ®  6mm,5349,SolarbanÂ® 60 S2,StarphireÂ®  5mm,5003,,StarphireÂ®  5mm,5348,SolarbanÂ® 60 S5,Air,0.3066,0.054,18.52,0.3507,0.6103,0.1365,82.28,-2.85,5.01,43.66,-1.61,-0.6,0.0837,Yes,No,,
EnthermalPlus,SB72 Starphire 6mm / Argon 10.14mm / Starphire 5mm / Vacuum 0.25mm / SB60 Starphire 5mm,25.49,StarphireÂ®  6mm,5435,SolarbanÂ® 72 S2,StarphireÂ®  5mm,5003,,StarphireÂ®  5mm,5348,SolarbanÂ® 60 S5,Ar90,0.2917,0.0514,19.46,0.251,0.5597,0.1564,79.47,-3.99,5.56,46.48,-2.58,-2.79,0.0331,Yes,No,,
EnthermalPlus,SB72 Starphire 6mm / Air 10.14mm / Starphire 5mm / Vacuum 0.25mm / SB60 Starphire 5mm,25.49,StarphireÂ®  6mm,5435,SolarbanÂ® 72 S2,StarphireÂ®  5mm,5003,,StarphireÂ®  5mm,5348,SolarbanÂ® 60 S5,Air,0.3056,0.0538,18.58,0.2509,0.5597,0.1564,79.47,-3.99,5.56,46.48,-2.58,-2.79,0.0331,Yes,No,,
EnthermalPlus,SB60 Starphire 6mm / Argon 9.15mm / Starphire 6mm / Vacuum 0.25mm / SB60 Starphire 5mm,25.5,StarphireÂ®  6mm,5349,SolarbanÂ® 60 S2,StarphireÂ®  6mm,5004,,StarphireÂ®  5mm,5348,SolarbanÂ® 60 S5,Ar90,0.2976,0.0524,19.08,0.35,0.6095,0.1364,82.24,-2.88,5.0,43.64,-1.63,-0.61,0.0835,Yes,No,,
EnthermalPlus,SB60 Starphire 6mm / Air 9.15mm / Starphire 6mm / Vacuum 0.25mm / SB60 Starphire 5mm,25.5,StarphireÂ®  6mm,5349,SolarbanÂ® 60 S2,StarphireÂ®  6mm,5004,,StarphireÂ®  5mm,5348,SolarbanÂ® 60 S5,Air,0.3099,0.0546,18.32,0.3496,0.6095,0.1364,82.24,-2.88,5.0,43.64,-1.63,-0.61,0.0835,Yes,No,,
EnthermalPlus,SB72 Starphire 6mm / Argon 9.15mm / Starphire 6mm / Vacuum 0.25mm / SB60 Starphire 5mm,25.5,StarphireÂ®  6mm,5435,SolarbanÂ® 72 S2,StarphireÂ®  6mm,5004,,StarphireÂ®  5mm,5348,SolarbanÂ® 60 S5,Ar90,0.2961,0.0521,19.18,0.2506,0.559,0.1563,79.43,-4.02,5.55,46.47,-2.59,-2.8,0.033,Yes,No,,
EnthermalPlus,SB72 Starphire 6mm / Air 9.15mm / Starphire 6mm / Vacuum 0.25mm / SB60 Starphire 5mm,25.5,StarphireÂ®  6mm,5435,SolarbanÂ® 72 S2,StarphireÂ®  6mm,5004,,StarphireÂ®  5mm,5348,SolarbanÂ® 60 S5,Air,0.3091,0.0544,18.37,0.2505,0.559,0.1563,79.43,-4.02,5.55,46.47,-2.59,-2.8,0.033,Yes,No,,
EnthermalPlus,SB60 Starphire 6mm / Argon 8.16mm / Starphire 6mm / Vacuum 0.25mm / SB60 Starphire 6mm,25.51,StarphireÂ®  6mm,5349,SolarbanÂ® 60 S2,StarphireÂ®  6mm,5004,,StarphireÂ®  6mm,5349,SolarbanÂ® 60 S5,Ar90,0.3019,0.0532,18.81,0.3498,0.6088,0.1364,82.2,-2.92,4.99,43.64,-1.64,-0.61,0.0832,Yes,No,,
EnthermalPlus,SB60 Starphire 6mm / Air 8.16mm / Starphire 6mm / Vacuum 0.25mm / SB60 Starphire 6mm,25.51,StarphireÂ®  6mm,5349,SolarbanÂ® 60 S2,StarphireÂ®  6mm,5004,,StarphireÂ®  6mm,5349,SolarbanÂ® 60 S5,Air,0.3133,0.0552,18.12,0.3494,0.6088,0.1364,82.2,-2.92,4.99,43.64,-1.64,-0.61,0.0832,Yes,No,,
EnthermalPlus,SB60 Starphire 6mm / Argon 8.16mm / Starphire 6mm / Vacuum 0.25mm / SB72 Starphire 6mm,25.51,StarphireÂ®  6mm,5349,SolarbanÂ® 60 S2,StarphireÂ®  6mm,5004,,StarphireÂ®  6mm,5435,SolarbanÂ® 72 S5,Ar90,0.2485,0.0438,22.85,0.2867,0.5583,0.1494,79.39,-4.06,5.54,45.56,-1.26,-4.58,0.033,Yes,No,,
EnthermalPlus,SB60 Starphire 6mm / Air 8.16mm / Starphire 6mm / Vacuum 0.25mm / SB72 Starphire 6mm,25.51,StarphireÂ®  6mm,5349,SolarbanÂ® 60 S2,StarphireÂ®  6mm,5004,,StarphireÂ®  6mm,5435,SolarbanÂ® 72 S5,Air,0.2564,0.0452,22.14,0.2862,0.5583,0.1494,79.39,-4.06,5.54,45.56,-1.26,-4.58,0.033,Yes,No,,
EnthermalPlus,SB72 Starphire 6mm / Argon 8.16mm / Starphire 6mm / Vacuum 0.25mm / SB60 Starphire 6mm,25.51,StarphireÂ®  6mm,5435,SolarbanÂ® 72 S2,StarphireÂ®  6mm,5004,,StarphireÂ®  6mm,5349,SolarbanÂ® 60 S5,Ar90,0.3006,0.0529,18.89,0.2505,0.5583,0.1563,79.39,-4.06,5.54,46.46,-2.59,-2.8,0.033,Yes,No,,
EnthermalPlus,SB72 Starphire 6mm / Air 8.16mm / Starphire 6mm / Vacuum 0.25mm / SB60 Starphire 6mm,25.51,StarphireÂ®  6mm,5435,SolarbanÂ® 72 S2,StarphireÂ®  6mm,5004,,StarphireÂ®  6mm,5349,SolarbanÂ® 60 S5,Air,0.3127,0.0551,18.16,0.2505,0.5583,0.1563,79.39,-4.06,5.54,46.46,-2.59,-2.8,0.033,Yes,No,,
EnthermalPlus,SB72 Starphire 6mm / Argon 8.16mm / Starphire 6mm / Vacuum 0.25mm / SB72 Starphire 6mm,25.51,StarphireÂ®  6mm,5435,SolarbanÂ® 72 S2,StarphireÂ®  6mm,5004,,StarphireÂ®  6mm,5435,SolarbanÂ® 72 S5,Ar90,0.2476,0.0436,22.93,0.2331,0.513,0.1668,76.73,-4.8,5.88,47.9,-2.84,-5.51,0.0158,Yes,No,,
EnthermalPlus,SB72 Starphire 6mm / Air 8.16mm / Starphire 6mm / Vacuum 0.25mm / SB72 Starphire 6mm,25.51,StarphireÂ®  6mm,5435,SolarbanÂ® 72 S2,StarphireÂ®  6mm,5004,,StarphireÂ®  6mm,5435,SolarbanÂ® 72 S5,Air,0.256,0.0451,22.19,0.233,0.513,0.1668,76.73,-4.8,5.88,47.9,-2.84,-5.51,0.0158,Yes,No,,
